Repository: Viswazgummadi/RAG_P01

# Retrieval-Augmented Generation (RAG) System for Technical Document Analysis

## Overview
This project implements a Retrieval-Augmented Generation (RAG) system for analyzing technical documents, particularly standards and specifications. It integrates advanced NLP techniques, including document preprocessing, vector database creation, and fine-tuned language model inference, to generate accurate and context-aware responses to user queries.

## System Architecture
The RAG system consists of the following key components:

- **Document Preprocessing**
- **Vector Database Creation**
- **Language Model Fine-tuning**
- **Query Processing and Retrieval**
- **Response Generation**

## Implementation Details

### Document Preprocessing
- **PDF Processing:**
  - Utilizes `PyMuPDF` and `pdf2image` for text and image extraction.
  - Implements OCR using `Tesseract` for scanned documents.
  - Extracts metadata, text content, and structural information.
- **Text Formatting:**
  - Converts extracted content to a standardized format with special tags.
  - Preserves document structure (headings, paragraphs, tables).
- **Metadata Extraction:**
  - Captures document properties (title, author, date).
  - Identifies sections and their hierarchies.

### Vector Database Creation
- **Text Chunking:**
  - Implements `RecursiveCharacterTextSplitter` for content segmentation.
  - Optimizes chunk size and overlap for retrieval efficiency.
- **Embedding Generation:**
  - Uses `HuggingFaceEmbeddings` with `sentence-transformers/all-MiniLM-L6-v2`.
  - Generates vector representations for each text chunk.
- **FAISS Integration:**
  - Implements FAISS for efficient similarity search.
  - Stores vectors and associated metadata for quick retrieval.

### Language Model Fine-tuning
- **Model Selection:** Uses `Mistral-7B-Instruct-v0.2` as the base model.
- **Training Data Preparation:**
  - Generates instruction-response pairs from processed documents.
  - Implements data cleaning and quality filtering.
- **Fine-tuning Process:**
  - Utilizes `PyTorch` and `Transformers` libraries.
  - Implements gradient accumulation and mixed-precision training.

### Query Processing and Retrieval
- **Query Analysis:**
  - Detects file references and section requests in user queries.
  - Implements metadata filtering for targeted retrieval.
- **Context Retrieval:**
  - Performs similarity search using FAISS.
  - Implements a fallback mechanism for direct lookup of standards.
- **Reranking:**
  - Implements a custom reranking algorithm for relevance improvement.
  - Considers document structure and query specificity.

### Response Generation
- **Prompt Engineering:**
  - Designs context-aware prompts for different query types.
  - Incorporates retrieved context and query information.
- **Inference:**
  - Utilizes the fine-tuned model for response generation.
  - Implements temperature and top-p sampling for controlled output.
- **Post-processing:**
  - Cleans generated responses to remove artifacts.
  - Implements fallback mechanisms for low-quality responses.

## Evaluation and Results
The system's performance was evaluated based on:
- **Retrieval Accuracy:** Measured by the relevance of retrieved contexts.
- **Response Quality:** Assessed via human evaluation and automated metrics (BLEU, ROUGE).
- **Inference Speed:** Benchmarked for different query types and document sizes.

## Future Work
Potential enhancements include:
- Multi-modal RAG with image analysis.
- Improved handling of mathematical and chemical formulas.
- Integration with domain-specific knowledge bases.

## Usage
```sh

# Preprocess documents
python preprocess.py --input_dir data2 --output_file processed_data/all_processed.jsonl

# Create vector database
python vector_db.py --jsonl_file processed_data/all_processed.jsonl --output_dir vector_db

# Run interactive RAG system
python scripts/inference_rag.py --model_path models/instruct_model/final \
  --vector_store_path vector_db --use_lora --base_model "mistralai/Mistral-7B-Instruct-v0.2"
```

File: data2/API/API 936 2014 Refractory(1)/API 936 2014 Refractory(1).txt (part 1 of 7)
<<DOCUMENT_START>>
<<PAGE_1>>
<<HEADING level=1>>Refractory Installation Quality
Control—Inspection and Testing
Monolithic Refractory Linings and
Materials<<HEADING_END>>
<<HEADING level=2>>API STANDARD 936
FOURTH EDITION, JUNE 2014<<HEADING_END>>
<<PAGE_END>>
<<PAGE_2>>
<<HEADING level=3>>Special Notes<<HEADING_END>>
<<PARAGRAPH>>API publications necessarily address problems of a general nature. With respect to particular circumstances, local,
state, and federal laws and regulations should be reviewed.<<PARAGRAPH_END>>
<<PARAGRAPH>>Neither API nor any of API's employees, subcontractors, consultants, committees, or other assignees make any
warranty or representation, either express or implied, with respect to the accuracy, completeness, or usefulness of the
information contained herein, or assume any liability or responsibility for any use, or the results of such use, of any
information or process disclosed in this publication. Neither API nor any of API's employees, subcontractors,
consultants, or other assignees represent that use of this publication would not infringe upon privately owned rights.<<PARAGRAPH_END>>
<<PARAGRAPH>>API publications may be used by anyone desiring to do so. Every effort has been made by the Institute to assure the
accuracy and reliability of the data contained in them; however, the Institute makes no representation, warranty, or
guarantee in connection with this publication and hereby expressly disclaims any liability or responsibility for loss or
damage resulting from its use or for the violation of any authorities having jurisdiction with which this publication may
conflict.<<PARAGRAPH_END>>
<<PARAGRAPH>>API publications are published to facilitate the broad availability of proven, sound engineering and operating
practices. These publications are not intended to obviate the need for applying sound engineering judgment
regarding when and where these publications should be utilized. The formulation and publication of API publications
is not intended in any way to inhibit anyone from using any other practices.<<PARAGRAPH_END>>
<<PARAGRAPH>>Any manufacturer marking equipment or materials in conformance with the marking requirements of an API standard
is solely responsible for complying with all the applicable requirements of that standard. API does not represent,
warrant, or guarantee that such products do in fact conform to the applicable API standard.<<PARAGRAPH_END>>
<<PARAGRAPH>>Classified areas may vary depending on the location, conditions, equipment, and substances involved in any given
situation. Users of this Standard should consult with the appropriate authorities having jurisdiction.<<PARAGRAPH_END>>
<<PARAGRAPH>>Users of this Standard should not rely exclusively on the information contained in this document. Sound business,
scientific, engineering, and safety judgment should be used in employing the information contained herein.<<PARAGRAPH_END>>
<<PARAGRAPH>>Where applicable, authorities having jurisdiction should be consulted.<<PARAGRAPH_END>>
<<PARAGRAPH>>Work sites and equipment operations may differ. Users are solely responsible for assessing their specific equipment
and premises in determining the appropriateness of applying the Standard. At all times users should employ sound
business, scientific, engineering, and judgment safety when using this Standard.<<PARAGRAPH_END>>
<<PARAGRAPH>>API is not undertaking to meet the duties of employers, manufacturers, or suppliers to warn and properly train and
equip their employees, and others exposed, concerning health and safety risks and precautions, nor undertaking their
obligations to comply with authorities having jurisdiction<<PARAGRAPH_END>>
<<PARAGRAPH>>All rights reserved. No part of this work may be reproduced, translated, stored in a retrieval system, or transmitted by any means,<<PARAGRAPH_END>>
<<PARAGRAPH>>electronic, mechanical, photocopying, recording, or otherwise, without prior written permission from the publisher. Contact the<<PARAGRAPH_END>>
<<PARAGRAPH>>Publisher, API Publishing Services, 1220 L Street, NW, Washington, DC 20005.<<PARAGRAPH_END>>
<<PARAGRAPH>>Copyright © 2014 American Petroleum Institute<<PARAGRAPH_END>>
<<PAGE_END>>
<<PAGE_3>>
<<HEADING level=3>>Foreword<<HEADING_END>>
<<PARAGRAPH>>Nothing contained in any API publication is to be construed as granting any right, by implication or otherwise, for the
manufacture, sale, or use of any method, apparatus, or product covered by letters patent. Neither should anything
contained in the publication be construed as insuring anyone against liability for infringement of letters patent.<<PARAGRAPH_END>>
<<PARAGRAPH>>Shall: As used in a standard, “shall” denotes a minimum requirement in order to conform to the specification.<<PARAGRAPH_END>>
<<PARAGRAPH>>Should: As used in a standard, “should” denotes a recommendation or that which is advised but not required in order
to conform to the specification.<<PARAGRAPH_END>>
<<PARAGRAPH>>This document was produced under API standardization procedures that ensure appropriate notification and
participation in the developmental process and is designated as an API standard. Questions concerning the
interpretation of the content of this publication or comments and questions concerning the procedures under which
this publication was developed should be directed in writing to the Director of Standards, American Petroleum
Institute, 1220 L Street, NW, Washington, DC 20005. Requests for permission to reproduce or translate all or any part
of the material published herein should also be addressed to the director.<<PARAGRAPH_END>>
<<PARAGRAPH>>Generally, API standards are reviewed and revised, reaffirmed, or withdrawn at least every five years. A one-time
extension of up to two years may be added to this review cycle. Status of the publication can be ascertained from the
API Standards Department, telephone (202) 682-8000. A catalog of API publications and materials is published
annually by API, 1220 L Street, NW, Washington, DC 20005.<<PARAGRAPH_END>>
<<PARAGRAPH>>Suggested revisions are invited and should be submitted to the Standards Department, API, 1220 L Street, NW,
Washington, DC 20005, standards@api.org.<<PARAGRAPH_END>>
<<PARAGRAPH>>iii<<PARAGRAPH_END>>
<<PAGE_END>>
<<PAGE_4>>
<<HEADING level=3>>Important Information Concerning Use of Asbestos or Alternative Materials<<HEADING_END>>
<<PARAGRAPH>>Asbestos is specified or referenced for certain components of the equipment described in some API standards. It has
been of extreme usefulness in minimizing fire hazards associated with petroleum processing. It has also been a
universal sealing material, compatible with most refining fluid services.<<PARAGRAPH_END>>
<<PARAGRAPH>>Certain serious adverse health effects are associated with asbestos, among them the serious and often fatal diseases
of lung cancer, asbestosis, and mesothelioma (a cancer of the chest and abdominal linings). The degree of exposure
to asbestos varies with the product and the work practices involved.<<PARAGRAPH_END>>
<<PARAGRAPH>>Consult the most recent edition of the Occupational Safety and Health Administration (OSHA), U.S. Department of
Labor, Occupational Safety and Health Standard for Asbestos, Tremolite, Anthophyllite, and Actinolite, 29  Code of
Federal Regulations  Section 1910.1001; the U.S. Environmental Protection Agency, National Emission Standard for
Asbestos, 40  Code of Federal Regulations  Sections 61.140 through 61.156; and the U.S. Environmental Protection
Agency (EPA) rule on labeling requirements and phased banning of asbestos products (Sections 763.160-179).<<PARAGRAPH_END>>
<<PARAGRAPH>>There are currently in use and under development a number of substitute materials to replace asbestos in certain
applications. Manufacturers and users are encouraged to develop and use effective substitute materials that can
meet the specifications for, and operating requirements of, the equipment to which they would apply.<<PARAGRAPH_END>>
<<PARAGRAPH>>SAFETY AND HEALTH INFORMATION WITH RESPECT TO PARTICULAR PRODUCTS OR MATERIALS CAN BE
OBTAINED FROM THE EMPLOYER, THE MANUFACTURER OR SUPPLIER OF THAT PRODUCT OR MATERIAL,
OR THE MATERIAL SAFETY DATASHEET.<<PARAGRAPH_END>>
<<PAGE_END>>
<<PAGE_5>>
<<HEADING level=3>>Contents<<HEADING_END>>
<<PARAGRAPH>>Page<<PARAGRAPH_END>>
<<HEADING level=3>>1
Scope  . . . . . . . . . . . . . . . . . . . . . . . . . . . . . . . . . . . . . . . . . . . . . . . . . . . . . . . . . . . . . . . . . . . . . . . . . . . . . . . . . . 1<<HEADING_END>>
<<HEADING level=3>>2
Normative References. . . . . . . . . . . . . . . . . . . . . . . . . . . . . . . . . . . . . . . . . . . . . . . . . . . . . . . . . . . . . . . . . . . . . 1<<HEADING_END>>
<<HEADING level=3>>3
Terms and Definitions. . . . . . . . . . . . . . . . . . . . . . . . . . . . . . . . . . . . . . . . . . . . . . . . . . . . . . . . . . . . . . . . . . . . . 1<<HEADING_END>>
<<HEADING level=3>>4
Quality Control Elements . . . . . . . . . . . . . . . . . . . . . . . . . . . . . . . . . . . . . . . . . . . . . . . . . . . . . . . . . . . . . . . . . . 8<<HEADING_END>>
<<PARAGRAPH>>5
Responsibilities . . . . . . . . . . . . . . . . . . . . . . . . . . . . . . . . . . . . . . . . . . . . . . . . . . . . . . . . . . . . . . . . . . . . . . . . . . 8
5.1
Owner . . . . . . . . . . . . . . . . . . . . . . . . . . . . . . . . . . . . . . . . . . . . . . . . . . . . . . . . . . . . . . . . . . . . . . . . . . . . . . . . . . 8
5.2
Contractor. . . . . . . . . . . . . . . . . . . . . . . . . . . . . . . . . . . . . . . . . . . . . . . . . . . . . . . . . . . . . . . . . . . . . . . . . . . . . . . 9
5.3
Inspector. . . . . . . . . . . . . . . . . . . . . . . . . . . . . . . . . . . . . . . . . . . . . . . . . . . . . . . . . . . . . . . . . . . . . . . . . . . . . . . 10
5.4
Manufacturer . . . . . . . . . . . . . . . . . . . . . . . . . . . . . . . . . . . . . . . . . . . . . . . . . . . . . . . . . . . . . . . . . . . . . . . . . . . 11<<PARAGRAPH_END>>
<<HEADING level=3>>6
Inspector Qualifications . . . . . . . . . . . . . . . . . . . . . . . . . . . . . . . . . . . . . . . . . . . . . . . . . . . . . . . . . . . . . . . . . . 11<<HEADING_END>>
<<PARAGRAPH>>7
Materials . . . . . . . . . . . . . . . . . . . . . . . . . . . . . . . . . . . . . . . . . . . . . . . . . . . . . . . . . . . . . . . . . . . . . . . . . . . . . . . 11
7.1
Physical Property Requirements. . . . . . . . . . . . . . . . . . . . . . . . . . . . . . . . . . . . . . . . . . . . . . . . . . . . . . . . . . . 11
7.2
Storage . . . . . . . . . . . . . . . . . . . . . . . . . . . . . . . . . . . . . . . . . . . . . . . . . . . . . . . . . . . . . . . . . . . . . . . . . . . . . . . . 11
7.3
Packaging and Marking  . . . . . . . . . . . . . . . . . . . . . . . . . . . . . . . . . . . . . . . . . . . . . . . . . . . . . . . . . . . . . . . . . . 12
7.4
Anchors  . . . . . . . . . . . . . . . . . . . . . . . . . . . . . . . . . . . . . . . . . . . . . . . . . . . . . . . . . . . . . . . . . . . . . . . . . . . . . . . 13<<PARAGRAPH_END>>
<<PARAGRAPH>>8
Qualification and Testing . . . . . . . . . . . . . . . . . . . . . . . . . . . . . . . . . . . . . . . . . . . . . . . . . . . . . . . . . . . . . . . . . 13
8.1
Testing and Test Procedures . . . . . . . . . . . . . . . . . . . . . . . . . . . . . . . . . . . . . . . . . . . . . . . . . . . . . . . . . . . . . . 13
8.2 Preshipment Refractory Qualification Testing15
8.3
Qualification of Installation Procedure and Crew/Installers. . . . . . . . . . . . . . . . . . . . . . . . . . . . . . . . . . . . . 16
8.4
Production (As-installed) Refractory Sampling and Testing . . . . . . . . . . . . . . . . . . . . . . . . . . . . . . . . . . . . 19
8.5
Test Specimen Preparation  . . . . . . . . . . . . . . . . . . . . . . . . . . . . . . . . . . . . . . . . . . . . . . . . . . . . . . . . . . . . . . . 20<<PARAGRAPH_END>>
<<PARAGRAPH>>9
Installation/Execution . . . . . . . . . . . . . . . . . . . . . . . . . . . . . . . . . . . . . . . . . . . . . . . . . . . . . . . . . . . . . . . . . . . . 21
9.1
Surface Preparation. . . . . . . . . . . . . . . . . . . . . . . . . . . . . . . . . . . . . . . . . . . . . . . . . . . . . . . . . . . . . . . . . . . . . . 21
9.2
Water Quality . . . . . . . . . . . . . . . . . . . . . . . . . . . . . . . . . . . . . . . . . . . . . . . . . . . . . . . . . . . . . . . . . . . . . . . . . . . 22
9.3
Water-contaminated Refractory. . . . . . . . . . . . . . . . . . . . . . . . . . . . . . . . . . . . . . . . . . . . . . . . . . . . . . . . . . . . 22
9.4
Preparation for Lining Installation. . . . . . . . . . . . . . . . . . . . . . . . . . . . . . . . . . . . . . . . . . . . . . . . . . . . . . . . . . 22
9.5
Application Temperature . . . . . . . . . . . . . . . . . . . . . . . . . . . . . . . . . . . . . . . . . . . . . . . . . . . . . . . . . . . . . . . . . 23
9.6
Gunning . . . . . . . . . . . . . . . . . . . . . . . . . . . . . . . . . . . . . . . . . . . . . . . . . . . . . . . . . . . . . . . . . . . . . . . . . . . . . . . 23
9.8
Thin-layer Abrasion (Erosion) Resistant Linings  . . . . . . . . . . . . . . . . . . . . . . . . . . . . . . . . . . . . . . . . . . . . . 25
9.9
Thick-layer Plastic Linings  . . . . . . . . . . . . . . . . . . . . . . . . . . . . . . . . . . . . . . . . . . . . . . . . . . . . . . . . . . . . . . . 26
9.10 Metal Fiber Reinforcement  . . . . . . . . . . . . . . . . . . . . . . . . . . . . . . . . . . . . . . . . . . . . . . . . . . . . . . . . . . . . . . . 26
9.11 Organic Fibers  . . . . . . . . . . . . . . . . . . . . . . . . . . . . . . . . . . . . . . . . . . . . . . . . . . . . . . . . . . . . . . . . . . . . . . . . . 27
9.12 Interruption of Application . . . . . . . . . . . . . . . . . . . . . . . . . . . . . . . . . . . . . . . . . . . . . . . . . . . . . . . . . . . . . . . . 27
9.13 Curing  . . . . . . . . . . . . . . . . . . . . . . . . . . . . . . . . . . . . . . . . . . . . . . . . . . . . . . . . . . . . . . . . . . . . . . . . . . . . . . . . 27
9.14 Repairs . . . . . . . . . . . . . . . . . . . . . . . . . . . . . . . . . . . . . . . . . . . . . . . . . . . . . . . . . . . . . . . . . . . . . . . . . . . . . . . . 28<<PARAGRAPH_END>>
<<PARAGRAPH>>10
Dryout . . . . . . . . . . . . . . . . . . . . . . . . . . . . . . . . . . . . . . . . . . . . . . . . . . . . . . . . . . . . . . . . . . . . . . . . . . . . . . . . . 29
10.1 Dryout Procedure  . . . . . . . . . . . . . . . . . . . . . . . . . . . . . . . . . . . . . . . . . . . . . . . . . . . . . . . . . . . . . . . . . . . . . . . 29
10.2 Dryout Schedule . . . . . . . . . . . . . . . . . . . . . . . . . . . . . . . . . . . . . . . . . . . . . . . . . . . . . . . . . . . . . . . . . . . . . . . . 29<<PARAGRAPH_END>>
<<PARAGRAPH>>v<<PARAGRAPH_END>>
<<PAGE_END>>
<<PAGE_6>>
<<HEADING level=3>>Contents<<HEADING_END>>
<<PARAGRAPH>>Page<<PARAGRAPH_END>>
<<HEADING level=3>>Annex A  (informative)  Glossary . . . . . . . . . . . . . . . . . . . . . . . . . . . . . . . . . . . . . . . . . . . . . . . . . . . . . . . . . . . . . . . . . 32<<HEADING_END>>
<<HEADING level=3>>Annex B  (normative)  Refractory Compliance Datasheet  . . . . . . . . . . . . . . . . . . . . . . . . . . . . . . . . . . . . . . . . . . . . 43<<HEADING_END>>
<<HEADING level=3>>Annex C  (informative)  API Certification for Refractory Personnel. . . . . . . . . . . . . . . . . . . . . . . . . . . . . . . . . . . . . 46<<HEADING_END>>
<<HEADING level=3>>Bibliography . . . . . . . . . . . . . . . . . . . . . . . . . . . . . . . . . . . . . . . . . . . . . . . . . . . . . . . . . . . . . . . . . . . . . . . . . . . . . . . . 48<<HEADING_END>>
<<HEADING level=3>>Figure
B.1
Sample Compliance Datasheet . . . . . . . . . . . . . . . . . . . . . . . . . . . . . . . . . . . . . . . . . . . . . . . . . . . . . . . . . . . . 45<<HEADING_END>>
<<PARAGRAPH>>Tables
1
Quality Control: Key Elements. . . . . . . . . . . . . . . . . . . . . . . . . . . . . . . . . . . . . . . . . . . . . . . . . . . . . . . . . . . . . . 8
2
Testing Machine Sensitivity and Loading Rate . . . . . . . . . . . . . . . . . . . . . . . . . . . . . . . . . . . . . . . . . . . . . . . 14
3
Physical Properties and Acceptable Results for Testing of As-Installed Refractories . . . . . . . . . . . . . . . 20
4
Required Number of Test Specimens per Sample. . . . . . . . . . . . . . . . . . . . . . . . . . . . . . . . . . . . . . . . . . . . . 21
5
Dryout of Conventional Castable Refractories  . . . . . . . . . . . . . . . . . . . . . . . . . . . . . . . . . . . . . . . . . . . . . . . 30
B.1
Requirements for Compliance Datasheet Property Listings . . . . . . . . . . . . . . . . . . . . . . . . . . . . . . . . . . . . 44
C.1
Minimum Inspector Competencies . . . . . . . . . . . . . . . . . . . . . . . . . . . . . . . . . . . . . . . . . . . . . . . . . . . . . . . . . 46<<PARAGRAPH_END>>
<<PARAGRAPH>>vi<<PARAGRAPH_END>>
<<PAGE_END>>
<<PAGE_7>>
<<HEADING level=3>>Introduction<<HEADING_END>>
<<PARAGRAPH>>The purpose of this standard is to define the minimum requirements for the installation of monolithic refractory linings
and to provide guidance for the establishment of quality control elements necessary to achieve the defined
requirements.<<PARAGRAPH_END>>
<<PARAGRAPH>>vii<<PARAGRAPH_END>>
<<PAGE_END>>
<<PAGE_8>>
<<PAGE_END>>
<<PAGE_9>>
<<HEADING level=2>>Refractory Installation Quality Control—Inspection and Testing Monolithic<<HEADING_END>>
<<HEADING level=2>>Refractory Linings and Materials<<HEADING_END>>
<<HEADING level=3>>1 Scope<<HEADING_END>>
<<PARAGRAPH>>This standard provides installation quality control procedures for monolithic refractory linings and may be used to
supplement owner specifications. Materials, equipment, and personnel are qualified by the methods described, and
applied refractory quality is closely monitored, based on defined procedures and acceptance criteria. The
responsibilities of inspection personnel who monitor and direct the quality control process are also defined.<<PARAGRAPH_END>>
<<HEADING level=3>>2 Normative References<<HEADING_END>>
<<PARAGRAPH>>The following referenced documents are indispensable for the application of this document. For dated references,
only the edition cited applies. For undated references, the latest edition of the referenced document (including any
amendments) applies.<<PARAGRAPH_END>>
<<PARAGRAPH>>ACI 547-79  1  (revised 1983, reapproved 1997),  Refractory Concrete: Abstract of State-of-the-Art Report  (out of print)<<PARAGRAPH_END>>
<<PARAGRAPH>>ACI 547.1 R-89 (reapproved 1997),  Report - Refractory Plastics and Ramming Mixes  (out of print)<<PARAGRAPH_END>>
<<PARAGRAPH>>ASTM C71  2 ,  Standard Terminology Relating to Refractories<<PARAGRAPH_END>>
<<PARAGRAPH>>ASTM C113,  Standard Test Method for Reheat Change of Refractory Brick<<PARAGRAPH_END>>
<<PARAGRAPH>>ASTM C133,  Standard Test Methods for Cold Crushing Strength and Modulus of Rupture of Refractories<<PARAGRAPH_END>>
<<PARAGRAPH>>ASTM C181,  Standard Test Method for Workability Index of Fireclay and High-Alumina Plastic Refractories<<PARAGRAPH_END>>
<<PARAGRAPH>>ASTM C704,  Standard Test Method for Abrasion Resistance of Refractory Materials at Room Temperature<<PARAGRAPH_END>>
<<PARAGRAPH>>ASTM C1054,  Standard Practice for Pressing and Drying Refractory Plastic and Ramming Mix Specimens<<PARAGRAPH_END>>
<<PARAGRAPH>>Harbison-Walker Handbook of Refractory Practices  3<<PARAGRAPH_END>>
<<PARAGRAPH>>SSPC SP 3  4 ,  Power Tool Cleaning<<PARAGRAPH_END>>
<<PARAGRAPH>>SSPC SP 7/NACE No. 4,  Brush-Off Blast Cleaning<<PARAGRAPH_END>>
<<HEADING level=3>>3 Terms and Definitions<<HEADING_END>>
<<PARAGRAPH>>For the purposes of this document, the following definitions apply.<<PARAGRAPH_END>>
<<PARAGRAPH>>NOTE   See Annex A for a glossary of additional refractory terms that are not referenced in this standard.<<PARAGRAPH_END>>
<<PARAGRAPH>>1
American Concrete Institute, 38800 Country Club Drive, Farmington Hills, Michigan 48332, www.aci-int.org.<<PARAGRAPH_END>>
<<PARAGRAPH>>2
ASTM International, 100 Barr Harbor Drive, West Conshohocken, Pennsylvania 19428, www.astm.org.<<PARAGRAPH_END>>
<<PARAGRAPH>>3
ANH Refractories, www.hwr.com/contact.<<PARAGRAPH_END>>
<<PARAGRAPH>>4
The Society for Protective Coatings, 40 24th Street, 6th Floor, Pittsburgh, Pennsylvania 15222, www.sspc.org.<<PARAGRAPH_END>>
<<PARAGRAPH>>1<<PARAGRAPH_END>>
<<PAGE_END>>
<<PAGE_10>>
<<PARAGRAPH>>2
API S TANDARD  936<<PARAGRAPH_END>>
<<HEADING level=3>>3.1
abrasion resistance
The ability to withstand the effects of an eroding particles for an extended period without significant loss of material or
other damage.<<HEADING_END>>
<<PARAGRAPH>>EXAMPLE   A vapor stream containing solid particles.<<PARAGRAPH_END>>
<<PARAGRAPH>>NOTE   For refractory materials, abrasion resistance is measured in the form of eroded volume loss in accordance with
ASTM C704.<<PARAGRAPH_END>>
<<PARAGRAPH>>3.2
applicator qualification testing
Preinstallation simulation of production work that is visually inspected, sampled, and tested to verify that application
equipment and personnel are capable of meeting specified quality standards.<<PARAGRAPH_END>>
<<HEADING level=3>>3.3
as-installed testing
Testing of refractory materials sampled from the installation to confirm that they meet specified physical property
standards.<<HEADING_END>>
<<HEADING level=3>>3.4
biscuit
A refractory piece formed within an area completely enclosed by the anchoring system.<<HEADING_END>>
<<PARAGRAPH>>EXAMPLE   A hexmetal or flexmesh cell.<<PARAGRAPH_END>>
<<PARAGRAPH>>NOTE   The biscuit has the shape of the enclosed area and the thickness of the lining. Biscuits are normally independent of each
other except for limited connections through perforations in the anchoring system.<<PARAGRAPH_END>>
<<HEADING level=3>>3.5
castable   5<<HEADING_END>>
<<PARAGRAPH>>A combination of refractory grain and suitable bonding agent that, after the addition of a proper liquid, is installed into
place to form a refractory shape or structure that becomes rigid because of a chemical action.<<PARAGRAPH_END>>
<<HEADING level=3>>3.6
casting
The application of wet mixed castable refractory by placing (possibly with the aid of vibration), pouring, or rodding.<<HEADING_END>>
<<HEADING level=3>>3.7
chemical-setting  6<<HEADING_END>>
<<PARAGRAPH>>Developing a strong bond by chemical reaction. These refractories include phosphate-bonded plastics and ramming
mixes.<<PARAGRAPH_END>>
<<HEADING level=3>>3.8
cold crushing strength
CCS
A measure of a refractory’s ability to resist failure under a compressive load as determined at room temperature after
drying and/or firing.<<HEADING_END>>
<<PARAGRAPH>>NOTE   CCS is calculated by dividing the total compressive load at failure by the specimen cross-sectional area.<<PARAGRAPH_END>>
<<PARAGRAPH>>5
ASTM C71-88,  Standard Terminology Relating to Refractory .
6
ACI 547.1 R89, Report -  Refractory Plastics and Ramming Mixes .<<PARAGRAPH_END>>
<<PAGE_END>>
<<PAGE_11>>
<<PARAGRAPH>>R EFRACTORY  I NSTALLATION  Q UALITY  C ONTROL —I NSPECTION   AND  T ESTING  M ONOLITHIC  R EFRACTORY  L ININGS   AND  M ATERIALS
3<<PARAGRAPH_END>>
<<HEADING level=3>>3.9
cold wall
An insulating refractory lining system with a metal shell temperature less than 500  ° F (260  ° C).<<HEADING_END>>
<<PARAGRAPH>>3.10
compliance datasheet
A list of mechanical and chemical properties for a specified refractory material that are warranted by the manufacturer
to be met if and when the product is tested by the listed procedure.<<PARAGRAPH_END>>
<<HEADING level=3>>3.11
contractor
The party or parties responsible for installing refractory in the owner's equipment.<<HEADING_END>>
<<HEADING level=3>>3.12
conventional refractories
Castable refractories containing greater than 2.5 % CaO.<<HEADING_END>>
<<HEADING level=3>>3.13
curing
Process of bond formation in a newly installed monolithic refractory.<<HEADING_END>>
<<PARAGRAPH>>NOTE   For hydraulic bonded castables, curing occurs at room temperature and is facilitated by an excess of water being present
to react with the cement component. For phosphate-bonded plastic refractories, heating to 500  ° F to 700  ° F (260  ° C to 370  ° C) is
required to form the bond.<<PARAGRAPH_END>>
<<HEADING level=3>>3.14
cutback
Preset refractory trimmed from the lining surface via a cutting action to give the final lining thickness dimension,
usually in a gunning installation.<<HEADING_END>>
<<HEADING level=3>>3.15
density  7<<HEADING_END>>
<<PARAGRAPH>>The mass of a unit volume of a substance. It is usually expressed either in kilogram per cubic meter, grams per cubic
centimeter, or in pounds per cubic foot.<<PARAGRAPH_END>>
<<HEADING level=3>>3.16
dry gunning
Pneumatic placement of gunning mixes where water is added at the nozzle.<<HEADING_END>>
<<PARAGRAPH>>NOTE   See 3.25 for the definition of gunning.<<PARAGRAPH_END>>
<<PARAGRAPH>>3.17
dryout
The initial heating of a newly installed castable lining in which heating rates and hold times are controlled to safely
remove retained water without explosive spalling and to form a well distributed network of shrinkage cracks in the
lining.<<PARAGRAPH_END>>
<<HEADING level=3>>3.18
erosion service
Refractory application in which erosion resistance is a determining feature of lining service life.<<HEADING_END>>
<<PARAGRAPH>>EXAMPLE   Transfer lines, overhead lines, cyclone linings, and deflector shields of fluid solids units.<<PARAGRAPH_END>>
<<PARAGRAPH>>7
Harbison-Walker Handbook of Refractory Practices , First Edition, 1992.<<PARAGRAPH_END>>
<<PAGE_END>>
<<PAGE_12>>
<<PARAGRAPH>>4
API S TANDARD  936<<PARAGRAPH_END>>
<<HEADING level=3>>3.19
erosion-resistant lining  7<<HEADING_END>>
<<PARAGRAPH>>EXAMPLE   Refractory lining system whose purpose is to withstand the effects of an eroding material for an extended period
without significant loss of material or other damage.<<PARAGRAPH_END>>
<<PARAGRAPH>>3.20
execution plan
A written document prepared by the contractor that is submitted to and approved by the owner before work starts
detailing how the contractor intends to perform the job and meet the objectives and quality standards set for the job in
the owner’s specifications and drawings.<<PARAGRAPH_END>>
<<HEADING level=3>>3.21
firing  5<<HEADING_END>>
<<PARAGRAPH>>The process of heating refractories to develop desired properties.<<PARAGRAPH_END>>
<<HEADING level=3>>3.22
flocculating agent
A chemical additive causing rapid stiffening of a fluid refractory castable.<<HEADING_END>>
<<HEADING level=3>>3.23
green refractory (monolithic linings)
A newly installed refractory before it is exposed to dryout or initial heating.<<HEADING_END>>
<<HEADING level=3>>3.24
gun operator
Individual in a dry gun operation who controls material charging, flow rate, and air flow of the gunning machine.<<HEADING_END>>
<<HEADING level=3>>3.25
gunning   7<<HEADING_END>>
<<PARAGRAPH>>The application of monolithic refractories by means of air placement guns.<<PARAGRAPH_END>>
<<HEADING level=3>>3.26
hammer test (of refractory lining)
A subjective test of green or fired refractories in which the lining is impacted with a hammer to gauge soundness and
uniformity via audible resonance.<<HEADING_END>>
<<PARAGRAPH>>3.27
hand packing
Castable installation technique whereby refractory is placed by packing successive handfuls of material to the desired
shape. Refractory is mixed at a consistency that is stiff enough for the placed refractory to hold its shape and is wet
and sticky enough so that the lining formed is structurally homogenous.<<PARAGRAPH_END>>
<<HEADING level=3>>3.28
hexalt anchors
Individual metallic anchors used as an alternative to hexmetal in thin-layer, erosion-resistant linings.<<HEADING_END>>
<<PARAGRAPH>>3.29
hexmetal
A metallic anchoring system constructed of metal strips joined together to form hexagonal shaped enclosures where
erosion-resistant refractory is packed after welding to the base plate steel.<<PARAGRAPH_END>>
<<PARAGRAPH>>NOTE   Thickness is usually  3 / 4  in. or 1 in. (19 mm or 25 mm).<<PARAGRAPH_END>>
<<PAGE_END>>
<<PAGE_13>>
<<PARAGRAPH>>R EFRACTORY  I NSTALLATION  Q UALITY  C ONTROL —I NSPECTION   AND  T ESTING  M ONOLITHIC  R EFRACTORY  L ININGS   AND  M ATERIALS
5<<PARAGRAPH_END>>
<<HEADING level=3>>3.30
hot wall
A thin refractory lining system with a metal shell temperature greater than 500   ° F (260   ° C).<<HEADING_END>>
<<HEADING level=3>>3.31
hydraulic-setting (bonded) refractories   5<<HEADING_END>>
<<PARAGRAPH>>Compositions of ground refractory materials in which some of the components react chemically with water to form a
strong hydraulic bond.<<PARAGRAPH_END>>
<<PARAGRAPH>>NOTE   Hydraulic-setting refractories are commonly known as castables.<<PARAGRAPH_END>>
<<HEADING level=3>>3.32
independent laboratory
A refractory testing facility not affiliated with the refractory manufacturer or contractor.<<HEADING_END>>
<<PARAGRAPH>>3.33
inspector
The party or individual whom the owner has contracted or otherwise designated to monitor refractory testing and
installation work performed by the contractor and refractory material manufacturer(s).<<PARAGRAPH_END>>
<<HEADING level=3>>3.34
manufacturer
The party or parties blending the refractory products at the refractory manufacturing plant.<<HEADING_END>>
<<PARAGRAPH>>3.35
material qualification testing
Preinstallation testing of refractory materials in which production lots of refractories manufactured for a specific
installation are sampled and tested to confirm that they meet specified physical property requirements.<<PARAGRAPH_END>>
<<HEADING level=3>>3.36
membrane curing compound
A nonreactive coating applied to freshly installed cementitous materials that aids the hydration process by retarding
moisture loss.<<HEADING_END>>
<<HEADING level=3>>3.37
metal fiber reinforcement
Metal fibers dispersed in refractory to improve applied lining toughness and shrinkage crack distribution.<<HEADING_END>>
<<PARAGRAPH>>NOTE   Metal fibers are usually made of austenitic stainless steel  3 / 4  in. to 1 in. (19 mm to 25 mm) in length and 0.010 in. to 0.022
in. (0.3 mm to 0.6 mm) in effective diameter. They are blended into castable refractory, typically during the mixing operation, at a
quantity of up to 1 volume percent (1 wt % to 4 wt %) of the refractory.<<PARAGRAPH_END>>
<<HEADING level=3>>3.38
monolithic lining
A refractory lining formed of material that is rammed, cast, gunned, or sintered into place.<<HEADING_END>>
<<HEADING level=3>>3.39
monolithic refractories
Castable or plastic refractories applied by casting, gunning, or hand/ram packing to form monolithic lining structures
of any shape.<<HEADING_END>>
<<PARAGRAPH>>3.40
nozzleman
Individual at the point of application in a gunning operation who controls material build up via maneuvering and
positioning of the outlet nozzle. In a dry gunning operation, the nozzleman controls water addition via a water valve. In
a wet gunning operation, the nozzleman controls flocculant and possibly air via a valve.<<PARAGRAPH_END>>
<<PAGE_END>>
<<PAGE_14>>
<<PARAGRAPH>>6
API S TANDARD  936<<PARAGRAPH_END>>
<<PARAGRAPH>>3.41
organic fibers
Low-melting-point organically based fibers such as polypropylene or polyethylene added to refractory to enhance
moisture release by burning out during initial dryout, increasing the permeability by leaving tiny, interconnected voids.<<PARAGRAPH_END>>
<<HEADING level=3>>3.42
other service
Refractory installed in locations where erosion resistance is not a required feature of the lining service.<<HEADING_END>>
<<HEADING level=3>>3.43
owner
The proprietor of equipment who has engaged one or more parties to install or repair refractory.<<HEADING_END>>
<<HEADING level=3>>3.44
permanent linear change
PLC
A measure of a refractory’s physical property that defines permanent linear dimensional change as a result of initial
heating to a specific temperature.<<HEADING_END>>
<<PARAGRAPH>>NOTE   A specific specimen dimension is measured at room temperature before and after heating. PLC is calculated as the
percentage change in the dimension.<<PARAGRAPH_END>>
<<HEADING level=3>>3.45
physical properties
Properties of a refractory such as density, strength, erosion resistance, linear change, etc.<<HEADING_END>>
<<HEADING level=3>>3.46
planetary mixer
A high energy mixer with a rotating paddle on a vertical orbiting mixer shaft.<<HEADING_END>>
<<HEADING level=3>>3.47
plastic refractory   8<<HEADING_END>>
<<PARAGRAPH>>A moldable refractory material that can be extruded and has a level of workability that permits it to be pounded into
place to form a monolithic structure.<<PARAGRAPH_END>>
<<HEADING level=3>>3.48
potable water
Water quality considered safe for human consumption.<<HEADING_END>>
<<PARAGRAPH>>3.49
prewetting (gunning)
A technique used with dry gunning machines where a small quantity of water is mixed into the dry refractory before
charging into the gun to reduce rebound and dust and to improve wetting of the cement in the gunning operation.<<PARAGRAPH_END>>
<<HEADING level=3>>3.50
production run
The quantity of refractory having the same formulation that is prepared in an uninterrupted manufacturing operation.<<HEADING_END>>
<<HEADING level=3>>3.51
pump casting   8<<HEADING_END>>
<<PARAGRAPH>>Castable installation technique in which refractory is mixed with water and pumped through piping and/or hoses to the
installation site, where it is poured from the outlet nozzle directly into a formed enclosure.<<PARAGRAPH_END>>
<<PARAGRAPH>>8  ACI 547-79,  Refractory Concrete: Abstract of State-of-the-Art Report , American Concrete Institute.<<PARAGRAPH_END>>
<<PAGE_END>>
<<PAGE_15>>
<<PARAGRAPH>>R EFRACTORY  I NSTALLATION  Q UALITY  C ONTROL —I NSPECTION   AND  T ESTING  M ONOLITHIC  R EFRACTORY  L ININGS   AND  M ATERIALS
7<<PARAGRAPH_END>>
<<PARAGRAPH>>3.52
ramming
The use of compressive force or impact to deform a stiff refractory mix, causing it to completely fill the intended
volume (e.g. a hexmetal cell) and/or fully bond or join to previously placed refractory (e.g. thick plastic linings).<<PARAGRAPH_END>>
<<HEADING level=3>>3.53
rebound
Aggregate and/or cement which bounces away from a surface against which refractory is being projected by gunning.<<HEADING_END>>
<<PARAGRAPH>>3.54
sample
The quantity of refractory taken from a single container or installation sequence that is used to make a complete set of
test specimens to determine compressive strength, erosion resistance, density, linear change, and/or any other
physical properties.<<PARAGRAPH_END>>
<<PARAGRAPH>>NOTE   Physical property test results for a sample are usually expressed as the average of two or more specimens made from
the same sample.<<PARAGRAPH_END>>
<<HEADING level=3>>3.55
shelf life   5<<HEADING_END>>
<<PARAGRAPH>>Maximum time interval during which a material may be stored and remain in a usable condition.<<PARAGRAPH_END>>
<<HEADING level=3>>3.56
shotboard
Temporary containments used in gunning that are set up and secured to provide a firm surface on which to make
perpendicular cold joints at the termination of work areas.<<HEADING_END>>
<<HEADING level=3>>3.57
specimen
Individual cube, bar, plate, or other test pieces used for physical property testing.<<HEADING_END>>
<<HEADING level=3>>3.58
submersion vibrator
A cylindrical mechanical shaft driven device immersed into cast refractory to assist in consolidation, de-airing, and
promotion of flow by vibration.<<HEADING_END>>
<<HEADING level=3>>3.59
supplier
The party supplying the refractory and other materials to the contractor.<<HEADING_END>>
<<PARAGRAPH>>NOTE   The supplier may (or may not) be the manufacturer.<<PARAGRAPH_END>>
<<PARAGRAPH>>3.60
vibration casting
Castable installation technique whereby refractory is mixed with water and placed in a formed enclosure with the aid
of vibration that causes the refractory to become “fluid-like” and thereby flow and consolidate to the shape of the
formed enclosure.<<PARAGRAPH_END>>
<<HEADING level=3>>3.61
wet gunning
Pneumatic placement of premixed castables (including water) where flocculating agents and placement air are added
at the nozzle.<<HEADING_END>>
<<HEADING level=3>>NOTE   See 3.25 for the definition of  gunning .<<HEADING_END>>
<<PAGE_END>>
<<PAGE_16>>
<<PARAGRAPH>>8
API S TANDARD  936<<PARAGRAPH_END>>
<<PARAGRAPH>>3.62
workability index
A measure of the moldability of plastic refractories as determined in accordance with ASTM C181. Workability index
is commonly used to control consistency of plastic refractories during manufacture and serves as a measure of the
facility with which it is rammed, gunned, or vibrated into place.<<PARAGRAPH_END>>
<<HEADING level=3>>4 Quality Control Elements<<HEADING_END>>
<<PARAGRAPH>>Key quality control elements related to this standard are listed in Table 1. The table lists the key elements in work
chronology and identifies the objectives of each element. Also indicated are the sections of this standard in which
detailed requirements for each of the elements are defined. Quality control is dependent upon proper execution of the
elements in Table 1. Timely planning is vital to the success of the quality control program.<<PARAGRAPH_END>>
<<HEADING level=3>>Table 1—Quality Control: Key Elements<<HEADING_END>>
<<HEADING level=3>>Elements
Actions
Objectives<<HEADING_END>>
<<PARAGRAPH>>Documentation
(see 5.1.1 and 5.2.1)<<PARAGRAPH_END>>
<<PARAGRAPH>>Owner specification and/or contractor
execution plan.
Define job-specific work scope.<<PARAGRAPH_END>>
<<PARAGRAPH>>Testing at independent or manufacturer's
laboratory. Inspector directs sampling,
monitors specimen preparation and
witnesses testing.<<PARAGRAPH_END>>
<<PARAGRAPH>>Confirm that materials manufactured
for the job meet the specified physical
property standards.<<PARAGRAPH_END>>
<<PARAGRAPH>>Material qualification
(see 8.2)<<PARAGRAPH_END>>
<<PARAGRAPH>>Contractor demonstration of capabilities
in simulated installation which is
witnessed and inspected by the
inspector.<<PARAGRAPH_END>>
<<PARAGRAPH>>Confirm that equipment and personnel
are capable of installing qualified
materials to specified standards.<<PARAGRAPH_END>>
<<PARAGRAPH>>Applicator qualification
(see 8.3)<<PARAGRAPH_END>>
<<PARAGRAPH>>Confirm that specifications, good
practice and installation procedures are
followed.<<PARAGRAPH_END>>
<<PARAGRAPH>>Installation monitoring
(see Section 9)<<PARAGRAPH_END>>
<<PARAGRAPH>>Inspector monitors contractor work and
test sample preparation.<<PARAGRAPH_END>>
<<PARAGRAPH>>As-installed testing
(see 8.4)<<PARAGRAPH_END>>
<<PARAGRAPH>>Confirm that installed materials meet
specified physical property standards.<<PARAGRAPH_END>>
<<PARAGRAPH>>Inspector coordinates sampling and
testing of as-installed materials.<<PARAGRAPH_END>>
<<PARAGRAPH>>Pre-dryout inspection
[see 5.3 f)]<<PARAGRAPH_END>>
<<PARAGRAPH>>Confirm that installed linings meet
specification standards.<<PARAGRAPH_END>>
<<PARAGRAPH>>Inspector performs visual/hammer test
inspection of applied linings.<<PARAGRAPH_END>>
<<PARAGRAPH>>For dryout prior to normal startup of
equipment, the inspector monitors
heating rates and hold times.<<PARAGRAPH_END>>
<<PARAGRAPH>>Dryout monitoring
(see Section 10)<<PARAGRAPH_END>>
<<PARAGRAPH>>Confirm that agreed upon procedure is
followed.<<PARAGRAPH_END>>
<<PARAGRAPH>>Post dryout inspection
[see 5.3f)]<<PARAGRAPH_END>>
<<PARAGRAPH>>Inspector performs visual/hammer test
inspection of applied linings.<<PARAGRAPH_END>>
<<PARAGRAPH>>Confirm that installed linings meet
specification standards.<<PARAGRAPH_END>>
<<PARAGRAPH>>NOTE  When an independent laboratory is utilized or the contractor assumes complete accountability for as-installed
testing results, inspector participation may be waived or reduced by the owner.<<PARAGRAPH_END>>
<<HEADING level=3>>5 Responsibilities<<HEADING_END>>
<<HEADING level=3>>5.1 Owner<<HEADING_END>>
