Repository: Viswazgummadi/RAG_P01

# Retrieval-Augmented Generation (RAG) System for Technical Document Analysis

## Overview
This project implements a Retrieval-Augmented Generation (RAG) system for analyzing technical documents, particularly standards and specifications. It integrates advanced NLP techniques, including document preprocessing, vector database creation, and fine-tuned language model inference, to generate accurate and context-aware responses to user queries.

### Vector Database Creation
- **Text Chunking:**
  - Implements `RecursiveCharacterTextSplitter` for content segmentation.
  - Optimizes chunk size and overlap for retrieval efficiency.
- **Embedding Generation:**

File: data2/API/API 936 2014 Refractory(1)/API 936 2014 Refractory(1).txt (part 2 of 7)
<<DOCUMENT_START>>
<<HEADING level=3>>5.1.1  The owner shall prepare a detailed specification. The specification shall include the following design details.<<HEADING_END>>
<<PARAGRAPH>>a) Lining products, thickness, method of application, and extent of coverage.<<PARAGRAPH_END>>
<<PARAGRAPH>>b) Anchor materials, geometry, layout, and weld details.<<PARAGRAPH_END>>
<<TABLE_1>>
| Elements                                                                                                           | Actions                                  | Objectives                               |
|:-------------------------------------------------------------------------------------------------------------------|:-----------------------------------------|:-----------------------------------------|
| Documentation                                                                                                      | Owner specification and/or contractor    | Define job-specific work scope.          |
| (see 5.1.1 and 5.2.1)                                                                                              | execution plan.                          |                                          |
| Material qualification                                                                                             | Testing at independent or manufacturer's | Confirm that materials manufactured      |
| (see 8.2)                                                                                                          | laboratory. Inspector directs sampling,  | for the job meet the specified physical  |
|                                                                                                                    | monitors specimen preparation and        | property standards.                      |
|                                                                                                                    | witnesses testing.                       |                                          |
| Applicator qualification                                                                                           | Contractor demonstration of capabilities | Confirm that equipment and personnel     |
| (see 8.3)                                                                                                          | in simulated installation which is       | are capable of installing qualified      |
|                                                                                                                    | witnessed and inspected by the           | materials to specified standards.        |
|                                                                                                                    | inspector.                               |                                          |
| Installation monitoring                                                                                            | Inspector monitors contractor work and   | Confirm that specifications, good        |
| (see Section 9)                                                                                                    | test sample preparation.                 | practice and installation procedures are |
|                                                                                                                    |                                          | followed.                                |
| As-installed testing                                                                                               | Inspector coordinates sampling and       | Confirm that installed materials meet    |
| (see 8.4)                                                                                                          | testing of as-installed materials.       | specified physical property standards.   |
| Pre-dryout inspection                                                                                              | Inspector performs visual/hammer test    | Confirm that installed linings meet      |
| [see 5.3 f)]                                                                                                       | inspection of applied linings.           | specification standards.                 |
| Dryout monitoring                                                                                                  | For dryout prior to normal startup of    | Confirm that agreed upon procedure is    |
| (see Section 10)                                                                                                   | equipment, the inspector monitors        | followed.                                |
|                                                                                                                    | heating rates and hold times.            |                                          |
| Post dryout inspection                                                                                             | Inspector performs visual/hammer test    | Confirm that installed linings meet      |
| [see 5.3f)]                                                                                                        | inspection of applied linings.           | specification standards.                 |
| NOTE When an independent laboratory is utilized or the contractor assumes complete accountability for as-installed |                                          |                                          |
| testing results, inspector participation may be waived or reduced by the owner.                                    |                                          |                                          |
<<TABLE_END>>
<<PAGE_END>>
<<PAGE_17>>
<<PARAGRAPH>>R EFRACTORY  I NSTALLATION  Q UALITY  C ONTROL —I NSPECTION   AND  T ESTING  M ONOLITHIC  R EFRACTORY  L ININGS   AND  M ATERIALS
9<<PARAGRAPH_END>>
<<PARAGRAPH>>c) When used, details of metal fiber reinforcement including dimensions, concentration, type, and metallurgy.<<PARAGRAPH_END>>
<<PARAGRAPH>>d) Curing and dryout procedures, including constraints on dryout heating (e.g. design temperature limits and/or<<PARAGRAPH_END>>
<<PARAGRAPH>>maximum differential temperatures that shall be maintained to avoid damaging the unit and/or components).<<PARAGRAPH_END>>
<<HEADING level=3>>5.1.2  The owner shall provide quality requirements covering the following.<<HEADING_END>>
<<PARAGRAPH>>a) Physical property requirements to be used for material qualification and installation quality control by specific<<PARAGRAPH_END>>
<<PARAGRAPH>>product, installation method, and location where the product will be utilized. These requirements shall be in
accordance with manufacturer’s compliance datasheet (Annex B) unless amended by prior agreement with
owner.<<PARAGRAPH_END>>
<<PARAGRAPH>>b) Sampling frequency as applicable for the product’s intended use in either erosion service or other service (see<<PARAGRAPH_END>>
<<PARAGRAPH>>8.2.1.6).<<PARAGRAPH_END>>
<<PARAGRAPH>>c) Required lining thickness tolerances.<<PARAGRAPH_END>>
<<PARAGRAPH>>d) Criteria for hammer testing and the extent of cracking and surface voids permitted.<<PARAGRAPH_END>>
<<HEADING level=3>>5.1.3  The owner shall approve the engineering drawings, execution plan, and dryout procedure prior to any
installation activity.<<HEADING_END>>
<<HEADING level=3>>5.1.4  The owner shall resolve the following:<<HEADING_END>>
<<PARAGRAPH>>a) exceptions, substitutions, and deviations to the requirements of the execution plan, this standard, and other<<PARAGRAPH_END>>
<<PARAGRAPH>>referenced documents;<<PARAGRAPH_END>>
<<PARAGRAPH>>b) conflicts between the execution plan, this standard, and other referenced documents;<<PARAGRAPH_END>>
<<PARAGRAPH>>c) actual or potential work deficiencies discovered and submitted by the inspector.<<PARAGRAPH_END>>
<<HEADING level=3>>5.2 Contractor<<HEADING_END>>
<<PARAGRAPH>>5.2.1  The contractor shall prepare a detailed execution plan in accordance with this standard and the requirements
of the owner’s specification and quality standards. The execution plan shall be prepared, submitted for the owner’s
approval, and agreed to in full before work starts. Execution details shall include:<<PARAGRAPH_END>>
<<PARAGRAPH>>a) designation of responsible parties;<<PARAGRAPH_END>>
<<PARAGRAPH>>b) designation of inspection hold points and the required advance notification to be given to the inspector;<<PARAGRAPH_END>>
<<PARAGRAPH>>c) surface preparation and welding procedures;<<PARAGRAPH_END>>
<<PARAGRAPH>>d) procedures for material qualification, material storage, applicator qualification, installation, and quality control;<<PARAGRAPH_END>>
<<PARAGRAPH>>e) curing (including the curing compound, if any, to be used) and dryout procedures for the completed lining system.<<PARAGRAPH_END>>
<<PARAGRAPH>>5.2.2  Submission to the owner of all exceptions, substitutions, and deviations to the requirements of the execution
plan, this standard and other referenced documents. Owner's approval shall be secured before implementation of the
changes.<<PARAGRAPH_END>>
<<HEADING level=3>>5.2.3  Scheduling of material qualification tests and delivery of those materials and test results to the site.<<HEADING_END>>
<<HEADING level=3>>5.2.4  Scheduling and execution of work to qualify all equipment and personnel required to complete installation
work, including documentation and verification by the inspector.<<HEADING_END>>
<<PAGE_END>>
<<PAGE_18>>
<<PARAGRAPH>>10
API S TANDARD  936<<PARAGRAPH_END>>
<<HEADING level=3>>5.2.5  Preparation and identification of all testing samples (preshipment, applicator qualification, and production/
installation) and timely delivery to the testing laboratory.<<HEADING_END>>
<<HEADING level=3>>5.2.6  Advance notification to the owner of the time and location where work will take place so that this information
can be passed on to the inspector.<<HEADING_END>>
<<HEADING level=3>>5.2.7  Execution of installation work, including preparation of as-installed samples in accordance with 8.4.<<HEADING_END>>
<<PARAGRAPH>>--`,,,,``,,,,`,`,``,`,`,`````,,`-`-`,,`,,`,`,,`---<<PARAGRAPH_END>>
<<HEADING level=3>>5.2.8  Provide inspector verified documentation of installation records, including:<<HEADING_END>>
<<PARAGRAPH>>a) product(s) being applied;<<PARAGRAPH_END>>
<<PARAGRAPH>>b) pallet code numbers and location where applied;<<PARAGRAPH_END>>
<<PARAGRAPH>>c) installation crew members (designating nozzleman and gun operator when gunning);<<PARAGRAPH_END>>
<<PARAGRAPH>>d) mixing and/or gunning equipment utilized;<<PARAGRAPH_END>>
<<PARAGRAPH>>e) fiber and water percentages;<<PARAGRAPH_END>>
<<PARAGRAPH>>f)
mixing details including time, temperature, and aging time (if gunned);<<PARAGRAPH_END>>
<<PARAGRAPH>>g) location and identity of samples taken for installation quality control;<<PARAGRAPH_END>>
<<PARAGRAPH>>h) shell temperatures;<<PARAGRAPH_END>>
<<PARAGRAPH>>i)
weather conditions and any other unusual conditions or occurrences.<<PARAGRAPH_END>>
<<PARAGRAPH>>j)
dryout records.<<PARAGRAPH_END>>
<<HEADING level=3>>5.2.9  Accountability for installed refractories meeting specified standards, including as-installed testing results as
defined in 8.4.4, and lining thickness tolerance limits as defined by 5.1.2 c).<<HEADING_END>>
<<HEADING level=3>>5.3 Inspector<<HEADING_END>>
<<PARAGRAPH>>The inspector shall:<<PARAGRAPH_END>>
<<PARAGRAPH>>a)
ensure that material and applicator qualification test results are fully documented;<<PARAGRAPH_END>>
<<PARAGRAPH>>b)
monitor qualification, production work, and dryout (when applicable) conducted by the manufacturer(s) and
contractor to ensure compliance with job specifications and agreed-to quality practices;<<PARAGRAPH_END>>
<<PARAGRAPH>>c)
notify the owner and the contractor of any work deficiencies or potential deficiencies. Notification shall be made
according to the job-specific requirements outlined in the procedures. Notification shall take place as soon as
possible and shall occur within one working day after discovery of the deficiency;<<PARAGRAPH_END>>
<<PARAGRAPH>>d)
the inspector shall make no engineering decisions unless approved by the owner;<<PARAGRAPH_END>>
<<PARAGRAPH>>e)
conflicts between the specified execution plan and the actual installation procedures or installed refractory
quality results shall be submitted to the owner for resolution;<<PARAGRAPH_END>>
<<PARAGRAPH>>f)
inspect and hammer test installed linings before dryout and after dryout (when possible), and report any
anomalies to the owner;<<PARAGRAPH_END>>
<<PAGE_END>>
<<PAGE_19>>
<<PARAGRAPH>>R EFRACTORY  I NSTALLATION  Q UALITY  C ONTROL —I NSPECTION   AND  T ESTING  M ONOLITHIC  R EFRACTORY  L ININGS   AND  M ATERIALS
11<<PARAGRAPH_END>>
<<PARAGRAPH>>g)
check and verify that accurate installation and dryout records are being documented by the contractor in
accordance with 5.2.8;<<PARAGRAPH_END>>
<<PARAGRAPH>>h)
record all nonconformances and/or potential problems to which the inspector has alerted the contractor and
owner.<<PARAGRAPH_END>>
<<HEADING level=3>>5.4 Manufacturer<<HEADING_END>>
<<PARAGRAPH>>The manufacturer shall:<<PARAGRAPH_END>>
<<PARAGRAPH>>a) provide a compliance datasheet in accordance with Annex B for each product;<<PARAGRAPH_END>>
<<PARAGRAPH>>b) provide material that meets the approved compliance datasheet;<<PARAGRAPH_END>>
<<PARAGRAPH>>c) provide all documentation required in 7.3.2.2; and<<PARAGRAPH_END>>
<<PARAGRAPH>>d) for plastic refractories, provide the minimum acceptable workability index (per ASTM C181) for successful<<PARAGRAPH_END>>
<<PARAGRAPH>>refractory application.<<PARAGRAPH_END>>
<<HEADING level=3>>6 Inspector Qualifications<<HEADING_END>>
<<HEADING level=3>>6.1  The inspector shall have no commercial affiliations with the contractor or manufacturer(s).<<HEADING_END>>
<<PARAGRAPH>>6.2  The inspector shall possess this standard, owner specifications, the project execution plan, the inspection and
test plan, and other job-specific requirements outlined by the owner, contractor, and/or manufacturer. The inspector
shall have working knowledge of these documents.<<PARAGRAPH_END>>
<<HEADING level=3>>7 Materials<<HEADING_END>>
<<HEADING level=3>>7.1 Physical Property Requirements<<HEADING_END>>
<<PARAGRAPH>>7.1.1  Refractories applied in accordance with this standard shall be sampled and tested to verify that the physical
properties meet intended criteria. As defined in 5.1.2 a), product-specific physical property requirements shall be
determined by agreement prior to material qualification. Qualification shall be based upon the sampling/testing
procedures described in this standard.<<PARAGRAPH_END>>
<<PARAGRAPH>>7.1.2  The acceptance/rejection criteria for both material and applicator qualification testing are determined by
average physical properties for each sample, which shall fully meet the criteria established for that material in 5.1.2 a).<<PARAGRAPH_END>>
<<PARAGRAPH>>7.1.3  Acceptance/rejection criteria for as-installed testing shall be based upon criteria and procedures agreed to
prior to work start. The physical properties criteria of 5.1.2 a) shall be extended to account for field conditions as
shown in Table 3.<<PARAGRAPH_END>>
<<HEADING level=3>>7.2 Storage<<HEADING_END>>
<<HEADING level=3>>7.2.1 General<<HEADING_END>>
<<PARAGRAPH>>Refractory materials are affected by moisture, humidity and elevated ambient temperatures. Proper storage of these
materials is critical to the development of optimal physical properties. Shelf life is also affected by the ambient
conditions. Storing refractory in the proper conditions will enhance shelf life.<<PARAGRAPH_END>>
<<PAGE_END>>
<<PAGE_20>>
<<PARAGRAPH>>12
API S TANDARD  936<<PARAGRAPH_END>>
<<HEADING level=3>>7.2.2 Weather Protection<<HEADING_END>>
<<PARAGRAPH>>Refractory materials shall be stored in a weather protected area. The storage facility shall prevent moisture contact
with the refractory. Storage shall be on an elevated, ventilated platform. Moisture shall be directed away from the
refractory.<<PARAGRAPH_END>>
<<HEADING level=3>>7.2.3 Temperature<<HEADING_END>>
<<PARAGRAPH>>Refractory materials shall be stored at a temperature of 40 °F to 100 °F (5 °C to 38 °C).<<PARAGRAPH_END>>
<<HEADING level=3>>7.2.4 Shelf Life<<HEADING_END>>
<<PARAGRAPH>>Time limits for material tests (see 8.2.3) shall set the refractory shelf life requirements. If the manufacturer’s shelf life
recommendations (e.g. as noted on the compliance datasheet) are more stringent, the manufacturer’s restriction shall
apply.<<PARAGRAPH_END>>
<<HEADING level=3>>7.2.5 Discarding Criteria<<HEADING_END>>
<<PARAGRAPH>>Materials that exceed the shelf life (see 7.2.4) shall be discarded. Packages with broken seals or that have become
damp or wet (see 9.3) or for plastics only, refractory with a workability index below the manufacturer’s minimum
required value (see 5.4 d), 8.3.3.6 and 8.3.4.6) shall be subject to requalification or discard (see 8.2.3 and 8.2.4). The
concerned manufacturer shall be involved to assess and gauge the usability of the material for reevaluation after
expiry of shelf life.<<PARAGRAPH_END>>
<<HEADING level=3>>7.3 Packaging and Marking<<HEADING_END>>
<<HEADING level=3>>7.3.1 General<<HEADING_END>>
<<PARAGRAPH>>Packaging of refractory is important to preserving the integrity of the material. Markings provide valuable information
to determine the age of material, assist in establishing water content requirements and track the placement of
material as defined in the quality control program provided by the contractor.<<PARAGRAPH_END>>
<<HEADING level=3>>7.3.2 Regulations and Material Safety Datasheets (MSDS)<<HEADING_END>>
<<HEADING level=3>>7.3.2.1  Refractory materials shall comply with all applicable federal, state, and local codes and regulations on
storage, handling, safety, and environmental requirements.<<HEADING_END>>
<<PARAGRAPH>>7.3.2.2  The latest issue of the refractory manufacturer's compliance datasheets, application instructions, and MSDS
shall be available at the installation site and complied with during the installation of monolithic refractory linings.<<PARAGRAPH_END>>
<<HEADING level=3>>7.3.3 Packaging<<HEADING_END>>
<<HEADING level=3>>7.3.3.1  Hydraulic bonded castable refractories shall be packaged in sealed, moisture-proof bags.<<HEADING_END>>
<<PARAGRAPH>>7.3.3.2  Chemical-setting refractories shall be packaged in heat-sealed plastic to assure vapor-tight enclosure.
Mechanical protection shall be provided by cardboard, rigid plastic, or metal outside containers.<<PARAGRAPH_END>>
<<HEADING level=3>>7.3.4 Marking<<HEADING_END>>
<<HEADING level=3>>7.3.4.1  Refractory bags or containers shall be marked with the product name, batch number, hazards identification
label, and date of manufacture clearly shown.<<HEADING_END>>
<<HEADING level=3>>7.3.4.2  Refractory bags or containers shall be marked with the contained refractory weight. The actual weight shall
not deviate from the marked weight by more than ± 2 %.<<HEADING_END>>
<<PAGE_END>>
<<PAGE_21>>
<<PARAGRAPH>>R EFRACTORY  I NSTALLATION  Q UALITY  C ONTROL —I NSPECTION   AND  T ESTING  M ONOLITHIC  R EFRACTORY  L ININGS   AND  M ATERIALS
13<<PARAGRAPH_END>>
<<HEADING level=3>>7.3.4.3  The bag or container for cast, hand-packed, or rammed mixes shall be marked with the mixing instructions.<<HEADING_END>>
<<HEADING level=3>>7.3.4.4  Each pallet shall be uniquely identified by pallet number and code date.<<HEADING_END>>
<<HEADING level=3>>7.4 Anchors<<HEADING_END>>
<<PARAGRAPH>>7.4.1  Each alloy anchor shall be stamped or laser etched or supplied in sealed traceable packaging to identify alloy
and forming manufacturer. Anchors from open packaging not stamped/etched or being installed from a freshly
opened package shall be confirmed by 100 % PMI before installation. For hexmetal installations, the same stamping/
etching or sealed packaging shall apply. Each unmarked sheet shall be confirmed by PMI before installation.<<PARAGRAPH_END>>
<<HEADING level=3>>7.4.2  Selection, installation, inspection, and testing of anchors shall be in accordance with the design drawings and
specifications.<<HEADING_END>>
<<HEADING level=3>>8 Qualification and Testing<<HEADING_END>>
<<HEADING level=3>>8.1 Testing and Test Procedures<<HEADING_END>>
<<HEADING level=3>>8.1.1 General<<HEADING_END>>
<<PARAGRAPH>>Testing shall be in strict accordance with ASTM procedures as modified below. The laboratory conducting the test
procedures shall be subject to audit and approval by the owner. Quality control testing shall consist of density, cold
crushing strength (CCS), permanent linear change (PLC), abrasion loss (when applicable), and workability index
(plastics only). Other tests required by the owner shall be as defined in the owner’s specifications.<<PARAGRAPH_END>>
<<HEADING level=3>>8.1.2 Cold Crushing Strength<<HEADING_END>>
<<PARAGRAPH>>Testing shall be in accordance with ASTM C133, and the following.<<PARAGRAPH_END>>
<<PARAGRAPH>>a) Cube loading surfaces shall be parallel to within a tolerance of ±  1 / 32  in. (± 0.8 mm) and perpendicular to within a<<PARAGRAPH_END>>
<<PARAGRAPH>>tolerance of ± 1 degree, whether cast or gunned.<<PARAGRAPH_END>>
<<PARAGRAPH>>b) Cold crushing strength shall be determined on samples that have been fired to 1500 °F (815 °C) in accordance<<PARAGRAPH_END>>
<<PARAGRAPH>>with 8.5.4 b).<<PARAGRAPH_END>>
<<PARAGRAPH>>c) The loading head of the test machine shall have a spherical bearing block.<<PARAGRAPH_END>>
<<PARAGRAPH>>d) For cast or hand packed specimens, the load shall be applied to either pair of faces cast against the side of the<<PARAGRAPH_END>>
<<PARAGRAPH>>molds. For specimens cut from a larger cast panel, an open face shall not be used for the top or bottom (i.e. load
application faces) during the test. For gunned specimens, load shall be applied perpendicular to the gunning
direction, in other words, on cut faces perpendicular to the face of the panel.<<PARAGRAPH_END>>
<<PARAGRAPH>>e) Bedding material shall be noncorrugated cardboard shims, placed between the test specimen and the loading<<PARAGRAPH_END>>
<<PARAGRAPH>>surfaces. New shims shall be used for each test cube. Shim dimensions shall be approximately 3 in.  ×  3 in.  ×   1 / 16  in.
(75 mm  ×  75 mm  ×  1.5 mm) thick. Two thinner shims making up the same total thickness may be used in place of a
single shim.<<PARAGRAPH_END>>
<<PARAGRAPH>>f)
Testing machine minimum sensitivity and maximum loading rate shall be as in Table 2.<<PARAGRAPH_END>>
<<HEADING level=3>>8.1.3 Abrasion (Erosion) Resistance<<HEADING_END>>
<<PARAGRAPH>>Testing shall be in accordance with ASTM C704 and the following.<<PARAGRAPH_END>>
<<PARAGRAPH>>a) Fire to 1500 °F (815 °C) in accordance with 8.5.4 b). Weigh the specimens to the nearest 0.1 g.<<PARAGRAPH_END>>
<<PARAGRAPH>>b) Abrasion surface shall be the surface most representative of the hot face. (e.g. original free surface for rammed/<<PARAGRAPH_END>>
<<PARAGRAPH>>hand packed linings, formed surface for cast linings, and screeded exposed surface for gunned).<<PARAGRAPH_END>>
<<PAGE_END>>
<<PAGE_22>>
<<PARAGRAPH>>14
API S TANDARD  936<<PARAGRAPH_END>>
<<HEADING level=3>>Table 2—Testing Machine Sensitivity and Loading Rate<<HEADING_END>>
<<HEADING level=3>>Testing Machine<<HEADING_END>>
<<HEADING level=3>>Sensitivity   a<<HEADING_END>>
<<HEADING level=3>>Loading Rate  b<<HEADING_END>>
<<HEADING level=3>>Castable Density<<HEADING_END>>
<<PARAGRAPH>>lb/ft 3  (kg/m 3 )<<PARAGRAPH_END>>
<<PARAGRAPH>>lbf (N)<<PARAGRAPH_END>>
<<PARAGRAPH>>psi/min (kPa/s)<<PARAGRAPH_END>>
<<PARAGRAPH>>>100 (1600)
500 (2222)
2500 (290)  c<<PARAGRAPH_END>>
<<PARAGRAPH>>60 to 100 (960 to1600)
100 (444)
300 (35)  c<<PARAGRAPH_END>>
<<PARAGRAPH>><60 (960)
25 (111)
250 (29)  c<<PARAGRAPH_END>>
<<PARAGRAPH>>a
If load is registered on a dial, the dial calibration shall permit reading to the nearest load value specified.
Readings made within  1 / 32  in. (0.8 mm) along the arc described by the end of the pointer are
acceptable.<<PARAGRAPH_END>>
<<PARAGRAPH>>b
Loading rate shall be based on the nominal cross sectional area of the test specimen.<<PARAGRAPH_END>>
<<PARAGRAPH>>c
Fifty percent of the expected load may be applied initially at any convenient rate.<<PARAGRAPH_END>>
<<PARAGRAPH>>c) Use the silicon carbide only one time before discarding.<<PARAGRAPH_END>>
<<PARAGRAPH>>d) From the initial weight and volume, calculate the initial bulk density to the nearest 0.1 g/cm 3 . Calculate and report<<PARAGRAPH_END>>
<<PARAGRAPH>>the amount of refractory lost by abrasion in cubic centimeters to the nearest 0.1 cc.<<PARAGRAPH_END>>
<<HEADING level=3>>8.1.4 Density<<HEADING_END>>
<<PARAGRAPH>>Density shall be determined at room temperature on specimens that have been fired in accordance with 8.5.4 b).
Testing procedure shall be as follows.<<PARAGRAPH_END>>
<<PARAGRAPH>>a) Measure specimen dimensions to the nearest 0.02 in. (0.5 mm) and determine the specimen volume. Weigh the<<PARAGRAPH_END>>
<<PARAGRAPH>>specimen to the nearest 0.002 lb (1.0 g).<<PARAGRAPH_END>>
<<PARAGRAPH>>b) Calculate density by dividing weight by volume and report in units of pounds per cubic foot or kilograms per cubic<<PARAGRAPH_END>>
<<PARAGRAPH>>meter.<<PARAGRAPH_END>>
<<HEADING level=3>>8.1.5 PLC<<HEADING_END>>
<<HEADING level=3>>8.1.5.1 General<<HEADING_END>>
<<PARAGRAPH>>Testing shall be in accordance with ASTM C113 and the following.<<PARAGRAPH_END>>
<<PARAGRAPH>>a) The length of each test specimen shall be measured to the nearest 0.001 in. (0.025 mm) along the 9 in. (230 mm)<<PARAGRAPH_END>>
<<PARAGRAPH>>dimension at each of the four edges of the specimen.<<PARAGRAPH_END>>
<<PARAGRAPH>>b) At room temperature, determine the green refractory dimension by measuring the length of the specimen. For<<PARAGRAPH_END>>
<<PARAGRAPH>>heat-setting plastic refractories, the green dimension shall be determined from the form dimensions. Oven dry the
specimens in accordance with 8.5.4 a).<<PARAGRAPH_END>>
<<PARAGRAPH>>c) After cooling to room temperature, measure the dried length of the specimen and then fire in accordance with<<PARAGRAPH_END>>
<<PARAGRAPH>>8.5.4 b).<<PARAGRAPH_END>>
<<PARAGRAPH>>d) After cooling to room temperature, measure the fired length of specimen.<<PARAGRAPH_END>>
<<HEADING level=3>>8.1.5.2 Green-to-dried and Dried-to-fired PLC<<HEADING_END>>
<<HEADING level=3>>8.1.5.2.1 General<<HEADING_END>>
<<PARAGRAPH>>Determine the green-to-dried and dried-to-fired PLC as follows. Report the PLC as an average percent shrinkage in
length for each specimen to ± 0.05 %.<<PARAGRAPH_END>>
<<TABLE_1>>
| Castable Density                                                                                                  | Testing Machine   |                 |
| lb/ft3 (kg/m3)                                                                                                    |                   |                 |
|:------------------------------------------------------------------------------------------------------------------|:------------------|:----------------|
|                                                                                                                   | Sensitivity a     | Loading Rate b  |
|                                                                                                                   | lbf (N)           | psi/min (kPa/s) |
| >100 (1600)                                                                                                       | 500 (2222)        | 2500 (290) c    |
| 60 to 100 (960 to1600)                                                                                            | 100 (444)         | 300 (35) c      |
| <60 (960)                                                                                                         | 25 (111)          | 250 (29) c      |
| a If load is registered on a dial, the dial calibration shall permit reading to the nearest load value specified. |                   |                 |
| Readings made within 1/32 in. (0.8 mm) along the arc described by the end of the pointer are                      |                   |                 |
| acceptable.                                                                                                       |                   |                 |
| b Loading rate shall be based on the nominal cross sectional area of the test specimen.                           |                   |                 |
| c Fifty percent of the expected load may be applied initially at any convenient rate.                             |                   |                 |
<<TABLE_END>>
<<PAGE_END>>
<<PAGE_23>>
<<PARAGRAPH>>R EFRACTORY  I NSTALLATION  Q UALITY  C ONTROL —I NSPECTION   AND  T ESTING  M ONOLITHIC  R EFRACTORY  L ININGS   AND  M ATERIALS
15<<PARAGRAPH_END>>
<<HEADING level=3>>8.1.5.2.2 Green to Dried<<HEADING_END>>
<<PARAGRAPH>>Determine the green-to-dried length change of each of the four edges of the specimen [see 8.1.5.1 b) and c)]. Divide
each change by the green length of that edge. Average the four values to obtain the green to dried PLC of the
specimen.<<PARAGRAPH_END>>
<<HEADING level=3>>8.1.5.2.3 Dried to Fired<<HEADING_END>>
<<PARAGRAPH>>Determine the dried-to-fired length change of each of the four edges of the specimen [see 8.1.5.1 c) and d)]. Divide
each change by the dried length of that edge. Average the four values to obtain the dried to fired PLC of the
specimen.<<PARAGRAPH_END>>
<<HEADING level=3>>8.1.6 Workability Index<<HEADING_END>>
<<PARAGRAPH>>Testing shall be in accordance with ASTM C181. Each sample shall consist of five specimens.<<PARAGRAPH_END>>
<<HEADING level=3>>8.2 Preshipment Refractory Qualification Testing<<HEADING_END>>
<<HEADING level=3>>8.2.1 General<<HEADING_END>>
<<PARAGRAPH>>8.2.1.1  Refractories to be installed by gunning, casting, or hand/ram packing shall be tested to ensure that they
comply with specified physical property requirements as described in 5.1.2 a). Tested physical properties shall be
density; PLC; CCS or abrasion resistance (for abrasion-resistant refractory); and workability index (for plastic
refractory), in accordance with 8.1 and 8.5.<<PARAGRAPH_END>>
<<PARAGRAPH>>8.2.1.2  Subject to owner’s approval, the contractor shall arrange for testing at either an independent laboratory or
the manufacturer’s plant and direct the work to assure that mixing techniques, water quality and content, ambient
temperatures, mix temperatures, etc., represent those needed for production installation. The testing party is
responsible for conducting sampling, specimen preparation, testing, and documentation of results.<<PARAGRAPH_END>>
<<PARAGRAPH>>8.2.1.3  For plastic refractories, the manufacturer shall provide the actual workability index determined seven days
after manufacture in accordance with 8.1.6 and the minimum acceptable workability index for suitable installation of
each plastic refractory supplied.<<PARAGRAPH_END>>
<<PARAGRAPH>>8.2.1.4  Anchoring components, including metallic anchors, ceramic anchor attachments and ceramic components
including ceramic anchors, and tubesheet ferrules shall be certified according to owner’s criteria.<<PARAGRAPH_END>>
<<PARAGRAPH>>8.2.1.5  The contractor shall inform the owner of testing arrangements and timing so that the owner may notify the
inspector to witness or spot check the testing. When engaged as a witness, the inspector shall select the container to
be tested and observe all sampling, specimen preparation, and testing. In cases where an independent laboratory is
utilized or the contractor assumes complete accountability for testing results, inspector participation may be waived or
reduced by the owner.<<PARAGRAPH_END>>
<<HEADING level=3>>8.2.1.6  Based upon the service designation, minimum testing frequency shall be as follows:<<HEADING_END>>
<<PARAGRAPH>>— erosion service—one sample per pallet or partial pallet from each production run,<<PARAGRAPH_END>>
<<PARAGRAPH>>— other service—one sample per three pallets or less from each production run.<<PARAGRAPH_END>>
<<PARAGRAPH>>When the refractory is packaged in bags or other similar container, the sampled bag shall be randomly selected.<<PARAGRAPH_END>>
<<HEADING level=3>>8.2.2 Forming of Refractory Test Specimens<<HEADING_END>>
<<PARAGRAPH>>8.2.2.1  As directed by the contractor and subject to approval by the owner, the entire selected container of refractory
shall be mixed and test specimens formed using metal or plastic forms of the required specimen dimensions.<<PARAGRAPH_END>>
<<PAGE_END>>
<<PAGE_24>>
<<PARAGRAPH>>16
API S TANDARD  936<<PARAGRAPH_END>>
<<PARAGRAPH>>Alternatively, samples may be made to larger dimensions and then cut to the required dimensions after 24-hour cure.
See 8.5 for details of specimen preparation.<<PARAGRAPH_END>>
<<PARAGRAPH>>NOTE   When the refractory is packaged in supersacks or other similar bulk containers, a representative sample of appropriate
size shall be collected from each container at the time of packaging of the production run.<<PARAGRAPH_END>>
<<HEADING level=3>>8.2.2.2  For cast installations, refractory shall be cast in the same manner as the installation. For vibration cast
installations, vibration shall be used in the forming of the test specimens.<<HEADING_END>>
<<HEADING level=3>>8.2.2.3  For pump cast installations, refractory shall be poured into forms.<<HEADING_END>>
<<HEADING level=3>>8.2.2.4  For hand packed installations, refractory shall be hand packed.<<HEADING_END>>
<<PARAGRAPH>>8.2.2.5  For gunned installations, refractory shall be gunned to produce a large panel. Specimens shall be cut from
the central portion of the panel (i.e. away from the edges). Alternatively, specimens may be cast or hand packed
subject to owner approval of a suitable product-specific correlation on the submitted product compliance datasheet to
gunned properties supplied by the manufacturer.<<PARAGRAPH_END>>
<<PARAGRAPH>>8.2.2.6  Plastic and other ramming refractories shall be formed using a mallet or handheld pneumatic rammer.
Specimen formation using a pneumatic or ramming press, as described by ASTM C1054, is not permitted.<<PARAGRAPH_END>>
<<HEADING level=3>>8.2.3 Application Period<<HEADING_END>>
<<PARAGRAPH>>Refractory shall be applied within four months of the initial applicator procedure qualification tests. If the initial
qualification period is exceeded, the refractory batch may be requalified in accordance with 8.2.1 and 8.2.2.
Requalification permits usage for an additional three months after each requalification test. Refractory older than the
manufacturer’s recommended shelf life shall not be used.<<PARAGRAPH_END>>
<<HEADING level=3>>8.2.4 Retesting<<HEADING_END>>
<<PARAGRAPH>>In the event a sample fails to meet specified requirements, it may be retested once. The retest shall be conducted
using a new sample representing the same pallet(s) of the same batch of refractory as the failed sample. Use the
same testing facility, testing procedure, inspector, and inspection methods. A different facility may be used, subject to
the owner's approval. If the retest is unsuccessful, the refractory represented by the sample(s) shall not be used.<<PARAGRAPH_END>>
<<PARAGRAPH>>--`,,,,``,,,,`,`,`` `,`,`````,,`-`-`,,`,,`,`,,`---<<PARAGRAPH_END>>
<<HEADING level=3>>8.3 Qualification of Installation Procedure and Crew/Installers<<HEADING_END>>
<<PARAGRAPH>>Prior to installation, the contractor shall demonstrate that the specified quality standards will be met using the material
qualified for the job, including metal and organic fibers as applicable, and the installation method, equipment, and
personnel to be utilized for the installation work. This shall be done by simulating the installation and sampling and
testing the applied materials as follows.<<PARAGRAPH_END>>
<<HEADING level=3>>8.3.1 Pneumatic Gunning<<HEADING_END>>
<<PARAGRAPH>>8.3.1.1  A test panel shall be prepared by each nozzleman/gun operator team for each refractory being installed. The
panel shall be inspected, sampled, and tested prior to commencing the actual installation. Preparation and
examination shall be in accordance with 8.3.1.2 through 8.3.1.7.<<PARAGRAPH_END>>
<<PARAGRAPH>>8.3.1.2  A test panel measuring a minimum of 24 in.  ×  24 in. (600 mm  ×  600 mm) shall be fabricated. The panel
thickness, anchors and anchor pattern shall be in accordance with the actual installation job.<<PARAGRAPH_END>>
<<PARAGRAPH>>8.3.1.3  The test panel forms shall be constructed with a removable back and sides to permit visual inspection of the
installed castable. The method of anchor attachment shall permit removal of the forms without damage to the
refractory or the anchors (e.g. use a bolt through the form). Interior surfaces of the forms shall be coated with a
manufacturer approved releasing agent to facilitate removal from the refractory.<<PARAGRAPH_END>>
<<PAGE_END>>
<<PAGE_25>>
<<PARAGRAPH>>R EFRACTORY  I NSTALLATION  Q UALITY  C ONTROL —I NSPECTION   AND  T ESTING  M ONOLITHIC  R EFRACTORY  L ININGS   AND  M ATERIALS
17<<PARAGRAPH_END>>
<<PARAGRAPH>>8.3.1.4  The test panel shall be inclined 45 degrees above the horizontal and supported on a frame so that the
panel’s midpoint is approximately 6 ft (1.8 m) above grade. The nozzleman/gun operator team shall demonstrate their
abilities by gunning the test panel in this inclined position. After sample is dry to the touch, curing compound or
suitable covering in accordance to manufacturer’s instruction shall be applied.<<PARAGRAPH_END>>
<<PARAGRAPH>>8.3.1.5  At least 24 hours after completion of the panel, remove the forms and inspect the panel for voids,
laminations, nonuniformities, entrapped rebound, or other flaws. The panel shall then be sectioned or broken and the
exposed surfaces inspected for voids, laminations, nonuniformities, and rebound entrapment.<<PARAGRAPH_END>>
<<PARAGRAPH>>8.3.1.6  Test specimens (number and type in accordance with 8.5) shall be cut from the center of each panel and
tested in accordance with 8.1 for compliance to 5.1.2 a) physical property requirements for density; PLC; and CCS or,
where applicable, abrasion resistance (see Table 4). Alternatively, with the owner’s approval, full testing may be
waived and measurements of the panel dimensions and weight used to determine the green density, which is then
compared to a previously approved manufacturer supplied value. Panel dimensions and weight shall be determined
before the panel is sectioned or broken.<<PARAGRAPH_END>>
<<PARAGRAPH>>8.3.1.7  Satisfactory examination and test results in accordance with 8.3.1.5 and 8.3.1.6, shall serve to qualify the
mixing and installation procedures and the nozzleman/gun operator teams. The nozzleman and gun operator shall
not gun refractory materials until they are qualified.<<PARAGRAPH_END>>
<<HEADING level=3>>8.3.2 Casting<<HEADING_END>>
<<PARAGRAPH>>8.3.2.1  A mock-up shall be prepared by each applicator for each mixing/installation procedure and for each
refractory being installed. The mock-up shall simulate the most difficult piece of the installation work for which the
subject refractory and mixing/installation procedure will be used, or it shall be of the size/shape agreed to in the
documentation phase (see 5.2.1). The mock-up shall be inspected, sampled and tested prior to commencing the
actual installation. Preparation and examination shall be in accordance with 8.3.2.2 through 8.3.2.9.<<PARAGRAPH_END>>
<<PARAGRAPH>>8.3.2.2  The mock-up shall simulate forming and general installation procedures, including mixing, handling/delivery
to the lining cavity, and associated quality control requirements. Installation of refractory shall be in the same
orientation to be used for the actual installation and shall simulate installation obstacles (e.g. around nozzle
