Repository: Viswazgummadi/RAG_P01

# Retrieval-Augmented Generation (RAG) System for Technical Document Analysis

## Overview
This project implements a Retrieval-Augmented Generation (RAG) system for analyzing technical documents, particularly standards and specifications. It integrates advanced NLP techniques, including document preprocessing, vector database creation, and fine-tuned language model inference, to generate accurate and context-aware responses to user queries.

### Vector Database Creation
- **Text Chunking:**
  - Implements `RecursiveCharacterTextSplitter` for content segmentation.
  - Optimizes chunk size and overlap for retrieval efficiency.
- **Embedding Generation:**

File: data2/API/API 936 2014 Refractory(1)/API 936 2014 Refractory(1).txt (part 3 of 7)
<<DOCUMENT_START>>
protrusions and beneath overhangs), and fit-up tolerances if work involves lining of sections to be fit-up at a later date.<<PARAGRAPH_END>>
<<HEADING level=3>>8.3.2.3  The refractory thickness, anchors, and anchor pattern shall be in accordance with the actual installation job.<<HEADING_END>>
<<HEADING level=3>>8.3.2.4  For vibration cast installations, the mock-up shall demonstrate the adequacy of the vibration method,
equipment, and means of vibrator attachment.<<HEADING_END>>
<<HEADING level=3>>8.3.2.5  For pouring and pump cast installations, only vibration that will be used in the actual installation shall be
allowed in the mock-up.<<HEADING_END>>
<<PARAGRAPH>>8.3.2.6  The forms shall be constructed to permit removal for visual inspection of the refractory. The method of
anchor attachment shall permit removal of the forms without damage to the anchors or the refractory. Interior surfaces
of the forms shall be coated with a manufacturer approved release agent to facilitate removal from the applied
refractory.<<PARAGRAPH_END>>
<<PARAGRAPH>>8.3.2.7  Test specimens (number, type, and preparation in accordance with 8.5) shall be prepared using material
sampled from the mixes prepared for casting the mock-up. Specimens shall be formed in molds using the same level
of agitation as the mock-up. Specimens shall be tested in accordance with 8.1 for compliance to 5.1.2 a) physical
property requirements for density; PLC; and CCS or, where applicable, abrasion resistance (see Table 4).<<PARAGRAPH_END>>
<<PARAGRAPH>>8.3.2.8  Refractory cast in the mock-up shall be cured for 12 hours minimum prior to stripping the forms. Remove the
forms and visually inspect the refractory. The applied lining shall be homogeneous and free of voids or segregations
and shall meet specified tolerances.<<PARAGRAPH_END>>
<<PARAGRAPH>>--`,,,,``,,,,`,`,``,`,`,`````,,`-`-`,,`,,`,`,,`---<<PARAGRAPH_END>>
<<PARAGRAPH>>Copyright American Petroleum Institute
Provided by IHS under license with API
Licensee=University of Texas Revised Sub Account/5620001114
Not for Resale, 12/25/2014 21:52:42 MST
No reproduction or networking permitted without license from IHS<<PARAGRAPH_END>>
<<TABLE_1>>
| Copyright American Petroleum Institute                           |
|:-----------------------------------------------------------------|
| Provided by IHS under license with API                           |
| No reproduction or networking permitted without license from IHS |
<<TABLE_END>>
<<TABLE_2>>
| Licensee=University of Texas Revised Sub Account/5620001114   |
|:--------------------------------------------------------------|
| Not for Resale, 12/25/2014 21:52:42 MST                       |
<<TABLE_END>>
<<PAGE_END>>
<<PAGE_26>>
<<PARAGRAPH>>18
API S TANDARD  936<<PARAGRAPH_END>>
<<PARAGRAPH>>8.3.2.9  Satisfactory examination and test results in accordance with 8.3.2.7 and 8.3.2.8 shall serve to qualify the
applicators and the mixing and installation procedures as well as the mix water levels. The applicator(s) shall not cast
refractory linings until they are qualified.<<PARAGRAPH_END>>
<<HEADING level=3>>8.3.3 Thin-layer Abrasion (Erosion) Resistant Refractories<<HEADING_END>>
<<PARAGRAPH>>8.3.3.1  A test panel 12 in.  ×  12 in.  ×  3 / 4  in. or 1 in. (300 mm  ×  300 mm  ×  19 mm or 25 mm), shall be packed by each
applicator for each anchoring system and refractory being installed by the applicator. The test panel shall be
inspected, sampled, and tested prior to commencing the actual installation. Preparation and examination shall be in
accordance with 8.3.3.2 through 8.3.3.7.<<PARAGRAPH_END>>
<<PARAGRAPH>>8.3.3.2  Panel thickness shall be the same as the lining to be installed. Mixing and application techniques (e.g.
pneumatic ramming, hand packing), orientation (sidewall or overhead), etc., shall be in accordance with the actual
installation job.<<PARAGRAPH_END>>
<<PARAGRAPH>>8.3.3.3  The hexmetal or hexalt anchoring system(s) (as used for the actual installation) shall be attached to a
backing plate in such a manner that the backing plate may be removed without damaging the refractory or the
anchoring system. For hexalt systems, perimeter forms shall also be used to contain the refractory. The backing plate
(and forms, if required) shall be coated with a manufacturer approved release agent to facilitate removal from the
applied refractory.<<PARAGRAPH_END>>
<<PARAGRAPH>>8.3.3.4  Examination of the panel may be performed immediately after ramming, or within 24 hours, as directed by
the owner. Remove the backing plate and examine the panel from the backside. The lining shall be free of voids,
incomplete filling of the anchoring system and inadequate compaction of the refractory.<<PARAGRAPH_END>>
<<PARAGRAPH>>8.3.3.5  Test specimens shall be prepared using materials sampled from the mixes applied. Specimens shall be
formed in molds (see 8.5), using the same placement method as the test panel. Specimens shall be tested in
accordance with 8.1 for density, PLC, and abrasion resistance. The results shall be in compliance with 5.1.2 a).<<PARAGRAPH_END>>
<<HEADING level=3>>8.3.3.6  For each batch of plastic refractories the workability index shall be determined and shall exceed the
minimum acceptable value for installation [see 5.4 d) and 8.1.6].<<HEADING_END>>
<<PARAGRAPH>>8.3.3.7  Satisfactory examination and test results in accordance with 8.3.3.4 through 8.3.3.6 shall serve to qualify the
applicator(s) and the mixing and installation procedures, as well as the mix water levels. The applicator(s) shall not
apply refractory linings until they are qualified.<<PARAGRAPH_END>>
<<HEADING level=3>>8.3.4 Thick-layer Plastic Installations (Greater than 2 in.)<<HEADING_END>>
<<PARAGRAPH>>8.3.4.1  A test panel shall be pneumatically ram packed by each applicator and for each refractory being installed.
The test panel shall be inspected, sampled, and tested prior to commencing the actual installation. Preparation and
examination shall be in accordance with 8.3.4.2 through 8.3.4.8.<<PARAGRAPH_END>>
<<PARAGRAPH>>8.3.4.2  The test panel shall be 24 in.  ×  12 in. (600 mm  ×  300 mm) with an applied lining thickness, anchors and
anchor pattern in accordance with the actual installation job. In the event ceramic anchors are to be used in the
construction, panel shall be large enough to properly demonstrate setting one entire ceramic anchor assembly.<<PARAGRAPH_END>>
<<PARAGRAPH>>8.3.4.3  The test panel shall be constructed with removable back and sides to permit visual inspection of the installed
refractory. Anchors shall be attached to the form in a manner that permits removal of the backing plate without
damage to the refractory or the anchoring system. Interior surfaces of the backing plate and forms shall be coated
with a manufacturer approved releasing agent to facilitate removal from the applied refractory.<<PARAGRAPH_END>>
<<HEADING level=3>>8.3.4.4  Test panel refractory shall be installed by pneumatic ramming in a manner and orientation (e.g. sidewall or
overhead) simulating the actual installation.<<HEADING_END>>
<<PARAGRAPH>>--`,,,,``,,,,`,`,``,`<<PARAGRAPH_END>>
<<PARAGRAPH>>Copyright American Petroleum Institute
Provided by IHS under license with API
Licensee=University of Texas Revised Sub Account/5620001114
Not for Resale, 12/25/2014 21:52:42 MST
No reproduction or networking permitted without license from IHS<<PARAGRAPH_END>>
<<TABLE_1>>
| Copyright American Petroleum Institute ,,,                           |
|:---------------------------------------------------------------------|
| Provided by IHS under license with API ``,,                          |
| No reproduction or networking permitted without license from IHS ,,` |
<<TABLE_END>>
<<TABLE_2>>
| Licensee=University of Texas Revised Sub Account/5620001114   |
|:--------------------------------------------------------------|
| Not for Resale, 12/25/2014 21:52:42 MST                       |
<<TABLE_END>>
<<PAGE_END>>
<<PAGE_27>>
<<PARAGRAPH>>R EFRACTORY  I NSTALLATION  Q UALITY  C ONTROL —I NSPECTION   AND  T ESTING  M ONOLITHIC  R EFRACTORY  L ININGS   AND  M ATERIALS
19<<PARAGRAPH_END>>
<<PARAGRAPH>>8.3.4.5  After refractory installation is completed, the test panel forms and backing plate shall be removed
immediately and the refractory examined from the backside. The refractory shall be free of inadequate consolidation
and voids. The sample shall be sectioned and examined to confirm that the refractory plastic is free of inadequate
consolidation and/or voids around the anchors.<<PARAGRAPH_END>>
<<HEADING level=3>>8.3.4.6  For plastic refractories the workability index shall be determined and shall exceed the minimum acceptable
value for installation [see 5.4 d) and 8.1.6].<<HEADING_END>>
<<HEADING level=3>>8.3.4.7  Except as noted in 8.3.4.6, test specimens and testing are not required.<<HEADING_END>>
<<PARAGRAPH>>8.3.4.8  Satisfactory results in accordance with 8.3.4.5 and 8.3.4.6 shall serve to qualify the equipment, techniques,
and applicator. The applicator(s) shall not ram pack refractory materials until they are qualified.<<PARAGRAPH_END>>
<<HEADING level=3>>8.4 Production (As-installed) Refractory Sampling and Testing<<HEADING_END>>
<<HEADING level=3>>8.4.1 Gunning (Wet or Dry Gun)<<HEADING_END>>
<<PARAGRAPH>>--`,,,,``,,,,`,`,``,`,`,`````,,`-`-`,,`,,`,`,,`---<<PARAGRAPH_END>>
<<PARAGRAPH>>8.4.1.1  A minimum of one sample of applied refractory shall be gunned by each gunning crew per material per shift
using a “wire mesh basket.” At least one sample shall be prepared for each lined item.<<PARAGRAPH_END>>
<<PARAGRAPH>>8.4.1.2  The basket shall be approximately 12 in.  ×  12 in. (300 mm  ×  300 mm) and at least 4 in. (100 mm) deep but
no greater than the installed refractory thickness. The basket shall be constructed of wire mesh with  1 / 2  in. (13 mm)
square openings.<<PARAGRAPH_END>>
<<PARAGRAPH>>8.4.1.3  The basket shall be supported on the wall where the lining application is proceeding, filled, and immediately
removed. All loose refractory or rebound material shall be removed from the area where the basket was placed during
sample preparation. Production samples shall remain in the same environment as actual production installation for
the first 24 hours.<<PARAGRAPH_END>>
<<PARAGRAPH>>8.4.1.4  The required test specimens (number and preparation in accordance with 8.5) shall be diamond saw-cut
from the refractory applied in the basket. Testing shall be in accordance with 8.1 for density; PLC; and CCS or, where
applicable, abrasion resistance.<<PARAGRAPH_END>>
<<PARAGRAPH>>8.4.1.5  Alternatively, panels with enclosed sides may be used in place of the wire baskets if the panel dimensions
are at least 18 in.  ×  18 in.  ×  4 in. (450 mm  ×  450 mm  ×  100 mm) but no deeper than the installed refractory. Test
specimens shall be cut from the center of the panels to avoid inclusion of rebound possibly trapped along the sides of
the panels.<<PARAGRAPH_END>>
<<HEADING level=3>>8.4.2 Casting<<HEADING_END>>
<<HEADING level=3>>8.4.2.1  A minimum of one sample of the material being installed shall be cast by each mixing crew per material per
shift. At least one sample shall be prepared for each lined item.<<HEADING_END>>
<<PARAGRAPH>>8.4.2.2  Test specimens may be formed by casting directly into molds or by casting into larger forms and diamond
saw cutting to the required specimen dimensions after curing. Production samples shall remain in the same
environment as actual production installation for the first 24 hours.<<PARAGRAPH_END>>
<<HEADING level=3>>8.4.2.3  Vibration shall be used in casting of samples as applicable to simulate installation work.<<HEADING_END>>
<<HEADING level=3>>8.4.2.4  The specimen requirements and preparation shall be in accordance with 8.5. Testing shall be in accordance
with 8.1 for density; PLC; and CCS or, where applicable, abrasion resistance.<<HEADING_END>>
<<HEADING level=3>>8.4.3 Plastics and Thin-layer, Erosion-resistant Linings<<HEADING_END>>
<<HEADING level=3>>8.4.3.1  A minimum of one sample shall be packed by each applicator per material per shift. At least one sample
shall be prepared for each lined item.<<HEADING_END>>
<<PARAGRAPH>>Copyright American Petroleum Institute
Provided by IHS under license with API
Licensee=University of Texas Revised Sub Account/5620001114
Not for Resale, 12/25/2014 21:52:42 MST
No reproduction or networking permitted without license from IHS<<PARAGRAPH_END>>
<<TABLE_1>>
| Copyright American Petroleum Institute                           |
|:-----------------------------------------------------------------|
| Provided by IHS under license with API                           |
| No reproduction or networking permitted without license from IHS |
<<TABLE_END>>
<<TABLE_2>>
| Licensee=University of Texas Revised Sub Account/5620001114   |
|:--------------------------------------------------------------|
| Not for Resale, 12/25/2014 21:52:42 MST                       |
<<TABLE_END>>
<<PAGE_END>>
<<PAGE_28>>
<<PARAGRAPH>>20
API S TANDARD  936<<PARAGRAPH_END>>
<<HEADING level=3>>8.4.3.2  Test specimens (abrasion plates and linear change bars) shall be formed directly from the refractory being
installed using the ramming technique used for the installation.<<HEADING_END>>
<<HEADING level=3>>8.4.3.3  The specimen requirements and preparation shall be in accordance with 8.5, and testing shall be in
accordance with 8.1.<<HEADING_END>>
<<HEADING level=3>>8.4.4 Acceptance/Rejection Criteria<<HEADING_END>>
<<PARAGRAPH>>8.4.4.1  The average physical properties of each sample of the as-installed refractory shall meet the criteria defined
in Table 3. Table 3 describes modifications to the evaluation criteria defined in 5.1.2 a).<<PARAGRAPH_END>>
<<HEADING level=3>>8.4.4.2  Inspector verified records shall be kept by the contractor to identify the samples and the areas of the
installed lining that they represent.<<HEADING_END>>
<<HEADING level=3>>8.4.4.3  Failure to meet the criteria described in Table 3 shall be cause for rejection of the area of the refractory lining
that the sample represents.<<HEADING_END>>
<<PARAGRAPH>>8.4.4.4  In the event of disagreement over the installed refractory quality, core samples may be taken from the
questionable area of the applied lining and retested using the same test procedure and evaluation criteria. If the retest
is unsuccessful, the area of the lining represented by the sample shall be replaced.<<PARAGRAPH_END>>
<<PARAGRAPH>>8.4.4.5  The contractor shall prepare records identifying and locating all areas of rejected and replaced lining (e.g. a
map), the reason for the rejection, the means of repair, and the refractory used.<<PARAGRAPH_END>>
<<HEADING level=3>>Table 3—Physical Properties and Acceptable Results for Testing of As-Installed Refractories<<HEADING_END>>
<<HEADING level=3>>Range of Acceptable Results  a<<HEADING_END>>
<<HEADING level=3>>Physical Property<<HEADING_END>>
<<HEADING level=3>>Minimum  b
Maximum  b<<HEADING_END>>
<<PARAGRAPH>>Abrasion loss
None
110 %<<PARAGRAPH_END>>
<<PARAGRAPH>>Cold crushing strength
90 %
None<<PARAGRAPH_END>>
<<PARAGRAPH>>Density
–5 lb/ft 3  (–80 kg/m 3 )
+5 lb/ft 3  (+80 kg/m 3 )<<PARAGRAPH_END>>
<<HEADING level=3>>Permanent linear change
Zero  c
110 %<<HEADING_END>>
<<PARAGRAPH>>a
Average of all specimen test results per sample. The minimum and maximum values are based upon the physical
property value(s) listed on the manufacturer’s compliance datasheet or other value in accordance with 5.1.2 a).<<PARAGRAPH_END>>
<<PARAGRAPH>>b
When the manufacturer’s compliance datasheet indicates a range for the physical property, the applicable limits shall
apply to the upper and lower values of the compliance datasheet range.<<PARAGRAPH_END>>
<<PARAGRAPH>>c
Zero means 0.00 % shrinkage. Products that expand shall not be used.<<PARAGRAPH_END>>
<<PARAGRAPH>>--`,,,,``,,,,`,`,``,`,`,`````,,`-`-`,,`,,`,`,,`---<<PARAGRAPH_END>>
<<HEADING level=3>>8.5 Test Specimen Preparation<<HEADING_END>>
<<HEADING level=3>>8.5.1  Based on the use designation determined in accordance with 5.1.2 b), the minimum number of refractory
specimens for each sample shall be in accordance with Table 4.<<HEADING_END>>
<<HEADING level=3>>8.5.2  The specimens shall be cured in accordance with 9.13.<<HEADING_END>>
<<PARAGRAPH>>8.5.2.1  Hydraulic bonded castable refractories shall be cured for a minimum of 24 hours after placement. During this
period, the exposed surfaces of the refractory shall be covered or sealed with an impermeable coating or material.<<PARAGRAPH_END>>
<<PARAGRAPH>>8.5.2.2  Air-setting, phosphate-bonded castable refractories shall be air cured, uncovered, for a minimum of 24
hours after forming. During this period, the refractory shall be protected from moisture.<<PARAGRAPH_END>>
<<PARAGRAPH>>Copyright American Petroleum Institute
Provided by IHS under license with API
Licensee=University of Texas Revised Sub Account/5620001114
Not for Resale, 12/25/2014 21:52:42 MST
No reproduction or networking permitted without license from IHS<<PARAGRAPH_END>>
<<TABLE_1>>
| Physical Property                                                                                                       | Range of Acceptable Results a   |                       |
|:------------------------------------------------------------------------------------------------------------------------|:--------------------------------|:----------------------|
|                                                                                                                         | Minimum b                       | Maximum b             |
| Abrasion loss                                                                                                           | None                            | 110 %                 |
| Cold crushing strength                                                                                                  | 90 %                            | None                  |
| Density                                                                                                                 | –5 lb/ft3 (–80 kg/m3)           | +5 lb/ft3 (+80 kg/m3) |
| Permanent linear change                                                                                                 | Zero c                          | 110 %                 |
| a Average of all specimen test results per sample. The minimum and maximum values are based upon the physical           |                                 |                       |
| property value(s) listed on the manufacturer’s compliance datasheet or other value in accordance with 5.1.2 a).         |                                 |                       |
| b When the manufacturer’s compliance datasheet indicates a range for the physical property, the applicable limits shall |                                 |                       |
| apply to the upper and lower values of the compliance datasheet range.                                                  |                                 |                       |
| c Zero means 0.00 % shrinkage. Products that expand shall not be used.                                                  |                                 |                       |
<<TABLE_END>>
<<TABLE_2>>
| Copyright American Petroleum Institute                           |
|:-----------------------------------------------------------------|
| Provided by IHS under license with API                           |
| No reproduction or networking permitted without license from IHS |
<<TABLE_END>>
<<TABLE_3>>
| Licensee=University of Texas Revised Sub Account/5620001114   |
|:--------------------------------------------------------------|
| Not for Resale, 12/25/2014 21:52:42 MST                       |
<<TABLE_END>>
<<PAGE_END>>
<<PAGE_29>>
<<PARAGRAPH>>R EFRACTORY  I NSTALLATION  Q UALITY  C ONTROL —I NSPECTION   AND  T ESTING  M ONOLITHIC  R EFRACTORY  L ININGS   AND  M ATERIALS
21<<PARAGRAPH_END>>
<<HEADING level=3>>Table  4—Required Number of Test Specimens per Sample<<HEADING_END>>
<<HEADING level=3>>Type of Test
Number of
Specimens
Size of Specimens<<HEADING_END>>
<<PARAGRAPH>>Abrasion resistance
2
4  1 / 2  in.   ×  4  1 / 2  in.   ×  1 in.
(114 mm   ×  114 mm   ×  25 mm)<<PARAGRAPH_END>>
<<PARAGRAPH>>Permanent linear change
1
2 in.   ×  2 in.   ×  9 in.
(50 mm  ×  50 mm  ×  230 mm)<<PARAGRAPH_END>>
<<PARAGRAPH>>For erosion service<<PARAGRAPH_END>>
<<PARAGRAPH>>Density
—
Use abrasion plates or linear change
bars (before their targeted test).<<PARAGRAPH_END>>
<<PARAGRAPH>>Cold crushing strength
3
2 in.   ×  2 in.   ×  2 in.
(50 mm   ×  50 mm   ×  50 mm)<<PARAGRAPH_END>>
<<PARAGRAPH>>Permanent linear change
1
2 in.   ×  2 in.   ×  9 in.
(50 mm   ×  50 mm   ×  230 mm)<<PARAGRAPH_END>>
<<PARAGRAPH>>For other service<<PARAGRAPH_END>>
<<PARAGRAPH>>Density
—
Use crushing cubes or linear change
bars (before their targeted test).<<PARAGRAPH_END>>
<<HEADING level=3>>8.5.2.3  Heat-setting, plastic refractories shall be allowed to air dry for a minimum of 24 hours followed by oven
drying [see 8.5.4 a)] in a form suitable for drying temperatures.<<HEADING_END>>
<<PARAGRAPH>>8.5.3  Once refractory specimens have been fully cured, they shall be removed from the forms and/or cut to required
dimensions. The specimens shall be marked for identification with temperature-resistant paint (to prevent burn-off
during firing).<<PARAGRAPH_END>>
<<HEADING level=3>>8.5.4  Specimens shall be dried and fired as required by the testing procedure (see 8.1). Oven drying and firing shall
be as follows.<<HEADING_END>>
<<PARAGRAPH>>a) Oven dry: hold for 12 hours minimum at 220 °F to 230 °F (104 °C to 110 °C) in a forced air, convection dryer.<<PARAGRAPH_END>>
<<PARAGRAPH>>Heating to this level shall be in accordance with manufacturer's recommendations. Heat-setting plastics shall be
oven dried in the forms.<<PARAGRAPH_END>>
<<PARAGRAPH>>b) Oven fire: heat at 300 °F/h (170 °C/h) maximum to 1500 °F (815 °C), hold for five hours at 1500 °F (815 °C); cool<<PARAGRAPH_END>>
<<PARAGRAPH>>--`,,,,``,,,,`,`,``,`,`,`````,,`-`-`,,`,,`,`,,`---<<PARAGRAPH_END>>
<<PARAGRAPH>>at 500 °F/h (280 °C/h) maximum to ambient. Remove heat-setting plastics from the molds after oven drying and
before oven firing.<<PARAGRAPH_END>>
<<PARAGRAPH>>c) For heat-setting plastic refractories, see ASTM C1054 for procedures to remove from steel forms, drying and firing<<PARAGRAPH_END>>
<<PARAGRAPH>>to avoid handling damage, skinning, bloating, and surface tears.<<PARAGRAPH_END>>
<<HEADING level=3>>9 Installation/Execution<<HEADING_END>>
<<HEADING level=3>>9.1 Surface Preparation<<HEADING_END>>
<<PARAGRAPH>>9.1.1  Immediately before refractory installation, all surfaces to be lined shall be cleaned to meet SSPC SP-7/NACE
No. 4 standards for grit blasting if rust, weld slag, oil, dirt, or other foreign materials are present on the surface to be lined.<<PARAGRAPH_END>>
<<PARAGRAPH>>9.1.2  If grit blast cleaning is required, anchor leg coverings (if present) shall be removed before the grit blast
cleaning. After grit blast cleaning, the surfaces to be lined shall be vacuum cleaned to remove all debris and new
anchor leg coverings shall be installed. Water shall not be used for washing unless it contains a suitable inhibitor.<<PARAGRAPH_END>>
<<HEADING level=3>>9.1.3  Surface cleaning in accordance with SSPC SP-3 shall be acceptable only for limited areas such as spot
grinding for repairs.<<HEADING_END>>
<<PARAGRAPH>>Copyright American Petroleum Institute
Provided by IHS under license with API
Licensee=University of Texas Revised Sub Account/5620001114
Not for Resale, 12/25/2014 21:52:42 MST
No reproduction or networking permitted without license from IHS<<PARAGRAPH_END>>
<<TABLE_1>>
| Type of Test        |                         | Number of   | Size of Specimens                    |
|                     |                         | Specimens   |                                      |
|:--------------------|:------------------------|:------------|:-------------------------------------|
| For erosion service | Abrasion resistance     | 2           | 4 1/2 in. × 4 1/2 in. × 1 in.        |
|                     |                         |             | (114 mm × 114 mm × 25 mm)            |
|                     | Permanent linear change | 1           | 2 in. × 2 in. × 9 in.                |
|                     |                         |             | (50 mm × 50 mm × 230 mm)             |
|                     | Density                 | —           | Use abrasion plates or linear change |
|                     |                         |             | bars (before their targeted test).   |
| For other service   | Cold crushing strength  | 3           | 2 in. × 2 in. × 2 in.                |
|                     |                         |             | (50 mm × 50 mm × 50 mm)              |
|                     | Permanent linear change | 1           | 2 in. × 2 in. × 9 in.                |
|                     |                         |             | (50 mm × 50 mm × 230 mm)             |
|                     | Density                 | —           | Use crushing cubes or linear change  |
|                     |                         |             | bars (before their targeted test).   |
<<TABLE_END>>
<<TABLE_2>>
| Copyright American Petroleum Institute                           |
|:-----------------------------------------------------------------|
| Provided by IHS under license with API                           |
| No reproduction or networking permitted without license from IHS |
<<TABLE_END>>
<<TABLE_3>>
| Licensee=University of Texas Revised Sub Account/5620001114   |
|:--------------------------------------------------------------|
| Not for Resale, 12/25/2014 21:52:42 MST                       |
<<TABLE_END>>
<<PAGE_END>>
<<PAGE_30>>
<<PARAGRAPH>>22
API S TANDARD  936<<PARAGRAPH_END>>
<<HEADING level=3>>9.2 Water Quality<<HEADING_END>>
<<PARAGRAPH>>Water used for mixing in the refractory shall be potable. The chloride content of the water shall not exceed 200 ppm.
When refractory is installed on stainless steel surfaces the chloride content shall not exceed 50 ppm.<<PARAGRAPH_END>>
<<PARAGRAPH>>NOTE   The 50 ppm limit does not apply when the stainless steel is limited to the anchoring system or metal reinforcing fibers.<<PARAGRAPH_END>>
<<HEADING level=3>>9.3 Water-contaminated Refractory<<HEADING_END>>
<<HEADING level=3>>9.3.1  Containers of refractory exhibiting evidence of water contamination shall be discarded.<<HEADING_END>>
<<HEADING level=3>>9.3.2  Any individual container of refractory material containing hard lumps (i.e. cannot be easily broken by hand)
shall be discarded.<<HEADING_END>>
<<HEADING level=3>>9.4 Preparation for Lining Installation<<HEADING_END>>
<<HEADING level=3>>9.4.1 Timing<<HEADING_END>>
<<HEADING level=3>>9.4.1.1  Refractory installation shall not begin until completion of welding, postweld heat treatment, and pressure
testing.<<HEADING_END>>
<<HEADING level=3>>9.4.1.2  If the refractory installation must take place before pressure testing, all pressure retaining weld seams shall
remain unlined, i.e. exposed to the testing medium.<<HEADING_END>>
<<HEADING level=3>>9.4.2 Lining Penetrations<<HEADING_END>>
<<PARAGRAPH>>Structural members, nozzle extensions, and other items within the limits of the lining shall be wrapped with  1 / 8  in.
(3 mm) thickness of a nonabsorbent material to prevent moisture absorption from, or bonding to, the refractory lining.
The wrapping shall be taped smoothly into place.<<PARAGRAPH_END>>
<<HEADING level=3>>9.4.3 Openings<<HEADING_END>>
<<HEADING level=3>>9.4.3.1  Openings shall be closed by means of sealed wood or metal-jacketed plugs, slightly tapered (smaller toward
the shell), and of such dimensions to fit snuggly into the openings.<<HEADING_END>>
<<HEADING level=3>>9.4.3.2  Surfaces of the plugs shall be lightly coated with a manufacturer approved release agent or covered with
plastic to prevent bonding to the refractory.<<HEADING_END>>
<<HEADING level=3>>9.4.3.3  Plugs shall not be removed from the openings or disturbed until at least 24 hours after the refractory
installation.<<HEADING_END>>
<<HEADING level=3>>9.4.4 Obstructions<<HEADING_END>>
<<PARAGRAPH>>Obstructions (e.g. scaffolding) that could interfere with the satisfactory and continuous application of the refractory
lining shall be avoided.<<PARAGRAPH_END>>
<<HEADING level=3>>9.4.5 Nozzle Necks<<HEADING_END>>
<<PARAGRAPH>>9.4.5.1  Insulating refractory in the nozzle neck shall be cast or hand packed to within 1 in. (25 mm) of the inside of
the shell or head to which it is attached. The remaining 1 in. (25 mm) shall be installed monolithically with the shell
lining.<<PARAGRAPH_END>>
<<PARAGRAPH>>9.4.5.2  Voids or spaces to be packed with ceramic fiber blanket insulation (e.g. annular space in nozzles equipped
with inner sleeves) shall be completed before the installation of refractory. Nozzles shall be packed to a point flush<<PARAGRAPH_END>>
<<PARAGRAPH>>--`,,,,``,,,,`,`,``,`,`,`````,,`-`-`,,`,,`,`,,`---<<PARAGRAPH_END>>
<<PARAGRAPH>>Copyright American Petroleum Institute
Provided by IHS under license with API
Licensee=University of Texas Revised Sub Account/5620001114
Not for Resale, 12/25/2014 21:52:42 MST
No reproduction or networking permitted without license from IHS<<PARAGRAPH_END>>
<<TABLE_1>>
| Copyright American Petroleum Institute                           |
|:-----------------------------------------------------------------|
| Provided by IHS under license with API                           |
| No reproduction or networking permitted without license from IHS |
<<TABLE_END>>
<<TABLE_2>>
| Licensee=University of Texas Revised Sub Account/5620001114   |
|:--------------------------------------------------------------|
| Not for Resale, 12/25/2014 21:52:42 MST                       |
<<TABLE_END>>
<<PAGE_END>>
<<PAGE_31>>
<<PARAGRAPH>>R EFRACTORY  I NSTALLATION  Q UALITY  C ONTROL —I NSPECTION   AND  T ESTING  M ONOLITHIC  R EFRACTORY  L ININGS   AND  M ATERIALS
23<<PARAGRAPH_END>>
<<PARAGRAPH>>with the inside face of the shell. After nozzle packing, the ceramic fiber density shall be at least 8 lb/ft 3  (128 kg/m 3 ).
Ceramic fiber blanket insulation shall be used only where specifically shown on the approved drawings.<<PARAGRAPH_END>>
<<HEADING level=3>>9.4.6 Anchor Preparation<<HEADING_END>>
<<HEADING level=3>>9.4.6.1  Anchors shall be cleaned of spatter and foreign materials before refractory is installed.<<HEADING_END>>
<<HEADING level=3>>9.4.6.2  For multilayer linings, anchors for the hot-face layer shall be protected and kept free of all backup refractory
and foreign material before application of the hot-face layer.<<HEADING_END>>
<<HEADING level=3>>9.4.6.3  If anchor leg coverings are required, placement of the coverings shall be confirmed immediately before
refractory placement.<<HEADING_END>>
<<HEADING level=3>>9.4.7 Equipment Cleaning<<HEADING_END>>
<<HEADING level=3>>9.4.7.1  Mixers, guns, conveyors, hoses, and all other equipment shall be thoroughly cleaned before use.<<HEADING_END>>
<<HEADING level=3>>9.4.7.2  Equipment shall be cleaned at each material change, shift change, and more often if buildup of castable
takes place.<<HEADING_END>>
<<HEADING level=3>>9.4.7.3  Cleaning is required between each mix of phosphate-bonded refractory.<<HEADING_END>>
<<PARAGRAPH>>9.4.7.4  For non-phosphate-bonded refractories, the cleaning interval shall be such as to prevent buildup of
refractory materials on the mixer internals (including the drum). For low-moisture (low-cement) mixes and other
refractories sensitive to water content, excess water shall be removed after each batch.<<PARAGRAPH_END>>
<<HEADING level=3>>9.4.7.5  All tools used in mixing, transporting, and applying the refractory lining shall be cleaned after each batch and
kept free of all deleterious materials.<<HEADING_END>>
<<HEADING level=3>>9.4.8 Site<<HEADING_END>>
<<PARAGRAPH>>The work area shall be kept clean and protected to ensure that lining installation can proceed in an orderly manner
without incorporating dirt, debris, rain, or other deleterious material into the lining.<<PARAGRAPH_END>>
<<PARAGRAPH>>--`,,,,``,,,,`,`,``,`,`,`````,,`-`-`,,`,,`,`,,`---<<PARAGRAPH_END>>
<<HEADING level=3>>9.5 Application Temperature<<HEADING_END>>
<<PARAGRAPH>>9.5.1  The temperature of the air and shell at the installation site shall be between 50 °F and 90 °F (10 °C and 32 °C)
during refractory installation and for 24 hours thereafter. Shading and enclosure shall be used to protect against
extremes in temperature, sun exposure, and weather (e.g. wind and rain).<<PARAGRAPH_END>>
<<HEADING level=3>>9.5.2  For cold weather conditions, heating and/or external insulation may be used to maintain temperatures above
the minimum requirement.<<HEADING_END>>
<<HEADING level=3>>9.5.3  For hot weather conditions, shading, water spraying the unlined surface and/or air conditioning may be used
to maintain temperatures below the maximum requirement.<<HEADING_END>>
<<PARAGRAPH>>9.5.4  Temperature limits for refractory and mix water shall be in accordance with the manufacturer’s requirements.
In the absence of manufacturer's mix temperature limits, mix temperature shall be between 60 °F and 80 °F (16 °C
and 27 °C).<<PARAGRAPH_END>>
<<HEADING level=3>>9.6 Gunning<<HEADING_END>>
<<HEADING level=3>>9.6.1 Dry Gunning<<HEADING_END>>
<<PARAGRAPH>>9.6.1.1  Prewet the refractory by mixing with water prior to charging into the gun. Prewetting reduces dusting and
segregation and helps avoid plugging in the feed hose. Optimum water addition, mixing time, and aging of the<<PARAGRAPH_END>>
<<PARAGRAPH>>Copyright American Petroleum Institute
Provided by IHS under license with API
Licensee=University of Texas Revised Sub Account/5620001114
Not for Resale, 12/25/2014 21:52:42 MST
No reproduction or networking permitted without license from IHS<<PARAGRAPH_END>>
<<TABLE_1>>
| Copyright American Petroleum Institute                           |
|:-----------------------------------------------------------------|
| Provided by IHS under license with API                           |
| No reproduction or networking permitted without license from IHS |
<<TABLE_END>>
<<TABLE_2>>
| Licensee=University of Texas Revised Sub Account/5620001114   |
|:--------------------------------------------------------------|
| Not for Resale, 12/25/2014 21:52:42 MST                       |
<<TABLE_END>>
<<PAGE_END>>
<<PAGE_32>>
<<PARAGRAPH>>24
API S TANDARD  936<<PARAGRAPH_END>>
<<PARAGRAPH>>prewetted material shall be in accordance with the manufacturer’s recommendations and the applicator qualification
testing.<<PARAGRAPH_END>>
<<PARAGRAPH>>9.6.1.2  Gunning equipment shall provide a smooth and continuous supply of water and material to the nozzle and
shall not contribute to laminations, voids, rebound entrapment, or other deleterious effects in the installed lining.
Shotboards or perpendicular edge cuts shall be used to terminate work areas. When stoppages greater than 20
minutes are encountered, or initial set is determined by the inspector, only full thickness lining shall be retained.<<PARAGRAPH_END>>
<<PARAGRAPH>>9.6.1.3  Begin gunning at the lowest elevation, building up the lining thickness gradually over an area of not more
than 10 ft 2  (1 m 2 ) to full thickness. Work in an upward direction to minimize the inclusion of rebound. Rebound
material shall not be reused.<<PARAGRAPH_END>>
<<PARAGRAPH>>9.6.1.4  Downhand gunning beyond 30 degrees below horizontal is prohibited. The refractory shall be placed by an
alternative placement technique such as casting, hand packing, or repositioning to avoid downhand gunning.<<PARAGRAPH_END>>
<<PARAGRAPH>>9.6.1.5  Shotboard height and/or depth gauges shall be used for thickness measurement. After gunning and
confirmation of sufficient coverage, the refractory shall be trimmed (cut back) in a timely manner with a serrated trowel
or currycomb. Cutback shall be performed when the surface is not damaged by the cutback techniques (15 to 20
minutes after placement is typical), and before initial set occurs. Interrupted buildup of lining thickness is not permitted
after the initial set, defined as either the surface being exposed for more than 20 minutes or becoming dry to the
touch, whichever occurs first.<<PARAGRAPH_END>>
<<HEADING level=3>>9.6.1.6  After lining is dry to the touch, curing compound or suitable covering in accordance to manufacturer’s
instruction shall be applied.<<HEADING_END>>
<<HEADING level=3>>9.6.2 Wet Gunning<<HEADING_END>>
<<PARAGRAPH>>9.6.2.1  Wet gunning is a unique installation procedure that requires specialized equipment and a different skill set
than is common in refractory installation. When wet gunning is established as the more suitable installation technique
the contractor, in conjunction with the refractory manufacturer, shall prepare a detailed installation procedure and
present it to the owner for approval. All quality control elements defined in this standard shall apply to the application
of refractory by wet gunning.<<PARAGRAPH_END>>
<<PARAGRAPH>>9.6.2.2  Optimum water addition at the mixer, mixing time, and the rate of flocculating agent addition shall be in
accordance with the manufacturer’s recommendations and the applicator qualification testing.<<PARAGRAPH_END>>
<<PARAGRAPH>>9.6.2.3  Gunning equipment shall provide a smooth and continuous supply of material and flocculating agent to the
nozzle and shall not contribute to laminations, voids, or other deleterious effects in the installed lining. Shotboards or
perpendicular edge cuts shall be used to terminate work areas. When stoppages greater than 20 minutes are
encountered, or initial set is determined by the inspector, only full thickness lining shall be retained.<<PARAGRAPH_END>>
<<HEADING level=3>>9.6.2.4  Begin gunning at the lowest elevation, building up the lining thickness gradually over an area of not more
than 10 ft 2  (1 m 2 ) to full thickness. Work in an upward direction.<<HEADING_END>>
<<PARAGRAPH>>9.6.2.5  Shotboard height and/or depth gauges shall be used for thickness measurement. After gunning and
confirmation of sufficient coverage, the refractory shall be trimmed (cut back) in a timely manner with a serrated trowel
or currycomb. Cutback shall be performed when the surface is not damaged by the cutback techniques (15 to 20
minutes after placement is typical), and before initial set occurs. Interrupted buildup of lining thickness is not permitted
after the initial set, defined as either the surface being exposed for more than 20 minutes or becoming dry to the
touch, whichever occurs first.<<PARAGRAPH_END>>
<<HEADING level=3>>9.6.2.6  After lining is dry to the touch, curing compound or suitable covering in accordance to manufacturer’s
instruction shall be applied.<<HEADING_END>>
<<PARAGRAPH>>--`,,,,``,,,,`,`,``,`,`,`````,,`-`-`,,`,,`,`,,`---<<PARAGRAPH_END>>
<<PARAGRAPH>>Copyright American Petroleum Institute
Provided by IHS under license with API
Licensee=University of Texas Revised Sub Account/5620001114
Not for Resale, 12/25/2014 21:52:42 MST
No reproduction or networking permitted without license from IHS<<PARAGRAPH_END>>
<<TABLE_1>>
| Copyright American Petroleum Institute                           |
|:-----------------------------------------------------------------|
| Provided by IHS under license with API                           |
| No reproduction or networking permitted without license from IHS |
<<TABLE_END>>
<<TABLE_2>>
| Licensee=University of Texas Revised Sub Account/5620001114   |
|:--------------------------------------------------------------|
| Not for Resale, 12/25/2014 21:52:42 MST                       |
<<TABLE_END>>
<<PAGE_END>>
<<PAGE_33>>
