Repository: Viswazgummadi/RAG_P01

# Retrieval-Augmented Generation (RAG) System for Technical Document Analysis

## Overview
This project implements a Retrieval-Augmented Generation (RAG) system for analyzing technical documents, particularly standards and specifications. It integrates advanced NLP techniques, including document preprocessing, vector database creation, and fine-tuned language model inference, to generate accurate and context-aware responses to user queries.

### Vector Database Creation
- **Text Chunking:**
  - Implements `RecursiveCharacterTextSplitter` for content segmentation.
  - Optimizes chunk size and overlap for retrieval efficiency.
- **Embedding Generation:**

File: data2/API/API 936 2014 Refractory(1)/API 936 2014 Refractory(1).txt (part 4 of 7)
<<DOCUMENT_START>>
<<PARAGRAPH>>R EFRACTORY  I NSTALLATION  Q UALITY  C ONTROL —I NSPECTION   AND  T ESTING  M ONOLITHIC  R EFRACTORY  L ININGS   AND  M ATERIALS
25<<PARAGRAPH_END>>
<<HEADING level=3>>9.7
Casting<<HEADING_END>>
<<PARAGRAPH>>9.7.1  Forming shall be sufficiently strong to support the hydraulic head of wet refractory that will be retained and to
resist any imposed mechanical loads, such as vibration. The forms shall be waterproof and leak free. Dimensional
tolerances shall meet specified requirements. A manufacturer approved release agent shall be used to facilitate
stripping of the forms.<<PARAGRAPH_END>>
<<PARAGRAPH>>9.7.2  Refractory shall be mixed using the procedures, equipment, and water levels demonstrated in the material
and applicator qualification tests. For casting and vibration casting, the mixer capacity shall be sufficient to facilitate
placement with no more than 10 minutes delay between successive mix batches. For pump casting, mixer capacity
shall be sufficient to allow for continuous pump operation without stops and starts to wait for material.<<PARAGRAPH_END>>
<<PARAGRAPH>>9.7.3  For vibration casting, two or more vibrators shall be mounted externally on the equipment or component to be
lined. Vibrators shall be attached by strapping or a similar method; do not attach vibrators to nozzles, welded lugs, or
other components. Vibrators shall have adequate force to move and consolidate the material being vibrated. Each
vibrator shall be independently controlled to focus the vibration and prevent segregation due to over vibration.
Vibrator selection, number, placement, and method of attachment shall be included in the installation procedure and
approved by the owner.<<PARAGRAPH_END>>
<<PARAGRAPH>>--`,,,,``,,,,`,`,``,`,`,`````,,`-`-`,,`,,`,`,,`---<<PARAGRAPH_END>>
<<HEADING level=3>>9.7.4  For pouring or pump casting, submersion vibrators or rodding may be used to aid refractory flow and filling of
the formed enclosure. Self-leveling castables shall not be vibrated.<<HEADING_END>>
<<HEADING level=3>>9.8 Thin-layer Abrasion (Erosion) Resistant Linings<<HEADING_END>>
<<HEADING level=3>>9.8.1 General<<HEADING_END>>
<<PARAGRAPH>>9.8.1.1  Chemical-setting, erosion-resistant refractories shall be mixed in a planetary mixer, such as those
manufactured by Hobart. The mixer shall have stainless steel paddles and bowls. Tools shall also be stainless steel.
Mixing shall be in strict accordance with the manufacturer's recommended procedures, using water levels determined
during material and applicator qualification testing.<<PARAGRAPH_END>>
<<PARAGRAPH>>9.8.1.2  Refractory shall be compacted using a handheld reciprocating pneumatic rammer, or a rubber mallet, and/or
wood block as demonstrated in the applicator qualification tests. During placement, refractory shall be fully
compacted in and around the anchor supports and, for hexalt anchoring systems, into the previously installed lining
before it begins to set up, to form a homogeneous lining structure free of voids and laminations. The initially placed
thickness shall be greater than the desired thickness. The full depth of the refractory lining shall be placed in one
continuous operation (e.g. the initial placement shall completely fill the hexmetal biscuit).<<PARAGRAPH_END>>
<<PARAGRAPH>>9.8.1.3  After refractory consolidation, overfill shall be removed flush with the tops of the hexmetal or hexalt anchors
using a trowel or curry comb and discarded. The surface shall be tamped, as necessary, to remove imperfections
such as surface tearing and pull away defects.<<PARAGRAPH_END>>
<<HEADING level=3>>9.8.1.4  Water slicking of the lining surface is not permitted. Water used to clean tools shall be dried off prior to use of
the tools on the refractory<<HEADING_END>>
<<HEADING level=3>>9.8.2 Plastic Refractories<<HEADING_END>>
<<PARAGRAPH>>9.8.2.1  Plastic refractories shall be installed at the manufacturer’s recommended consistency. Field water addition
or reconditioning is not permitted. Reconditioning shall be performed by the manufacturer under controlled plant
conditions, and the reconditioned material shall be fully requalified in accordance with 8.2.<<PARAGRAPH_END>>
<<PARAGRAPH>>9.8.2.2  Plastic refractory shall be removed from the container/plastic wrap only when ready for application. Contents
shall be placed on a clean surface for cutting and/or separating precut slices. The work surface shall be cleaned and<<PARAGRAPH_END>>
<<PARAGRAPH>>Copyright American Petroleum Institute
Provided by IHS under license with API
Licensee=University of Texas Revised Sub Account/5620001114
Not for Resale, 12/25/2014 21:52:42 MST
No reproduction or networking permitted without license from IHS<<PARAGRAPH_END>>
<<TABLE_1>>
| Copyright American Petroleum Institute                           |
|:-----------------------------------------------------------------|
| Provided by IHS under license with API                           |
| No reproduction or networking permitted without license from IHS |
<<TABLE_END>>
<<TABLE_2>>
| Licensee=University of Texas Revised Sub Account/5620001114   |
|:--------------------------------------------------------------|
| Not for Resale, 12/25/2014 21:52:42 MST                       |
<<TABLE_END>>
<<PAGE_END>>
<<PAGE_34>>
<<PARAGRAPH>>26
API S TANDARD  936<<PARAGRAPH_END>>
<<PARAGRAPH>>maintained to avoid contaminating fresh refractory with dried-out material from previous cutting or separating
operations.<<PARAGRAPH_END>>
<<HEADING level=3>>9.8.2.3  Under no circumstances shall dry or crumbly material be installed.<<HEADING_END>>
<<HEADING level=3>>9.8.2.4  Installation shall be in accordance with 9.8.1.2, 9.8.1.3, and 9.8.1.4.<<HEADING_END>>
<<HEADING level=3>>9.9 Thick-layer Plastic Linings<<HEADING_END>>
<<PARAGRAPH>>9.9.1  Plastic refractories shall be installed at the manufactured consistency. Field water addition or reconditioning is
not permitted. Reconditioning shall be performed by the manufacturer under controlled plant conditions, and the
reconditioned material shall be fully requalified in accordance with 8.2.<<PARAGRAPH_END>>
<<PARAGRAPH>>9.9.2  Plastic refractory shall be removed from the container/plastic wrap only when ready for application. Contents
shall be placed on a clean surface for cutting and/or separating precut slices. The work surface shall be cleaned and
maintained to avoid contaminating fresh refractory with dried-out material from previous cutting or separating
operations.<<PARAGRAPH_END>>
<<HEADING level=3>>9.9.3  Under no circumstances shall dry or crumbly material be installed.<<HEADING_END>>
<<PARAGRAPH>>9.9.4  Refractory shall be ram packed in successive layers of undensified slabs laid perpendicular to the hot face with
broken joints using a reciprocating pneumatic rammer. Each slab shall be fully consolidated into a uniform mass with the
previously placed slab, compacting the material in and around the anchor supports to form a homogeneous lining
structure free of voids and laminations. The initially placed thickness shall be greater than the desired lining thickness.<<PARAGRAPH_END>>
<<PARAGRAPH>>9.9.5  After refractory consolidation, the lining shall be trimmed to the desired lining thickness using a trowel or
currycomb. Cutback material may be reused if the material has not been contaminated and if workability
characteristics are not diminished. The trimmed surface shall be tamped, as necessary, to remove imperfections such
as surface tearing and pull away defects.<<PARAGRAPH_END>>
<<HEADING level=3>>9.9.6  Water slicking of the lining surface is not permitted. Water used to clean tools shall be dried off prior to use of
the tools on the refractory.<<HEADING_END>>
<<HEADING level=3>>9.9.7  After plastic lining has been trimmed to proper thickness venting shall be carried out with a pointed rod.<<HEADING_END>>
<<HEADING level=3>>9.9.8  Shrinkage cracking shall be accommodated by the use of cut or formed control joints at a spacing
recommended by the manufacturer.<<HEADING_END>>
<<HEADING level=3>>9.10 Metal Fiber Reinforcement<<HEADING_END>>
<<HEADING level=3>>9.10.1  Metal fiber reinforcement shall be used only when specified by the owner. Fiber additions shall be uniformly
dispersed in the castable, without agglomeration.<<HEADING_END>>
<<PARAGRAPH>>--`,,,,``,,,,`,`,``,`,`,`````,,`-`-`,,`,,`,`,,`---<<PARAGRAPH_END>>
<<HEADING level=3>>9.10.2  Details of fiber dimensions, concentration, and metallurgy shall be specified in the documentation in
accordance with 5.1.1 c).<<HEADING_END>>
<<HEADING level=3>>9.10.3  If metal fiber is added during installation mixing the procedure shall be as follows:<<HEADING_END>>
<<PARAGRAPH>>a) load castable into mixer and premix;<<PARAGRAPH_END>>
<<PARAGRAPH>>b) add prewet or mixing water;<<PARAGRAPH_END>>
<<PARAGRAPH>>c) using a dispersing device, such as  1 / 2  in. (13 mm) hardware mesh, sieve the fibers into the castable with the mixer<<PARAGRAPH_END>>
<<PARAGRAPH>>operating.<<PARAGRAPH_END>>
<<PARAGRAPH>>Copyright American Petroleum Institute
Provided by IHS under license with API
Licensee=University of Texas Revised Sub Account/5620001114
Not for Resale, 12/25/2014 21:52:42 MST
No reproduction or networking permitted without license from IHS<<PARAGRAPH_END>>
<<TABLE_1>>
| Copyright American Petroleum Institute                           |
|:-----------------------------------------------------------------|
| Provided by IHS under license with API                           |
| No reproduction or networking permitted without license from IHS |
<<TABLE_END>>
<<TABLE_2>>
| Licensee=University of Texas Revised Sub Account/5620001114   |
|:--------------------------------------------------------------|
| Not for Resale, 12/25/2014 21:52:42 MST                       |
<<TABLE_END>>
<<PAGE_END>>
<<PAGE_35>>
<<PARAGRAPH>>R EFRACTORY  I NSTALLATION  Q UALITY  C ONTROL —I NSPECTION   AND  T ESTING  M ONOLITHIC  R EFRACTORY  L ININGS   AND  M ATERIALS
27<<PARAGRAPH_END>>
<<HEADING level=3>>9.11 Organic Fibers<<HEADING_END>>
<<PARAGRAPH>>Organic fibers to facilitate moisture removal from refractory linings during dryout may be used with owner approval.
Fiber addition shall be performed during manufacture of the castable or plastic refractory.<<PARAGRAPH_END>>
<<HEADING level=3>>9.12 Interruption of Application<<HEADING_END>>
<<HEADING level=3>>9.12.1  If application of hydraulic bonded or chemical-setting refractory is interrupted, the refractory lining shall
immediately be cut back to the shell between anchors with a steel trowel.<<HEADING_END>>
<<PARAGRAPH>>9.12.2  Cutback shall be made at a right angle to the shell or in accordance to other construction joint configuration
as indicated on detail drawings.and at a location where the full refractory thickness has already been applied.<<PARAGRAPH_END>>
<<HEADING level=3>>9.12.3  Discard all material beyond the cut and material left in the gun, hose, containers, and/or mixer for more than
20 minutes.<<HEADING_END>>
<<HEADING level=3>>9.12.4  Plate surfaces shall be cleaned of all refractory lining materials.<<HEADING_END>>
<<HEADING level=3>>9.12.5  Dislodged anchor leg coverings shall be replaced.<<HEADING_END>>
<<HEADING level=3>>9.12.6  During the period of interruption in application, curing of the refractory lining already applied shall be in
accordance with 9.13.<<HEADING_END>>
<<HEADING level=3>>9.12.7  If installation is halted for the day, all openings in the item being lined shall be covered, closed, and sealed.<<HEADING_END>>
<<PARAGRAPH>>9.12.8  Immediately before resuming refractory application, the exposed surface of the refractory lining to which a
bond must be made shall be cleaned of all loose refractory material, roughened, and thoroughly wetted with water or
coated with a manufacturer approved membrane curing compound [see 9.13.3 a)]. Alternatively, a bonding agent
such as a weak phosphoric acid solution or phosphate-bonded mortar may be used.<<PARAGRAPH_END>>
<<HEADING level=3>>9.12.9  If application of heat-setting plastic refractory is interrupted for less than 8 hours, premoistened cloth or
burlap shall be used to keep the mating surface hydrated until work can progress.<<HEADING_END>>
<<HEADING level=3>>9.13 Curing<<HEADING_END>>
<<HEADING level=3>>9.13.1  Curing shall be in accordance with the manufacturer's recommendation, for a minimum of 24 hours at 50 °F
to 90 °F (10 °C to 32 °C), before moving the piece, stripping the forms, or heating.<<HEADING_END>>
<<HEADING level=3>>9.13.2  For chemical-setting refractories, the lining surface shall remain uncovered and free from contact with
moisture during the curing period.<<HEADING_END>>
<<HEADING level=3>>9.13.3  For hydraulic bonded castables, sealing and/or excess moisture shall be provided in accordance with one of
the following methods.<<HEADING_END>>
<<PARAGRAPH>>a) Apply a manufacturer approved membrane-type (nonreactive) curing compound to all exposed surfaces before<<PARAGRAPH_END>>
<<PARAGRAPH>>the surface is dry to the touch. No part of the lining shall be allowed to air dry more than 1 hour prior to the
application of curing compound. The curing compound shall be nonflammable, nontoxic, and contain pigmentation
that allows for complete visual inspection of coverage. The compound shall burn off at a temperature of 150 °F to
200 °F (65 °C to 95 °C).<<PARAGRAPH_END>>
<<PARAGRAPH>>b) Wetting the exposed surfaces with a fine mist of water spray within one hour of installation and then at<<PARAGRAPH_END>>
<<PARAGRAPH>>approximately two-hour intervals, such that all surfaces shall be maintained wet to the touch throughout the curing
period. Ensure that refractory components are not washed out or dislodged.<<PARAGRAPH_END>>
<<PARAGRAPH>>--`,,,,``,,,,`,`,``,`,`,`````,,`-`-`,,`,,`,`,,`---<<PARAGRAPH_END>>
<<PARAGRAPH>>Copyright American Petroleum Institute
Provided by IHS under license with API
Licensee=University of Texas Revised Sub Account/5620001114
Not for Resale, 12/25/2014 21:52:42 MST
No reproduction or networking permitted without license from IHS<<PARAGRAPH_END>>
<<TABLE_1>>
| Copyright American Petroleum Institute                           |
|:-----------------------------------------------------------------|
| Provided by IHS under license with API                           |
| No reproduction or networking permitted without license from IHS |
<<TABLE_END>>
<<TABLE_2>>
| Licensee=University of Texas Revised Sub Account/5620001114   |
|:--------------------------------------------------------------|
| Not for Resale, 12/25/2014 21:52:42 MST                       |
<<TABLE_END>>
<<PAGE_END>>
<<PAGE_36>>
<<PARAGRAPH>>28
API S TANDARD  936<<PARAGRAPH_END>>
<<PARAGRAPH>>c) Covering the exposed surfaces with polyethylene or a damp cloth within one hour of installation. The covering<<PARAGRAPH_END>>
<<PARAGRAPH>>shall be in contact with, but not sticking to, the refractory surface. If a damp cloth is used, it shall be maintained
damp throughout the curing period.<<PARAGRAPH_END>>
<<PARAGRAPH>>d) No coverage is required on formed surfaces as long as the forms are retained for the full 24-hour curing period.<<PARAGRAPH_END>>
<<HEADING level=3>>9.13.4  Plastic refractories do not require air curing. They shall be kept dry and protected from freezing conditions
prior to the initial firing.<<HEADING_END>>
<<PARAGRAPH>>9.13.5  Manufacturers recommendations shall be used to properly protect phosphate-bonded plastics that will be
allowed to remain unfired to bond maturity for prolonged periods of time after placement.<<PARAGRAPH_END>>
<<HEADING level=3>>9.14 Repairs<<HEADING_END>>
<<HEADING level=3>>9.14.1 General<<HEADING_END>>
<<HEADING level=3>>9.14.1.1  Areas deemed defective [see 5.1.2 d)] shall be repaired.<<HEADING_END>>
<<HEADING level=3>>9.14.1.2  Sections of the lining below the minimum thickness shall be cut out entirely and replaced.<<HEADING_END>>
<<HEADING level=3>>9.14.1.3  Additional material shall not be placed over previously applied material to build up to the required
thickness.<<HEADING_END>>
<<HEADING level=3>>9.14.1.4  In a multilayer lining, the hot face shall be removed without removing or disturbing the backup lining.<<HEADING_END>>
<<PARAGRAPH>>9.14.1.5  The contractor shall prepare records identifying and locating all repaired areas and field joints (e.g. a map).
The record shall include the reason for all repairs and the means of repair along with the refractory used.<<PARAGRAPH_END>>
<<PARAGRAPH>>NOTE   If the refractory used for repair differs from the refractory of the adjacent lining, the installation procedure, curing, and
dryout requirements also may differ.<<PARAGRAPH_END>>
<<HEADING level=3>>9.14.2 Repair Procedures<<HEADING_END>>
<<HEADING level=3>>9.14.2.1 General<<HEADING_END>>
<<HEADING level=3>>9.14.2.1.1  All proposed materials and methods of repair shall be approved by the owner before the repair is made.<<HEADING_END>>
<<PARAGRAPH>>9.14.2.1.2  Immediately before placement of the new refractory, the sound refractory material adjacent to the repair
area shall be cleaned of debris, roughened, and completely prewetted with potable water, membrane curing
compound, phosphate-bonded mortar, or a weak phosphoric acid.<<PARAGRAPH_END>>
<<HEADING level=3>>9.14.2.1.3  Anchors and shell shall be cleaned of refractory or other debris and new anchor leg coverings installed
on the anchors where applicable.<<HEADING_END>>
<<HEADING level=3>>9.14.2.1.4  If the anchors or the attachment weld are damaged, the anchor shall be replaced in accordance with the
original installation.<<HEADING_END>>
<<PARAGRAPH>>--`,,,,``,,,,`,`,``,`,`,`````,,`-`-`,,`,,`,`,,`---<<PARAGRAPH_END>>
<<HEADING level=3>>9.14.2.2 Monolithic Lining<<HEADING_END>>
<<PARAGRAPH>>9.14.2.2.1  With the exception of surface bubble defects (see 9.14.2.2.4), unacceptable refractory lining shall be cut
at a right angle to the shell and laterally to the acceptable lining and removed. The shell shall not be damaged.<<PARAGRAPH_END>>
<<PARAGRAPH>>9.14.2.2.2  Areas removed for repair shall have at least one anchor completely exposed. If not, a new anchor shall be
installed. The recommended area to be removed for repair shall be sufficient to expose three noncontinuous anchors.<<PARAGRAPH_END>>
<<HEADING level=3>>9.14.2.2.3  Corners shall be rounded to a smooth, generous contour throughout the depth of the refractory.<<HEADING_END>>
<<PARAGRAPH>>Copyright American Petroleum Institute
Provided by IHS under license with API
Licensee=University of Texas Revised Sub Account/5620001114
Not for Resale, 12/25/2014 21:52:42 MST
No reproduction or networking permitted without license from IHS<<PARAGRAPH_END>>
<<TABLE_1>>
| Copyright American Petroleum Institute                           |
|:-----------------------------------------------------------------|
| Provided by IHS under license with API                           |
| No reproduction or networking permitted without license from IHS |
<<TABLE_END>>
<<TABLE_2>>
| Licensee=University of Texas Revised Sub Account/5620001114   |
|:--------------------------------------------------------------|
| Not for Resale, 12/25/2014 21:52:42 MST                       |
<<TABLE_END>>
<<PAGE_END>>
<<PAGE_37>>
<<PARAGRAPH>>R EFRACTORY  I NSTALLATION  Q UALITY  C ONTROL —I NSPECTION   AND  T ESTING  M ONOLITHIC  R EFRACTORY  L ININGS   AND  M ATERIALS
29<<PARAGRAPH_END>>
<<PARAGRAPH>>9.14.2.2.4  When repair of surface bubble defects is required, they shall be repaired by packing with a phosphate-
bonded castable. Metal fibers shall not be used in this type of repair. The surface shall be screed flush with the
adjacent refractory surface.<<PARAGRAPH_END>>
<<HEADING level=3>>9.14.2.3 Thin Erosion-resistant Lining<<HEADING_END>>
<<HEADING level=3>>9.14.2.3.1  Defective refractory in hexmetal lining shall require complete removal and replacement of all affected
biscuits.<<HEADING_END>>
<<HEADING level=3>>9.14.2.3.2  Repair of defective areas of hexalt lining shall comply with 9.14.2.2.<<HEADING_END>>
<<HEADING level=3>>10 Dryout<<HEADING_END>>
<<HEADING level=3>>10.1 Dryout Procedure<<HEADING_END>>
<<PARAGRAPH>>10.1.1  The contractor shall develop a dryout procedure and submit it to the owner for approval. The dryout
procedure shall accommodate the refractory manufacturer’s dryout requirements and the requirements of this
standard. In the absence of refractory manufacturer requirements, the minimum dryout schedules in accordance with
Table 5 shall apply. The dryout procedure shall include heat-up/cooldown rates for all control temperature indicators,
location of and maximum temperature difference between temperature indicators, and shall ensure adequate flow of
heated air over the entire refractory surface.<<PARAGRAPH_END>>
<<PARAGRAPH>>10.1.2  The dryout plan for complex vessels or vessel/duct/pipe systems that involve more than one burner, more
than two flue gas exit points, or eight or more thermocouples shall be reviewed by an engineer experienced in dryout
of complex systems<<PARAGRAPH_END>>
<<PARAGRAPH>>10.1.3  Initial heating of refractory linings shall be performed by temporary equipment such as portable burners or
electric heating elements. When temporary heating devices are not practical, process heating devices are an
acceptable alternative. Flame impingement and radiant heating shall be avoided.<<PARAGRAPH_END>>
<<HEADING level=3>>10.1.4  Cold wall refractory lined components shall be dried out by heating from the refractory hot face only, in
accordance with the approved dryout procedures.<<HEADING_END>>
<<PARAGRAPH>>10.1.5  Hot wall refractory lined components shall be dried out by application of heat from either the inside or outside
surface or by placement within an oven and heating from both sides, in accordance with the approved dryout
procedures.<<PARAGRAPH_END>>
<<PARAGRAPH>>10.1.6  Heating shall be controlled using temporary thermocouples to monitor gas temperatures throughout the lined
area(s). Thermocouples shall be located within  1 / 2  in. (13 mm) of the refractory surface. Place thermocouples to
detect any stagnant area(s). When temporary thermocouples are not practical (e.g. dryout performed as part of
startup), process thermocouples may be an acceptable alternative if they are capable of low temperature accuracy
and located in appropriate area.<<PARAGRAPH_END>>
<<PARAGRAPH>>10.1.7  Heating rates shall be monitored by thermocouples closest to the heat source. The hold temperatures and
durations shall be achieved at all thermocouples including those at gas exits of the installed refractory.
Thermocouples shall also be provided to protect design temperature limits of the unit and/or components as defined
in 5.1.1 d).<<PARAGRAPH_END>>
<<HEADING level=3>>10.1.8  When cooldown is included in the dryout work scope, cooling rates shall not exceed 100 °F/h (56 °C/h).<<HEADING_END>>
<<HEADING level=3>>10.2 Dryout Schedule<<HEADING_END>>
<<HEADING level=3>>10.2.1 General<<HEADING_END>>
<<PARAGRAPH>>This section describes provisions for determining safe and cost-effective dryout schedules for conventional cement
bonded castables. Dryout is the initial heating of castable refractory linings in order to remove retained water from<<PARAGRAPH_END>>
<<PARAGRAPH>>--`,,,,``,,,,`,`,``,`,`,`````,,`-`-`,,`,,`,`,,`---<<PARAGRAPH_END>>
<<PARAGRAPH>>Copyright American Petroleum Institute
Provided by IHS under license with API
Licensee=University of Texas Revised Sub Account/5620001114
Not for Resale, 12/25/2014 21:52:42 MST
No reproduction or networking permitted without license from IHS<<PARAGRAPH_END>>
<<TABLE_1>>
| Copyright American Petroleum Institute                           |
|:-----------------------------------------------------------------|
| Provided by IHS under license with API                           |
| No reproduction or networking permitted without license from IHS |
<<TABLE_END>>
<<TABLE_2>>
| Licensee=University of Texas Revised Sub Account/5620001114   |
|:--------------------------------------------------------------|
| Not for Resale, 12/25/2014 21:52:42 MST                       |
<<TABLE_END>>
<<PAGE_END>>
<<PAGE_38>>
<<PARAGRAPH>>30
API S TANDARD  936<<PARAGRAPH_END>>
<<PARAGRAPH>>within the refractory without adversely affecting its structure or mechanical properties. The procedure shall be efficient
and provide for cost-effective execution with minimal impact on the service factor of the process unit in which the
refractory is installed.<<PARAGRAPH_END>>
<<HEADING level=3>>10.2.2 Dryout Index<<HEADING_END>>
<<PARAGRAPH>>10.2.2.1  Dryout is described in schedules or procedures by heating rates, target temperatures, and hold times. For
the purpose of this standard, these requirements are based upon gas temperatures at the surface of the lining that will
see the greatest heat during service. Heat sources and monitoring of gas temperatures affecting the dryout shall be in
accordance with 10.1.<<PARAGRAPH_END>>
<<HEADING level=3>>10.2.2.2  Table 5 describes typical dryout schedules for conventional castable refractories with a density of 140 lb/ft 3<<HEADING_END>>
<<PARAGRAPH>>(2240 kg/m 3 ) or less.<<PARAGRAPH_END>>
<<HEADING level=3>>Table 5—Dryout of Conventional Castable Refractories  a b c<<HEADING_END>>
<<HEADING level=3>>Refractory Density<<HEADING_END>>
<<HEADING level=3>>Heating Stage<<HEADING_END>>
<<HEADING level=3>>Less than 75 lb/ft 3<<HEADING_END>>
<<HEADING level=3>>75 lb/ft 3  to 100 lb/ft 3
(1200 kg/m 3  to 1600 kg/m 3 )<<HEADING_END>>
<<HEADING level=3>>101 lb/ft 3   to 140 lb/ft 3   d
(1601 kg/m 3  to 2240 kg/m 3 )<<HEADING_END>>
<<HEADING level=3>>(1200 kg/m 3 )<<HEADING_END>>
<<PARAGRAPH>>Heat at 100 °F/h (56 °C/h)<<PARAGRAPH_END>>
<<PARAGRAPH>>Heat at 75 °F/h (42 °C/h)<<PARAGRAPH_END>>
<<PARAGRAPH>>Heat at 50 °F/h (28 °C/h)<<PARAGRAPH_END>>
<<PARAGRAPH>>Hold at 250 °F to 300 °F
(120 °C to 150 °C)<<PARAGRAPH_END>>
<<PARAGRAPH>>Hold at 250 °F to 300 °F
(120 °C to 150 °C)<<PARAGRAPH_END>>
<<PARAGRAPH>>Hold at 250 °F to 300 °F
(120 °C to 150 °C)<<PARAGRAPH_END>>
<<PARAGRAPH>>Initial temperature
to first hold  e<<PARAGRAPH_END>>
<<PARAGRAPH>>Hold 1 h/in. (1 h/25 mm) of
refractory thickness<<PARAGRAPH_END>>
<<PARAGRAPH>>Hold 1 h/in. (1 h/25 mm) of
refractory thickness<<PARAGRAPH_END>>
<<PARAGRAPH>>Hold 1 h/in. (1 h/25 mm) of
refractory thickness<<PARAGRAPH_END>>
<<PARAGRAPH>>Heat at 100 °F/h (56 °C/h)<<PARAGRAPH_END>>
<<PARAGRAPH>>Heat at 75 °F/h (42 °C/h)<<PARAGRAPH_END>>
<<PARAGRAPH>>Heat at 50 °F/h (28 °C/h)<<PARAGRAPH_END>>
<<PARAGRAPH>>Hold at 600 °F to 700 °F
(315 °C to 370 °C)<<PARAGRAPH_END>>
<<PARAGRAPH>>Hold at 600 °F to 700 °F
(315 °C to 370 °C)<<PARAGRAPH_END>>
<<PARAGRAPH>>Hold at 600 °F to 700 °F
(315 °C to 370 °C)<<PARAGRAPH_END>>
<<PARAGRAPH>>Ramp to next hold<<PARAGRAPH_END>>
<<PARAGRAPH>>Hold 1 h/in. (1 h/25 mm) of
refractory thickness<<PARAGRAPH_END>>
<<PARAGRAPH>>Hold 1 h/in. (1 h/25 mm) of
refractory thickness<<PARAGRAPH_END>>
<<PARAGRAPH>>Hold 1 h/in. (1 h/25 mm) of
refractory thickness<<PARAGRAPH_END>>
<<PARAGRAPH>>Heat at 75 °F/h (42 °C/h)<<PARAGRAPH_END>>
<<PARAGRAPH>>Heat at 50 °F/h (28 °C/h)<<PARAGRAPH_END>>
<<PARAGRAPH>>Hold at 1000 °F to 1050 °F
(540 °C to 565 °C)<<PARAGRAPH_END>>
<<PARAGRAPH>>Hold at 1000 °F to 1050 °F
(540 °C to 565 °C)<<PARAGRAPH_END>>
<<PARAGRAPH>>Ramp to next hold
Heat at 100 °F/h (56 °C/h) to
operating temperature<<PARAGRAPH_END>>
<<PARAGRAPH>>Hold 1 h/in. (1 h/25 mm) of
refractory thickness<<PARAGRAPH_END>>
<<PARAGRAPH>>Hold 1 h/in. (1 h/25 mm) of
refractory thickness<<PARAGRAPH_END>>
<<PARAGRAPH>>Ramp to next hold
Heat at 75 °F/h (42 °C/h) to
operating temperature<<PARAGRAPH_END>>
<<PARAGRAPH>>Heat at 75 °F/h (42 °C/h) to
operating temperature<<PARAGRAPH_END>>
<<PARAGRAPH>>Dryout Index  f
23 hours
31 hours
40 hours<<PARAGRAPH_END>>
<<PARAGRAPH>>a
See 10.1.1.<<PARAGRAPH_END>>
<<PARAGRAPH>>b
These rates only apply when the curing temperature is between 50 °F (10 °C) and 90 °F (32 °C).<<PARAGRAPH_END>>
<<PARAGRAPH>>c
Conventional castable refractories having a “normal” cement content, i.e. greater than 2.5 % CaO.<<PARAGRAPH_END>>
<<PARAGRAPH>>d
For refractories with densities higher than 140 lb/ft 3  (2240 kg/m 3 ) consult manufacturer.<<PARAGRAPH_END>>
<<PARAGRAPH>>e
Initial temperature not to exceed 200 °F (94 °C).<<PARAGRAPH_END>>
<<PARAGRAPH>>f
The Dryout Index is based on a refractory thickness of 5 in. (127 mm), an operating temperature of 1300 °F (705 °C), and heating from the
refractory side only. It is further based on standard accepted dry out practice in a well exhausted configuration.<<PARAGRAPH_END>>
<<PARAGRAPH>>--`,,,,``,,,,`,`,``,`,`,`````,,`-`-`,,`,,`,`,,`---<<PARAGRAPH_END>>
<<PARAGRAPH>>Copyright American Petroleum Institute
Provided by IHS under license with API
Licensee=University of Texas Revised Sub Account/5620001114
Not for Resale, 12/25/2014 21:52:42 MST
No reproduction or networking permitted without license from IHS<<PARAGRAPH_END>>
<<TABLE_1>>
| Heating Stage                                                                                                                               | Refractory Density            |                              |                              |
|:--------------------------------------------------------------------------------------------------------------------------------------------|:------------------------------|:-----------------------------|:-----------------------------|
|                                                                                                                                             | Less than 75 lb/ft3           | 75 lb/ft3 to 100 lb/ft3      | 101 lb/ft3 to 140 lb/ft3 d   |
|                                                                                                                                             | (1200 kg/m3)                  | (1200 kg/m3 to 1600 kg/m3)   | (1601 kg/m3 to 2240 kg/m3)   |
| Initial temperature                                                                                                                         | Heat at 100 °F/h (56 °C/h)    | Heat at 75 °F/h (42 °C/h)    | Heat at 50 °F/h (28 °C/h)    |
| to first hold e                                                                                                                             | Hold at 250 °F to 300 °F      | Hold at 250 °F to 300 °F     | Hold at 250 °F to 300 °F     |
|                                                                                                                                             | (120 °C to 150 °C)            | (120 °C to 150 °C)           | (120 °C to 150 °C)           |
|                                                                                                                                             | Hold 1 h/in. (1 h/25 mm) of   | Hold 1 h/in. (1 h/25 mm) of  | Hold 1 h/in. (1 h/25 mm) of  |
|                                                                                                                                             | refractory thickness          | refractory thickness         | refractory thickness         |
| Ramp to next hold                                                                                                                           | Heat at 100 °F/h (56 °C/h)    | Heat at 75 °F/h (42 °C/h)    | Heat at 50 °F/h (28 °C/h)    |
|                                                                                                                                             | Hold at 600 °F to 700 °F      | Hold at 600 °F to 700 °F     | Hold at 600 °F to 700 °F     |
|                                                                                                                                             | (315 °C to 370 °C)            | (315 °C to 370 °C)           | (315 °C to 370 °C)           |
|                                                                                                                                             | Hold 1 h/in. (1 h/25 mm) of   | Hold 1 h/in. (1 h/25 mm) of  | Hold 1 h/in. (1 h/25 mm) of  |
|                                                                                                                                             | refractory thickness          | refractory thickness         | refractory thickness         |
| Ramp to next hold                                                                                                                           | Heat at 100 °F/h (56 °C/h) to | Heat at 75 °F/h (42 °C/h)    | Heat at 50 °F/h (28 °C/h)    |
|                                                                                                                                             | operating temperature         | Hold at 1000 °F to 1050 °F   | Hold at 1000 °F to 1050 °F   |
|                                                                                                                                             |                               | (540 °C to 565 °C)           | (540 °C to 565 °C)           |
|                                                                                                                                             |                               | Hold 1 h/in. (1 h/25 mm) of  | Hold 1 h/in. (1 h/25 mm) of  |
|                                                                                                                                             |                               | refractory thickness         | refractory thickness         |
| Ramp to next hold                                                                                                                           |                               | Heat at 75 °F/h (42 °C/h) to | Heat at 75 °F/h (42 °C/h) to |
|                                                                                                                                             |                               | operating temperature        | operating temperature        |
| Dryout Index f                                                                                                                              | 23 hours                      | 31 hours                     | 40 hours                     |
| a See 10.1.1.                                                                                                                               |                               |                              |                              |
| b These rates only apply when the curing temperature is between 50 °F (10 °C) and 90 °F (32 °C).                                            |                               |                              |                              |
| c Conventional castable refractories having a “normal” cement content, i.e. greater than 2.5 % CaO.                                         |                               |                              |                              |
| d For refractories with densities higher than 140 lb/ft3 (2240 kg/m3) consult manufacturer.                                                 |                               |                              |                              |
| e Initial temperature not to exceed 200 °F (94 °C).                                                                                         |                               |                              |                              |
| f The Dryout Index is based on a refractory thickness of 5 in. (127 mm), an operating temperature of 1300 °F (705 °C), and heating from the |                               |                              |                              |
| refractory side only. It is further based on standard accepted dry out practice in a well exhausted configuration.                          |                               |                              |                              |
<<TABLE_END>>
<<TABLE_2>>
| Copyright American Petroleum Institute                           |
|:-----------------------------------------------------------------|
| Provided by IHS under license with API                           |
| No reproduction or networking permitted without license from IHS |
<<TABLE_END>>
<<TABLE_3>>
| Licensee=University of Texas Revised Sub Account/5620001114   |
|:--------------------------------------------------------------|
| Not for Resale, 12/25/2014 21:52:42 MST                       |
<<TABLE_END>>
<<PAGE_END>>
<<PAGE_39>>
<<PARAGRAPH>>R EFRACTORY  I NSTALLATION  Q UALITY  C ONTROL —I NSPECTION   AND  T ESTING  M ONOLITHIC  R EFRACTORY  L ININGS   AND  M ATERIALS
31<<PARAGRAPH_END>>
<<PARAGRAPH>>10.2.2.3  Refractory products with dryout requirements differing from those defined by Table 5 shall be rated by the
Dryout Index. To provide a comparative basis, the Dryout Index shall be defined as the duration time in hours that is
required for initial heating from 50 °F to 1300 °F (10 °C to 705 °C), including recommended heating rates and holding
times. The Index shall be based on single-layer linings 5 in. (127 mm) thick, applied and dried out in accordance with
this standard.<<PARAGRAPH_END>>
<<PARAGRAPH>>10.2.2.4  Details of actual heating rates and holding times within the overall duration defined by the Dryout Index
shall be determined prior to installation work in accordance with 10.1.1. Modifications to account for greater thickness
and/or dual-layer designs shall be resolved at that time. When drying out a unit or vessel that has multiple
refractories, schedules shall to be based on the refractory or lining system that has the longest duration requirement
for the maximum thickness at each stage of the dryout.<<PARAGRAPH_END>>
<<PARAGRAPH>>--`,,,,``,,,,`,`,``,`,`,`````,,`-`-`,,`,,`,`,,`---<<PARAGRAPH_END>>
<<PARAGRAPH>>Copyright American Petroleum Institute
Provided by IHS under license with API
Licensee=University of Texas Revised Sub Account/5620001114
Not for Resale, 12/25/2014 21:52:42 MST
No reproduction or networking permitted without license from IHS<<PARAGRAPH_END>>
<<TABLE_1>>
| Copyright American Petroleum Institute                           |
|:-----------------------------------------------------------------|
| Provided by IHS under license with API                           |
| No reproduction or networking permitted without license from IHS |
<<TABLE_END>>
<<TABLE_2>>
| Licensee=University of Texas Revised Sub Account/5620001114   |
|:--------------------------------------------------------------|
| Not for Resale, 12/25/2014 21:52:42 MST                       |
<<TABLE_END>>
<<PAGE_END>>
<<PAGE_40>>
<<HEADING level=2>>Annex A
(informative)<<HEADING_END>>
<<HEADING level=2>>Glossary<<HEADING_END>>
<<PARAGRAPH>>This annex provides supplemental information related to refractories and refractory installations.<<PARAGRAPH_END>>
<<PARAGRAPH>>NOTE   See footnotes at the end of this annex for the source of the definition. Additional definitions are contained in Section 3.<<PARAGRAPH_END>>
<<HEADING level=3>>abrasion of refractories  9 :  Wearing away of the surfaces of refractory bodies in service by the scouring action of
moving solids.<<HEADING_END>>
<<HEADING level=3>>acid refractories  10 :  Refractories containing a substantial amount of silica, which is reactive with basic refractories,
basic slags, or basic fluxes at high temperature.<<HEADING_END>>
<<HEADING level=3>>acid-proof brick  11 :  Brick having low porosity and permeability, and high resistance to chemical attack or penetration
by most commercial acids and some corrosive chemicals.<<HEADING_END>>
<<HEADING level=3>>aggregate  11 :  As applied to refractories, a ground mineral material, consisting of particles of various sizes, used with
much finer sizes for making formed or monolithic bodies.<<HEADING_END>>
<<HEADING level=3>>air-ramming  11 :  A method of forming refractory shapes, furnace hearths, or other furnace parts by means of
pneumatic hammers.<<HEADING_END>>
