Repository: Viswazgummadi/RAG_P01

# Retrieval-Augmented Generation (RAG) System for Technical Document Analysis

## Overview
This project implements a Retrieval-Augmented Generation (RAG) system for analyzing technical documents, particularly standards and specifications. It integrates advanced NLP techniques, including document preprocessing, vector database creation, and fine-tuned language model inference, to generate accurate and context-aware responses to user queries.

### Vector Database Creation
- **Text Chunking:**
  - Implements `RecursiveCharacterTextSplitter` for content segmentation.
  - Optimizes chunk size and overlap for retrieval efficiency.
- **Embedding Generation:**

File: data2/API/API 936 2014 Refractory(1)/API 936 2014 Refractory(1).txt (part 5 of 7)
<<DOCUMENT_START>>
<<PARAGRAPH>>air-setting refractories:  Compositions of ground refractory materials that develop a strong bond at ambient
temperatures by virtue of chemical reactions within the binder phase that is usually activated by water addition. These
refractories include cement and phosphate-bonded castables.<<PARAGRAPH_END>>
<<HEADING level=3>>alkali hydrolysis:  Potentially destructive reactions between unfired hydraulic-setting monolithic refractories, carbon
dioxide, alkaline compounds, and water.<<HEADING_END>>
<<PARAGRAPH>>alumina  11 :  Al 2 O 3 , the oxide of aluminum; melting point 3720 °F (2050 °C); in combination with H 2 O (water), alumina
forms the minerals diaspore, bauxite, and gibbsite; in combination with SiO 2  and H 2 O, alumina forms kaolinite and
other clay minerals.<<PARAGRAPH_END>>
<<HEADING level=3>>alumina-silica refractories  11 :  Refractories consisting essentially of alumina and silica, such as high-alumina,
fireclay, and kaolin refractories.<<HEADING_END>>
<<HEADING level=3>>alumina-zirconia-silica:  Refractories containing alumina-zirconia-silica as a fusion cast body or as an aggregate
used in erosion-resistant castables and precast special shapes.<<HEADING_END>>
<<HEADING level=3>>amorphous  11 :  Lacking crystalline structure or definite molecular arrangement; without definite external form.<<HEADING_END>>
<<HEADING level=3>>anchor or tieback  12 :  Metallic or refractory device that retains the refractory or insulation in place.<<HEADING_END>>
<<HEADING level=3>>apparent porosity (ASTM C20)  10 :  The relationship of the volume of the open pores in a refractory specimen to its
exterior volume, expressed in percentage.<<HEADING_END>>
<<PARAGRAPH>>9
ASTM C71-88,  Standard Terminology Relating to Refractory.
10  ACI 547-79,  Refractory Concrete .
11  Harbison-Walker Handbook of Refractory Practices , First Edition, 1992.
12  API Standard 560,  Fired Heaters For General Refinery Service , January 1986.<<PARAGRAPH_END>>
<<PARAGRAPH>>--`,,,,``,,,,`,`,``,`,`,`````,,`-`-`,,`,,`,`,,`---<<PARAGRAPH_END>>
<<PARAGRAPH>>32<<PARAGRAPH_END>>
<<PARAGRAPH>>Copyright American Petroleum Institute
Provided by IHS under license with API
Licensee=University of Texas Revised Sub Account/5620001114
Not for Resale, 12/25/2014 21:52:42 MST
No reproduction or networking permitted without license from IHS<<PARAGRAPH_END>>
<<TABLE_1>>
| Copyright American Petroleum Institute                           |
|:-----------------------------------------------------------------|
| Provided by IHS under license with API                           |
| No reproduction or networking permitted without license from IHS |
<<TABLE_END>>
<<TABLE_2>>
| Licensee=University of Texas Revised Sub Account/5620001114   |
|:--------------------------------------------------------------|
| Not for Resale, 12/25/2014 21:52:42 MST                       |
<<TABLE_END>>
<<PAGE_END>>
<<PAGE_41>>
<<PARAGRAPH>>R EFRACTORY  I NSTALLATION  Q UALITY  C ONTROL —I NSPECTION   AND  T ESTING  M ONOLITHIC  R EFRACTORY  L ININGS   AND  M ATERIALS
33<<PARAGRAPH_END>>
<<HEADING level=3>>arch:  (1)   For fired heaters, a flat or sloped portion of the radiant section opposite the floor or (2) any curved structural
member spanning an opening and serving as a support.<<HEADING_END>>
<<HEADING level=3>>arch brick:  A standard brick shape whose thickness tapers along its width.<<HEADING_END>>
<<PARAGRAPH>>arch, flat  11 :  In furnace construction, a flat structure spanning an opening and supported by abutments at its
extremities; the arch is formed of a number of special tapered brick, and the brick assembly is held in place by their
keying action. Also called a jack arch.<<PARAGRAPH_END>>
<<HEADING level=3>>arch, sprung  11 :  In furnace construction, a bowed or curved structure that is supported by abutments at the sides or
ends only and that usually spans an opening or space between two walls.<<HEADING_END>>
<<HEADING level=3>>arch, suspended  11 :  A furnace roof consisting of brick shapes suspended from overhead supporting members.<<HEADING_END>>
<<HEADING level=3>>ash  11 :  The noncombustible residue that remains after burning a fuel or other combustible material.<<HEADING_END>>
<<HEADING level=3>>attrition  11 :  Wearing away by friction; abrasion.<<HEADING_END>>
<<HEADING level=3>>basic refractories  10 :  Refractories whose major constituent is lime, magnesia, or both and that may react chemically
with acid refractories, acid slags, or acid fluxes at a high temperature.<<HEADING_END>>
<<HEADING level=3>>batch:  Quantity of castable refractory produced by a single blending or mixing operation either during production or
field mixing.<<HEADING_END>>
<<PARAGRAPH>>bauxite  11 :  (1) A high-alumina mineral, usually consisting of rounded concretionary grains embedded in clay-like
mass, and believed to consist essentially of alumina trihydrate (Al 2 O 3 •3H 2 O) and alumina hydrate (Al 2 O 3 •H 2 O), in
varying proportions. (2) Commercially, bauxite must contain at least 65 % alumina on a calcined basis.<<PARAGRAPH_END>>
<<HEADING level=3>>bend test (of anchors):  Inspection technique where metal anchors (e.g. anchor legs or tines) are physically bent at
the weld point to verify the weld integrity to the shell or casing.<<HEADING_END>>
<<HEADING level=3>>binder  13 :  “Cementing” material.<<HEADING_END>>
<<PARAGRAPH>>bloating:  A subsurface defect that can occur in plastic refractory lining systems caused by steam pockets entrapped
in the pore structure of the refractory during initial heating due either to rapid heat-up or insufficient permeability in the
refractory.<<PARAGRAPH_END>>
<<HEADING level=3>>breaching section (of furnace):  Enclosure in a heat exchanger furnace in which flue gases are collected after the
last convection coil for transmission to the stack or outlet ducting.<<HEADING_END>>
<<PARAGRAPH>>--`,,,,``,,,,`,`,``,`,`,`````,,`-`-`,,`,,`,`,,`---<<PARAGRAPH_END>>
<<HEADING level=3>>British thermal unit (BTU)  11 :  The amount of heat required to raise the temperature of one pound of water one
degree Fahrenheit at standard barometric pressure and at a standard temperature.<<HEADING_END>>
<<HEADING level=3>>bulk density:  The ratio of weight (or mass) to volume in the dried or fired condition.<<HEADING_END>>
<<PARAGRAPH>>burn  11 :  The degree of heat treatment to which refractory brick are subjected in the firing process; also the degree to
which desired physical and chemical changes have been developed in the firing of a refractory material.<<PARAGRAPH_END>>
<<PARAGRAPH>>burning (firing) of refractories  9 :  The final heat treatment in a kiln to which refractory brick are subjected in the
process of manufacture, for the purpose of developing bond and other necessary physical and chemical properties.<<PARAGRAPH_END>>
<<PARAGRAPH>>13  ACI 547.1R89,  Refractory Plastics and Ramming Mixes .<<PARAGRAPH_END>>
<<PARAGRAPH>>Copyright American Petroleum Institute
Provided by IHS under license with API
Licensee=University of Texas Revised Sub Account/5620001114
Not for Resale, 12/25/2014 21:52:42 MST
No reproduction or networking permitted without license from IHS<<PARAGRAPH_END>>
<<TABLE_1>>
| Copyright American Petroleum Institute                           |
|:-----------------------------------------------------------------|
| Provided by IHS under license with API                           |
| No reproduction or networking permitted without license from IHS |
<<TABLE_END>>
<<TABLE_2>>
| Licensee=University of Texas Revised Sub Account/5620001114   |
|:--------------------------------------------------------------|
| Not for Resale, 12/25/2014 21:52:42 MST                       |
<<TABLE_END>>
<<PAGE_END>>
<<PAGE_42>>
<<PARAGRAPH>>34
API S TANDARD  936<<PARAGRAPH_END>>
<<PARAGRAPH>>calcium aluminate cement  10 :  The product obtained by pulverizing clinker that consists of hydraulic calcium
aluminates formed by fusing or sintering a suitably proportioned mixture of aluminous and calcareous materials.<<PARAGRAPH_END>>
<<PARAGRAPH>>carbon deposition  11 :  The deposition of amorphous carbon, resulting from the decomposition of carbon monoxide
gas into carbon dioxide and carbon within a critical temperature range. When deposited within the pores of a
refractory, the carbon may build up such pressure that it destroys the bond and causes the refractory to disintegrate.<<PARAGRAPH_END>>
<<HEADING level=3>>C-clip (anchors)  11 :  A C-shaped metallic anchor used to attach ceramic anchors to the casing or shell of a process
unit or fired heater.<<HEADING_END>>
<<HEADING level=3>>catalyst  11 :  A substance that causes or accelerates a chemical change without being permanently affected by the
reaction.<<HEADING_END>>
<<PARAGRAPH>>cement  11 :  A finely divided substance that is workable when first prepared but becomes hard and stone-like as a
result of chemical reaction or crystallization; also, the compact ground mass that surrounds and binds together the
larger fragments or particles in sedimentary rocks.<<PARAGRAPH_END>>
<<HEADING level=3>>ceramic anchor:  Fired refractory device that retains the refractory lining in place.<<HEADING_END>>
<<PARAGRAPH>>ceramic bond:  The high strength bond that is developed between materials, such as clay and aggregates, as a
result of thermo-chemical reactions that occur when materials are subjected to elevated temperature.<<PARAGRAPH_END>>
<<HEADING level=3>>ceramic fiber  12 :  Fibrous refractory insulation composed primarily of alumina and silica. Applicable forms include
bulk, blanket, paper, module, vacuum-formed shape, and rope.<<HEADING_END>>
<<PARAGRAPH>>ceramics  11 :  “Products made of inorganic materials by first shaping them and later hardening them by fire”—F.
Singer. Originally, the term ceramics referred only to ware formed from clay and hardened by the action of heat and to
the art of making such ware. However, its significance has gradually been extended by usage, and it is now
understood to include all refractory materials, cement, lime, plaster, pottery, glass, enamels, glazes, abrasives,
electrical insulating products, and thermal insulating products made from clay or from other inorganic nonmetallic
mineral substances.<<PARAGRAPH_END>>
<<HEADING level=3>>chemical-setting  13 :  Developing a strong bond by chemical reaction. These refractories include phosphate-bonded
plastics and ramming mixes.<<HEADING_END>>
<<HEADING level=3>>chemically-bonded brick  11 :  Brick manufactured by processes in which mechanical strength is imparted by
chemical bonding agents instead of by firing.<<HEADING_END>>
<<HEADING level=3>>clay  11 :  A natural mineral aggregate, consisting essentially of hydrous aluminum silicates (also see  fireclay ).<<HEADING_END>>
<<HEADING level=3>>clinker  14 :  A partially fused product of a kiln that is ground to make cement.<<HEADING_END>>
<<HEADING level=3>>cold face  10 :  The surface of a refractory section not exposed to the source of heat.<<HEADING_END>>
<<HEADING level=3>>compactability  13 :  The ease with which the volume of a freshly placed plastic refractory or ramming mix is reduced
to a practical minimum, usually by ramming.<<HEADING_END>>
<<HEADING level=3>>congruent melting:  The change of a substance, when heated from a solid to a liquid of the same composition (e.g.
melting of ice to water).<<HEADING_END>>
<<HEADING level=3>>convection  11 :  The transfer of heat by the circulation or movement of the heated parts of a liquid or gas.<<HEADING_END>>
<<PARAGRAPH>>14  ACI CT-13,  ACI Concrete Terminology .<<PARAGRAPH_END>>
<<PARAGRAPH>>--`,,,,``,,,,`,`,``,`,`,`````,,`-`<<PARAGRAPH_END>>
<<PARAGRAPH>>Copyright American Petroleum Institute
Provided by IHS under license with API
Licensee=University of Texas Revised Sub Account/5620001114
Not for Resale, 12/25/2014 21:52:42 MST
No reproduction or networking permitted without license from IHS<<PARAGRAPH_END>>
<<TABLE_1>>
| Copyright American Petroleum Institute ,``,                          |
|:---------------------------------------------------------------------|
| Provided by IHS under license with API `,`                           |
| No reproduction or networking permitted without license from IHS ,`` |
<<TABLE_END>>
<<TABLE_2>>
| Licensee=University of Texas Revised Sub Account/5620001114   |
|:--------------------------------------------------------------|
| Not for Resale, 12/25/2014 21:52:42 MST                       |
<<TABLE_END>>
<<PAGE_END>>
<<PAGE_43>>
<<PARAGRAPH>>R EFRACTORY  I NSTALLATION  Q UALITY  C ONTROL —I NSPECTION   AND  T ESTING  M ONOLITHIC  R EFRACTORY  L ININGS   AND  M ATERIALS
35<<PARAGRAPH_END>>
<<HEADING level=3>>convection section (of furnace):  The section of a heat exchanger furnace downstream of the radiant section that is
closely packed with tubes for optimum convective heat transfer.<<HEADING_END>>
<<PARAGRAPH>>conversion (of high alumina cement)  10 :  The transformation of the hexagonal metastable hydrates (CAH 10  or
C 2 AH 8 ) to the stable, cubic hydrate (C 3 AH 6 ). The cubic hydrate occupies less volume than the hexagonal hydrates,
and this results in an increase in matrix porosity and a possible reduction in concrete strength.<<PARAGRAPH_END>>
<<PARAGRAPH>>NOTE   C = CaO, A = Al 2 O 3 , H = H 2 O.<<PARAGRAPH_END>>
<<HEADING level=3>>corbel  11 :  A supporting projection of the face of a wall; an arrangement of brick in a wall in which each course
projects beyond the one immediately below it to form a support, shelf, or baffle.<<HEADING_END>>
<<HEADING level=3>>corrosion of refractories  9 :  Destruction of refractory surfaces by the chemical action of external agencies.<<HEADING_END>>
<<HEADING level=3>>corundum  11 :  A natural or synthetic mineral theoretically consisting solely of alumina (Al 2 O 3 ). Specific gravity 4.00 to
4.02. Melting point 3720 °F (2050 °C). Hardness 8.8.<<HEADING_END>>
<<HEADING level=3>>course  11 :  A horizontal layer or row of brick in a structure.<<HEADING_END>>
<<HEADING level=3>>creep  13 :  Time-dependent deformation due to sustained load.<<HEADING_END>>
<<PARAGRAPH>>cristobalite  11 :  A mineral form of silica; stable from 2678 °F (1470 °C) to the melting point at 3133 °F (1723 °C).
Specific gravity is 2.32. Cristobalite is an important constituent of silica brick.<<PARAGRAPH_END>>
<<HEADING level=3>>crown  11 :  A furnace roof, especially one which is dome-shaped; the highest point of an arch.<<HEADING_END>>
<<PARAGRAPH>>crystal  11 :  A chemically homogenous solid body having a definite internal molecular structure, and if developed
under favorable conditions, having a characteristic external form, bounded by plane surfaces.<<PARAGRAPH_END>>
<<HEADING level=3>>crystalline  11 :  Composed of crystals.<<HEADING_END>>
<<HEADING level=3>>cyclones (of FCCU or fluid coking unit):  Components, usually internal, used for inertial (momentum) separation of
particulate solids from flue or product gas.<<HEADING_END>>
<<HEADING level=3>>devitrification  11 :  The change from a glassy to a crystalline condition.<<HEADING_END>>
<<PARAGRAPH>>dual-layer lining:  As compared to a “one-shot lining,” a refractory lining consisting of two different types of monoliths.
Typically, this would consist of a low-density insulating refractory behind a stronger, medium-, or high-density
refractory.<<PARAGRAPH_END>>
<<PARAGRAPH>>dusting  11 :  Conversion of a refractory material either wholly or in part into fine powder or dust. Dusting usually results
from (a) chemical reactions such as hydration or (b) from mineral inversion accompanied by large and abrupt change
in volume, such as the inversion of beta to gamma dicalcium silicate upon cooling.<<PARAGRAPH_END>>
<<PARAGRAPH>>emissivity, thermal  11 :  The capacity of a material for radiating heat; commonly expressed as a fraction or
percentage of the ideal “black body” radiation of heat, which is the maximum theoretically possible.<<PARAGRAPH_END>>
<<PARAGRAPH>>erosion of refractories  11 :  Mechanical wearing away of the surfaces of refractory bodies in service by the washing
action of moving liquids or gasses, such as molten slags or high-velocity particles.<<PARAGRAPH_END>>
<<PARAGRAPH>>erosion resistance (as applies to ASTM C704 test results):  Volume of refractory loss, as measured in cubic
centimeters, after abrading the surface of a test specimen with 1000 g of silicon carbide (SiC) grit in accordance with
ASTM C704. The lower the amount of cubic centimeters lost, the higher the erosion resistance of the refractory.<<PARAGRAPH_END>>
<<PARAGRAPH>>--`,,,,``,,,,`,`,``,`,`,`````,,`-`-`,,`,,`,`,,`---<<PARAGRAPH_END>>
<<PARAGRAPH>>Copyright American Petroleum Institute
Provided by IHS under license with API
Licensee=University of Texas Revised Sub Account/5620001114
Not for Resale, 12/25/2014 21:52:42 MST
No reproduction or networking permitted without license from IHS<<PARAGRAPH_END>>
<<TABLE_1>>
| Copyright American Petroleum Institute                           |
|:-----------------------------------------------------------------|
| Provided by IHS under license with API                           |
| No reproduction or networking permitted without license from IHS |
<<TABLE_END>>
<<TABLE_2>>
| Licensee=University of Texas Revised Sub Account/5620001114   |
|:--------------------------------------------------------------|
| Not for Resale, 12/25/2014 21:52:42 MST                       |
<<TABLE_END>>
<<PAGE_END>>
<<PAGE_44>>
<<PARAGRAPH>>36
API S TANDARD  936<<PARAGRAPH_END>>
<<HEADING level=3>>expansion joint  13 :  A separation between adjoining parts of a refractory lining that allows small expansive
movements, such as those caused by thermal changes.<<HEADING_END>>
<<HEADING level=3>>explosive spalling  10 :  A sudden spalling that occurs as the result of a buildup of steam pressure caused by too-rapid
heating of a castable refractory on first firing.<<HEADING_END>>
<<HEADING level=3>>extrude  12 :  To force a plastic refractory through a die by the application of pressure.<<HEADING_END>>
<<HEADING level=3>>extrusion  11 :  A process in which plastic material is forced through a die by the application of pressure.<<HEADING_END>>
<<HEADING level=3>>field mix  10 :  A refractory concrete mix that is designed and formulated at or near a particular job site.<<HEADING_END>>
<<HEADING level=3>>firebrick  11 :  Refractory brick of any type.<<HEADING_END>>
<<PARAGRAPH>>fireclay  11 :  An earthy or stony mineral aggregate that has as the essential constituent hydrous silicates of aluminum
with or without free silica, plastic when sufficiently pulverized and wetted, rigid when subsequently dried, and of
sufficient purity and refractoriness for use in commercial refractory products.<<PARAGRAPH_END>>
<<HEADING level=3>>fireclay brick  11 :  A refractory brick manufactured substantially or entirely from fireclay.<<HEADING_END>>
<<HEADING level=3>>flash coat:  A layer coat of refractory, usually gunned, which is applied over refractory that has already been applied
and allowed to set up.<<HEADING_END>>
<<PARAGRAPH>>flexmesh:  A longitudinally hinged version of mesh supplied in flexible rolls for easy access through vessel openings
to the installation area and ready fit to curved surfaces. The enclosed cells are normally trapezoidal.<<PARAGRAPH_END>>
<<PARAGRAPH>>fluid catalytic cracking unit (FCCU):  Also known as a cat cracker, a refining process consisting of reactor and
regenerator vessels and interconnecting piping in which particulate catalyst is circulated at elevated temperatures to
upgrade low-value feedstock to high-value products such as heating oil, gasoline components, and chemical
feedstocks.<<PARAGRAPH_END>>
<<HEADING level=3>>flux  11 :  A substance or mixture that promotes fusion of a solid material by chemical action.<<HEADING_END>>
<<HEADING level=3>>flux load (in welding):  Addition of an alumina ball to enhance weldability during stud-welding metallic components
such as anchors.<<HEADING_END>>
<<HEADING level=3>>fluxing  11 :  Fusion or melting of substance as a result of chemical action.<<HEADING_END>>
<<HEADING level=3>>footed anchor:  Metallic anchor, usually a V-stud, which has a foot-shaped configuration at the base to aid proper
orientation and weld attachment to the shell.<<HEADING_END>>
<<HEADING level=3>>fractionator (of FCCU or fluid coking unit):  Vessel downstream of the reactor used to separate different product
fractions.<<HEADING_END>>
<<HEADING level=3>>friable  11 :  Easily reduced to a granular or powdery condition.<<HEADING_END>>
<<PARAGRAPH>>fused silica:  Silica in a fused or vitreous state produced by arc melting of sand. Castables containing fused silica
aggregate have low thermal conductivity and low thermal expansion, which is useful in thermal shock applications
such as seal pots.<<PARAGRAPH_END>>
<<HEADING level=3>>fused-cast refractories  11 :  Refractories formed by electrical fusion followed by casting and annealing.<<HEADING_END>>
<<PARAGRAPH>>--`,,,,``,,,,`,`,``,`,`,`````,,`-`-`,,`,,`,`,,`---<<PARAGRAPH_END>>
<<PARAGRAPH>>Copyright American Petroleum Institute
Provided by IHS under license with API
Licensee=University of Texas Revised Sub Account/5620001114
Not for Resale, 12/25/2014 21:52:42 MST
No reproduction or networking permitted without license from IHS<<PARAGRAPH_END>>
<<TABLE_1>>
| Copyright American Petroleum Institute                           |
|:-----------------------------------------------------------------|
| Provided by IHS under license with API                           |
| No reproduction or networking permitted without license from IHS |
<<TABLE_END>>
<<TABLE_2>>
| Licensee=University of Texas Revised Sub Account/5620001114   |
|:--------------------------------------------------------------|
| Not for Resale, 12/25/2014 21:52:42 MST                       |
<<TABLE_END>>
<<PAGE_END>>
<<PAGE_45>>
<<PARAGRAPH>>R EFRACTORY  I NSTALLATION  Q UALITY  C ONTROL —I NSPECTION   AND  T ESTING  M ONOLITHIC  R EFRACTORY  L ININGS   AND  M ATERIALS
37<<PARAGRAPH_END>>
<<PARAGRAPH>>fusion  11 :  A state of fluidity or flowing, in consequence of heat; the softening of a solid body, either through heat alone
or through heat and the action of a flux, to such a degree that it will no longer support its own weight but will slump or
flow. Also the union or blending of materials, such as metals, with the formation of alloys.<<PARAGRAPH_END>>
<<HEADING level=3>>fusion point  11 :  The temperature at which melting takes place. Most refractory materials have no definite melting
points but soften gradually over a range of temperatures.<<HEADING_END>>
<<HEADING level=3>>glass  11 :  An inorganic product of fusion that has cooled to a rigid condition without crystallizing.<<HEADING_END>>
<<HEADING level=3>>grain size  11 :  As applied to ground refractory materials, the relative proportions of particles of different sizes; usually
determined by separation into a series of fractions by screening.<<HEADING_END>>
<<PARAGRAPH>>--`,,,,``,,,,`,`,``,`,`,`````,,`-`-`,,`,,`,`,,`---<<PARAGRAPH_END>>
<<HEADING level=3>>grout  11 :  A suspension of mortar material in water, of such consistency that when it is poured upon horizontal courses
of brick masonry, it will flow into vertical open joints.<<HEADING_END>>
<<PARAGRAPH>>heat curing:  Process of heating used to develop bonding in refractories such as phosphate-bonded refractories. With
these refractories, heat curing is concurrent with dryout but not necessarily interchangeable with use of the term, as
dryout refers only to the elimination of retained water within the lining system.<<PARAGRAPH_END>>
<<HEADING level=3>>heat-setting refractories  11 :  Compositions of ground refractory materials that require relatively high temperatures for
the development of an adequate bond, commonly called the ceramic bond.<<HEADING_END>>
<<HEADING level=3>>heating contractor:  Contractor or subcontractor who specializes in the dryout of monolithic refractory linings.<<HEADING_END>>
<<HEADING level=3>>heavy weight castables:  Castable refractories with densities roughly greater than 150 lb/ft 2  (2400 kg/m 3 ).<<HEADING_END>>
<<PARAGRAPH>>high-alumina refractories  11 :  Alumina-silica refractories containing 45 % or more alumina. The materials used in
their production include diaspore, bauxite, gibbsite, kyanite, sillimanite, alusite, and fused alumina (artificial
corundum).<<PARAGRAPH_END>>
<<HEADING level=3>>high-duty fireclay brick  11 :  Fireclay bricks that have a pyrometric cone equivalent (PCE) not lower than Cone 31  1 / 2
nor above 32  1 / 2  to 33.<<HEADING_END>>
<<HEADING level=3>>hot face  10 :  The surface of a refractory section exposed to the source of heat.<<HEADING_END>>
<<HEADING level=3>>hydrate/hydration:  Chemical reactions between refractory cement components and water that cause the applied
lining to develop green strength.<<HEADING_END>>
<<HEADING level=3>>incongruent melting:  Dissociation of a compound on heating, with the formation of another compound and a liquid
each having a different composition from the original compound.<<HEADING_END>>
<<HEADING level=3>>insulating castable  13 :  A castable refractory with a relatively low thermal conductivity: it usually has a low in-place
density of less than 100 lb/ft 3  (1600 kg/m 3 ).<<HEADING_END>>
<<HEADING level=3>>insulating firebrick  9 :  A refractory brick characterized by low thermal conductivity and low heat capacity.<<HEADING_END>>
<<HEADING level=3>>insulating refractory concrete  10 :  Refractory concrete having a low thermal conductivity—it usually has a low
density.<<HEADING_END>>
<<HEADING level=3>>inversion  9 :  A change in crystal form without change in chemical composition; as for example, the change from low-
quartz to high-quartz, or the change from quartz to cristobalite.<<HEADING_END>>
<<HEADING level=3>>isomorphous mixture  11 :  A type of solid solution, in which mineral compounds of analogous chemical composition
and closely related crystal habit crystallize together in various proportions.<<HEADING_END>>
<<PARAGRAPH>>Copyright American Petroleum Institute
Provided by IHS under license with API
Licensee=University of Texas Revised Sub Account/5620001114
Not for Resale, 12/25/2014 21:52:42 MST
No reproduction or networking permitted without license from IHS<<PARAGRAPH_END>>
<<TABLE_1>>
| Copyright American Petroleum Institute                           |
|:-----------------------------------------------------------------|
| Provided by IHS under license with API                           |
| No reproduction or networking permitted without license from IHS |
<<TABLE_END>>
<<TABLE_2>>
| Licensee=University of Texas Revised Sub Account/5620001114   |
|:--------------------------------------------------------------|
| Not for Resale, 12/25/2014 21:52:42 MST                       |
<<TABLE_END>>
<<PAGE_END>>
<<PAGE_46>>
<<PARAGRAPH>>38
API S TANDARD  936<<PARAGRAPH_END>>
<<HEADING level=3>>kaolin  11 :  A white-burning clay having kaolinite as its chief constituent. The specific gravity is 2.4 to 2.6. The PCE of
most commercial kaolins ranges from Cone 33 to Cone 35.<<HEADING_END>>
<<HEADING level=3>>key  11 :  In furnace construction, the uppermost or the closing brick of a curved arch.<<HEADING_END>>
<<HEADING level=3>>key brick:  A standard brick shape whose width tapers along its length.<<HEADING_END>>
<<HEADING level=3>>K-factor  11 :  The thermal conductivity of a material, expressed in standard units.<<HEADING_END>>
<<PARAGRAPH>>--`,,,,``,,,,`,`,``,`,`,`````,,`-`-`,,`,,`,`,,`---<<PARAGRAPH_END>>
<<HEADING level=3>>lamination defect:  A plane of weakness within a monolithic refractory lining that is parallel to the hot face of the lining
and permits separation into layers.<<HEADING_END>>
<<PARAGRAPH>>lance tabs:  Metallic projections into the refractory biscuits in a hexmetal lining. The purpose is to provide mechanical
anchorage to the refractory and prevent the biscuit from falling out of the hex. The tabs are punched from the metal
strips making up the hexmetal.<<PARAGRAPH_END>>
<<HEADING level=3>>lightweight refractory concrete  10 :  Refractory concrete having a unit weight less than 100 lb/ft 3  (1602 kg/m 3 ).<<HEADING_END>>
<<HEADING level=3>>load subsidence:  A refractory’s load-bearing response as determined by specimen dimensional changes under a
compressive load at high temperature, in accordance with ASTM C16.<<HEADING_END>>
<<PARAGRAPH>>loss on ignition  11 :  As applied to chemical analyses, the loss in weight which results from heating a sample of
material to a high temperature, after preliminary drying at a temperature just above the boiling point of water. The loss
in weight upon drying is called free moisture; that which occurs above the boiling point, loss on ignition.<<PARAGRAPH_END>>
<<HEADING level=3>>low-duty fireclay brick  11 :  Fireclay brick which has a PCE not lower than Cone 15, nor higher than 28 to 29.<<HEADING_END>>
<<HEADING level=3>>matrix  13 :  The continuous phase in an emplaced refractory.<<HEADING_END>>
<<HEADING level=3>>medium weight castables:  Castable refractories with densities roughly between 100 lb/ft 3  and 150 lb/ft 3  (1600 kg/m 3<<HEADING_END>>
<<PARAGRAPH>>and 2400 kg/m 3 ).<<PARAGRAPH_END>>
<<HEADING level=3>>medium-duty fireclay brick  11 :  A fireclay brick with a PCE value not lower than Cone 29 nor higher than 31 to 31  1 / 2 .<<HEADING_END>>
<<PARAGRAPH>>melting point  11 :  The temperature at which crystalline and liquid phases having the same composition coexist in
equilibrium. Metals and most pure crystalline materials have sharp melting points, in other words, they change
abruptly from solid to liquid at definite temperatures (see congruent melting). However, most refractory materials have
no true melting points but melt progressively over a relatively wide range of temperatures (see incongruent melting).<<PARAGRAPH_END>>
<<HEADING level=3>>mica  11 :  A group of rock minerals having nearly perfect cleavage in one direction and consisting of thin elastic plates.
The most common varieties are muscovite and biotite.<<HEADING_END>>
<<PARAGRAPH>>micron  11 :  The one-thousandth part of a millimeter (0.001 mm); a unit of measurement used in microscopy and to
define the particle size of FCCU catalysts. An obsolete term that has been replaced by “micrometer.”<<PARAGRAPH_END>>
<<PARAGRAPH>>mineral  11 :  A mineral species is a natural inorganic substance, which is either definite in chemical composition and
physical characteristics or varies in these respects within definite natural limits. Most minerals have a definite
crystalline structure; a few are amorphous.<<PARAGRAPH_END>>
<<HEADING level=3>>modulus of elasticity (physics)   9 :  A measure of the elasticity of a solid body; the ratio of stress (force) to strain
(deformation) within the elastic limit.<<HEADING_END>>
<<PARAGRAPH>>modulus of rupture (MOR)  11 :  A measure of the transverse or “cross-breaking” strength of a solid body. MOR is
calculated using the total load at which the specimen failed, the span between the supports, and the dimensions of
the specimen.<<PARAGRAPH_END>>
<<PARAGRAPH>>Copyright American Petroleum Institute
Provided by IHS under license with API
Licensee=University of Texas Revised Sub Account/5620001114
Not for Resale, 12/25/2014 21:52:42 MST
No reproduction or networking permitted without license from IHS<<PARAGRAPH_END>>
<<TABLE_1>>
| Copyright American Petroleum Institute                           |
|:-----------------------------------------------------------------|
| Provided by IHS under license with API                           |
| No reproduction or networking permitted without license from IHS |
<<TABLE_END>>
<<TABLE_2>>
| Licensee=University of Texas Revised Sub Account/5620001114   |
|:--------------------------------------------------------------|
| Not for Resale, 12/25/2014 21:52:42 MST                       |
<<TABLE_END>>
<<PAGE_END>>
<<PAGE_47>>
<<PARAGRAPH>>R EFRACTORY  I NSTALLATION  Q UALITY  C ONTROL —I NSPECTION   AND  T ESTING  M ONOLITHIC  R EFRACTORY  L ININGS   AND  M ATERIALS
39<<PARAGRAPH_END>>
<<PARAGRAPH>>mono-aluminum phosphate:  Refractory bonding agent in most phosphate-bonded plastic refractory, mortar, and
some castables. Made by prereacting phosphoric acid with aluminum hydroxide at temperatures between 200 °F to
400 °F (90 °C to 200°C).<<PARAGRAPH_END>>
<<HEADING level=3>>mortar (refractory)   9 :  A finely ground preparation which becomes plastic and trowelable when mixed with water and
is suitable for use in laying and bonding refractory bricks together.<<HEADING_END>>
<<HEADING level=3>>multi-layer lining:  Lining consisting of more than one distinct layer of different refractory materials placed separately.<<HEADING_END>>
<<HEADING level=3>>neutral refractories  9 :  Refractories that are resistant to chemical attack by both acidic and basic slags, refractories,
or fluxes at high temperatures.<<HEADING_END>>
<<HEADING level=3>>nine-in. equivalent  11 :  A brick volume equal to that of a standard 9 in.  ×  4  1 / 2  in.  ×  2  1 / 2  in. straight brick; a unit of
measurement of brick quantities in the refractory industry.<<HEADING_END>>
<<HEADING level=3>>normal-weight refractory concrete  10 :  Refractory concrete having a unit weight greater than 100 lb/ft 3  (1600 kg/m 3 ).<<HEADING_END>>
<<HEADING level=3>>off-set lance:  Hexmetal manufactured with lance tabs off center.<<HEADING_END>>
<<HEADING level=3>>one-shot lining:  A lining composed of a single layer of one type of castable refractory.<<HEADING_END>>
<<HEADING level=3>>overlay:  A layer coat of refractory, usually troweled on, which is applied to an existing lining in an attempt to extend
the lining life.<<HEADING_END>>
<<HEADING level=3>>overspray:  A cement-rich layer of refractory that deposits on exposed surfaces around a gunning installation site
from airborne, wetted refractory dust generated by the gunning operation.<<HEADING_END>>
<<HEADING level=3>>oxidizing atmosphere:  An atmosphere that, at high temperature, raises the state of oxidation of exposed materials.<<HEADING_END>>
<<HEADING level=3>>pallet:  Quantity of refractory described by amount contained on a shipping pallet.<<HEADING_END>>
<<PARAGRAPH>>perlite  9 :  A siliceous glassy rock composed of small spheroids, varying in size from small shot to peas; combined with
water content, 3 % to 4 %. When heated to a suitable temperature, perlite expands to form a lightweight glassy
material with a cellular structure.<<PARAGRAPH_END>>
<<PARAGRAPH>>permeability  11 :  The property of porous materials that permits the passage of gases and liquids under pressure. The
permeability of a body is largely dependent upon the number, size, and shape of the open connecting pores and is
measured by the rate of flow of a standard fluid under definite pressure.<<PARAGRAPH_END>>
<<HEADING level=3>>plasticity  11 :  That property of a material that enables it to be molded into desired forms, which are retained after the
pressure of molding has been released.<<HEADING_END>>
<<HEADING level=3>>plenum (of FCCU or fluid coking unit):  Enclosure inside the top head of a reactor or regenerator vessel that
supports the cyclones and in which gases exiting the cyclone outlets are collected.<<HEADING_END>>
<<HEADING level=3>>pores  11 :  As applied to refractories, the small voids between solid particles. Pores are described as “open” if
permeable to fluids; “sealed” if impermeable.<<HEADING_END>>
<<PARAGRAPH>>porosity of refractories  11 :  The ratio of the volume of the pores or voids in a body to the total volume, usually
expressed as a percentage. The “true porosity” is based upon the total pore-volume; the “apparent porosity” upon the
open pore-volume only.<<PARAGRAPH_END>>
<<HEADING level=3>>punky:  A refractory lining that is abnormally soft and friable.<<HEADING_END>>
<<PARAGRAPH>>--`,,,,``,,,,`,`,``,`,`,`````,,`-`-`,,`,,`,`,,`---<<PARAGRAPH_END>>
<<PARAGRAPH>>Copyright American Petroleum Institute
Provided by IHS under license with API
Licensee=University of Texas Revised Sub Account/5620001114
Not for Resale, 12/25/2014 21:52:42 MST
No reproduction or networking permitted without license from IHS<<PARAGRAPH_END>>
<<TABLE_1>>
| Copyright American Petroleum Institute                           |
|:-----------------------------------------------------------------|
| Provided by IHS under license with API                           |
| No reproduction or networking permitted without license from IHS |
<<TABLE_END>>
<<TABLE_2>>
| Licensee=University of Texas Revised Sub Account/5620001114   |
|:--------------------------------------------------------------|
| Not for Resale, 12/25/2014 21:52:42 MST                       |
<<TABLE_END>>
<<PAGE_END>>
<<PAGE_48>>
<<PARAGRAPH>>40
API S TANDARD  936<<PARAGRAPH_END>>
<<PARAGRAPH>>pyrometric cone  11 :  One of a series of pyramidal-shaped pieces consisting of mineral mixtures and used for
measuring time-temperature effect. A standard pyrometric cone is a three-sided truncated pyramid and is
approximately either 2  5 / 8  in. (66 mm) high by  5 / 8  in. (16 mm) wide at base or 1  1 / 8  in. (29 mm) high by  3 / 8  in. (10 mm)
wide at the base. Each cone is of a definite mineral composition; it bends at a definite temperature.<<PARAGRAPH_END>>
<<PARAGRAPH>>pyrometric cone equivalent (PCE)  11 :  The number of that standard pyrometric cone whose tip would touch the
supporting plaque simultaneously with a cone of the refractory material being investigated, when tested in
accordance with the method of test for PCE of refractory materials (see ASTM C24).<<PARAGRAPH_END>>
<<HEADING level=3>>radiant section (of furnace):  The hottest section of a heat exchanger furnace near the burners in which radiant heat
transfer is dominant.<<HEADING_END>>
<<HEADING level=3>>ramming mix  10 :  A refractory material, usually tempered with water, that cannot be extruded but has suitable
properties to permit ramming into place to form a monolithic structure.<<HEADING_END>>
<<PARAGRAPH>>reactor (of FCCU or fluid coking unit):  The vessel in which cracking reaction occurs or is completed and product
gases are separated from coke and/or catalyst particulate. Usually operates at 900 °F to 1000 °F (480 °C to 540 °C).<<PARAGRAPH_END>>
<<HEADING level=3>>reducing atmosphere  10 :  An atmosphere that, at high temperature, lowers the state of oxidation of exposed
materials.<<HEADING_END>>
<<PARAGRAPH>>refractories  9 :  Nonmetallic materials having those chemical and physical properties that make them applicable for
structures, or as components of systems, that are exposed to environments above 1000 °F (538 °C). While their
primary function is resistance to high temperature, they are usually called upon to resist other destructive influences
also, such as abrasion, pressure, chemical attack, and rapid changes in temperature.<<PARAGRAPH_END>>
<<PARAGRAPH>>refractoriness  11 :  In ceramics, the property of resistance to melting, softening, or deformation at high temperatures.
For fireclay and some high-alumina materials, the most commonly used index of refractoriness is that known as the
pyrometric cone equivalent.<<PARAGRAPH_END>>
<<HEADING level=3>>refractory (adj.)  11 :  Chemically and physically stable at high temperatures.<<HEADING_END>>
<<HEADING level=3>>refractory aggregate  10 :  Materials having refractory properties that form a refractory body when bonded into a
conglomerate mass by a matrix.<<HEADING_END>>
<<HEADING level=3>>refractory concrete  11 :  Concrete that is suitable for use at high temperatures and contains hydraulic cement as the
binding agent.<<HEADING_END>>
<<PARAGRAPH>>regenerator (of FCCU):  Vessel in which coke and residual hydrocarbons are burned off the catalyst and the flue gas
is then separated from the catalyst. Usually operates at 1200 °F to 1400 °F (650 °C to 760 °C).<<PARAGRAPH_END>>
