Repository: Viswazgummadi/RAG_P01

# Retrieval-Augmented Generation (RAG) System for Technical Document Analysis

## Overview
This project implements a Retrieval-Augmented Generation (RAG) system for analyzing technical documents, particularly standards and specifications. It integrates advanced NLP techniques, including document preprocessing, vector database creation, and fine-tuned language model inference, to generate accurate and context-aware responses to user queries.

### Vector Database Creation
- **Text Chunking:**
  - Implements `RecursiveCharacterTextSplitter` for content segmentation.
  - Optimizes chunk size and overlap for retrieval efficiency.
- **Embedding Generation:**

File: data2/API/API 653 2014(1)/API 653 2014(1).txt (part 3 of 17)
<<DOCUMENT_START>>
|                                                                                                                             | (1936 to 1939)    |            |                |                 |
|                                                                                                                             |                   | Lap b      | 0.50 + k/5     | 1/4 in. max. t  |
|                                                                                                                             |                   | Butt c     | 0.85           |                 |
| Unknown                                                                                                                     |                   | Lap a      | 0.70           | 7/16 in. max. t |
|                                                                                                                             |                   | Lap b      | 0.50 + k/5     | 1/4 in. max. t  |
|                                                                                                                             |                   | Butt       | 0.70           |                 |
|                                                                                                                             |                   | Lap d      | 0.35           |                 |
| a Full double lap-welded.                                                                                                   |                   |            |                |                 |
| b Full fillet weld with at least 25 % intermittent full fillet opposite side; k = percent of intermittent weld expressed in |                   |            |                |                 |
| decimal form.                                                                                                               |                   |            |                |                 |
| c Single butt-welded joints with a back-up bar were permitted from the years of 1936 to 1940 and 1948 to 1954.              |                   |            |                |                 |
| d Single lap-welded only.                                                                                                   |                   |            |                |                 |
<<TABLE_END>>
<<PAGE_END>>
<<PAGE_25>>
<<PARAGRAPH>>T ANK  I NSPECTION , R EPAIR , A LTERATION ,  AND  R ECONSTRUCTION
4-9<<PARAGRAPH_END>>
<<PARAGRAPH>>4.3.3.6  As an alternative to the procedures described above, any thinning of the tank shell below minimum required
wall thickness due to corrosion or other wastage may be evaluated to determine the adequacy for continued service
by employing the design by analysis methods defined in Section VIII, Division 2, Appendix 4 of the ASME Code; or
API 579-1/ASME FFS-1, Section 4, Section 5, or Section 6, as applicable. When using the ASME criteria, the stress
value used in the original tank design shall be substituted for the  S m  value of Division 2, if the design stress is less
than or equal to the lesser of  2 / 3 Y  (specified minimum yield strength) or  1 / 3 T  (specified minimum tensile strength). If
the original design stress is greater than  2 / 3 Y  or  1 / 3 T , then the lesser of  2 / 3 Y  or  1 / 3 T  shall be substituted for  S m .<<PARAGRAPH_END>>
<<HEADING level=3>>4.3.4 Minimum Thickness Calculation for Riveted Tank Shell<<HEADING_END>>
<<PARAGRAPH>>4.3.4.1  The minimum acceptable thickness for riveted tank shells shall be calculated using the equation in 4.3.3.1
except that the following allowable stress criteria and joint efficiencies shall be used:<<PARAGRAPH_END>>
<<PARAGRAPH>>S
is 21,000 lbf/in. 2 ;<<PARAGRAPH_END>>
<<PARAGRAPH>>E
is 1.0 for shell plate 6 in. or more away from rivets. See Table 4.3 for joint efficiencies for locations within
6 in. of rivets.<<PARAGRAPH_END>>
<<PARAGRAPH>>4.3.4.2  The rivet joint efficiencies given in Table 4.3 are conservative minimums for riveted tank construction details
and are included to simplify riveted tank evaluations. However, in some cases it may be advantageous to calculate
the actual rivet joint efficiencies using computational methods applicable to lap and butt type riveted joints. When this
alternative of calculated joint efficiencies is used, the following maximum allowable stresses shall apply:<<PARAGRAPH_END>>
<<PARAGRAPH>>a) for the maximum tensile stress in net section of plate, use the lesser of 0.80 Y  or 0.429 T ; use 21,000 lbf/in. 2  if  T  or  Y
is unknown;<<PARAGRAPH_END>>
<<PARAGRAPH>>b) for the maximum shear in net section of rivet, use 16,000 lbf/in. 2 ;<<PARAGRAPH_END>>
<<PARAGRAPH>>c) for the maximum bearing stress on plates or rivets, use 32,000 lbf/in. 2  for rivets in single shear, and 35,000 lbf/in. 2<<PARAGRAPH_END>>
<<PARAGRAPH>>for rivets in double shear.<<PARAGRAPH_END>>
<<PARAGRAPH>>4.3.4.3  For tanks with riveted joints, consideration shall be given to whether, and to what extent, corrosion affects
such joints. If calculations show that excess thickness exists, this excess may be taken as corrosion allowance.<<PARAGRAPH_END>>
<<HEADING level=3>>4.3.4.4  Non-liquid loads (see 4.3.3.5) shall also be considered in the analysis of riveted tanks.<<HEADING_END>>
<<HEADING level=3>>Table 4.3—Joint Efficiencies for Riveted Joints<<HEADING_END>>
<<HEADING level=3>>Type of
Joint<<HEADING_END>>
<<HEADING level=3>>Number of
Rivet Rows<<HEADING_END>>
<<HEADING level=3>>Joint Efficiency
E<<HEADING_END>>
<<PARAGRAPH>>Lap
1
0.45<<PARAGRAPH_END>>
<<PARAGRAPH>>Lap
2
0.60<<PARAGRAPH_END>>
<<PARAGRAPH>>Lap
3
0.70<<PARAGRAPH_END>>
<<PARAGRAPH>>Lap
4
0.75<<PARAGRAPH_END>>
<<PARAGRAPH>>Butt  a
2  b
0.75<<PARAGRAPH_END>>
<<PARAGRAPH>>Butt
3  b
0.85<<PARAGRAPH_END>>
<<PARAGRAPH>>Butt
4  b
0.90<<PARAGRAPH_END>>
<<PARAGRAPH>>Butt
5  b
0.91<<PARAGRAPH_END>>
<<PARAGRAPH>>Butt
6  b
0.92<<PARAGRAPH_END>>
<<PARAGRAPH>>a
All butt joints listed have butt straps both inside and outside.
b
Number of row on each side of joint center line.<<PARAGRAPH_END>>
<<TABLE_1>>
| Type of                                                            | Number of    | Joint Efficiency   |
| Joint                                                              | Rivet Rows   | E                  |
|:-------------------------------------------------------------------|:-------------|:-------------------|
| Lap                                                                | 1            | 0.45               |
| Lap                                                                | 2            | 0.60               |
| Lap                                                                | 3            | 0.70               |
| Lap                                                                | 4            | 0.75               |
| Butt a                                                             | 2 b          | 0.75               |
| Butt                                                               | 3 b          | 0.85               |
| Butt                                                               | 4 b          | 0.90               |
| Butt                                                               | 5 b          | 0.91               |
| Butt                                                               | 6 b          | 0.92               |
| a All butt joints listed have butt straps both inside and outside. |              |                    |
| b Number of row on each side of joint center line.                 |              |                    |
<<TABLE_END>>
<<PAGE_END>>
<<PAGE_26>>
<<PARAGRAPH>>4-10
API S TANDARD  653<<PARAGRAPH_END>>
<<HEADING level=3>>4.3.5 Distortions<<HEADING_END>>
<<HEADING level=3>>4.3.5.1  Shell distortions include out-of-roundness, buckled areas, flat spots, and peaking and banding at welded
joints.<<HEADING_END>>
<<HEADING level=3>>4.3.5.2  Shell distortions can be caused by many conditions such as foundation settlement, over- or under-
pressuring, high wind, poor shell fabrication, or repair techniques, and so forth.<<HEADING_END>>
<<HEADING level=3>>4.3.5.3  Shell distortions shall be evaluated on an individual basis to determine if specific conditions are considered
acceptable for continuing tank service and/or the extent of corrective action.<<HEADING_END>>
<<HEADING level=3>>4.3.6 Flaws<<HEADING_END>>
<<PARAGRAPH>>Flaws such as cracks or laminations shall be thoroughly examined and evaluated to determine their nature and extent
and need for repair. If a repair is needed, a repair procedure shall be developed and implemented. The requirement
for repairing scars such as arc strikes, gouges, or tears from temporary attachment welds must be evaluated on a
case-by-case basis. Cracks in the shell-to-bottom weld shall be removed.<<PARAGRAPH_END>>
<<HEADING level=3>>4.3.7 Wind Girders and Shell Stiffeners<<HEADING_END>>
<<PARAGRAPH>>The evaluation of an existing tank shell for suitability for service must also consider the details and condition of any
wind girders or shell stiffeners. Degradation by corrosion of these structural elements or their attachment welds to the
shell may render these elements inadequate for the design conditions.<<PARAGRAPH_END>>
<<HEADING level=3>>4.3.8 Shell Welds<<HEADING_END>>
<<PARAGRAPH>>The condition of the tank shell welds shall be evaluated for suitability for service using criteria from this standard,
the as-built standard, or fitness-for-service assessment. Any flaws or deterioration such as corrosion or pitting of
the existing welds shall be evaluated. If necessary, appropriate repair procedures shall be established or the tank
safe fill height reassessed. Some typical shell butt-welded flaws and recommended procedures for repairs are
given in 9.6.<<PARAGRAPH_END>>
<<HEADING level=3>>4.3.9 Shell Penetrations<<HEADING_END>>
<<PARAGRAPH>>4.3.9.1  The condition and details of existing shell penetrations (nozzles, manways, cleanout openings, etc.) shall be
reviewed when assessing the integrity of an existing tank shell. Details such as type and extent of reinforcement, weld
spacing, and thickness of components (reinforcing plate, nozzle neck, bolting flange, and cover plate), are important
considerations and shall be reviewed for structural adequacy and compliance with the as-built standard. Existing
welds on the tank shell that are not to be modified or affected by repairs and are closer than required by API 650
(Seventh Edition or later) are acceptable for continued service if the welds are examined by the magnetic particle
method and have no rejectable defects or indications. Grinding to eliminate weld defects is permissible if the resulting
profile satisfies base thickness and weld size requirements. Weld repairs may not be used to accept weld spacings
closer than permitted by API 650 (Seventh Edition or later) except as permitted by 9.10.2.7. Any other
noncompliance, or deterioration due to corrosion, must be assessed and repair procedures established where
appropriate or the tank re-rated, as necessary.<<PARAGRAPH_END>>
<<HEADING level=3>>4.3.9.2  Nozzle wall thickness shall be evaluated for pressure and all other loads.<<HEADING_END>>
<<HEADING level=3>>4.3.10 Operation at Elevated Temperatures<<HEADING_END>>
<<PARAGRAPH>>Tanks of welded construction that operate at elevated temperatures (exceeding 200  ° F, but less than 500  ° F) shall be
evaluated for suitability of service. The requirements of this section are based in part on the requirements of API 650,
Annex M.<<PARAGRAPH_END>>
<<PAGE_END>>
<<PAGE_27>>
<<PARAGRAPH>>T ANK  I NSPECTION , R EPAIR , A LTERATION ,  AND  R ECONSTRUCTION
4-11<<PARAGRAPH_END>>
<<HEADING level=3>>4.3.10.1 Continued Operation at Elevated Temperatures<<HEADING_END>>
<<HEADING level=3>>4.3.10.1.1  Existing tanks that were originally designed and constructed to the requirements of API 650, Annex M-
1a or M-1b, shall be evaluated for continued service, as follows.<<HEADING_END>>
<<PARAGRAPH>>a) The tank shell shall be evaluated in conformance with 4.3.3, except that the allowable stress ( S ) for all shell
courses shall not exceed 0.80 Y . The value of  Y  shall be taken as the minimum specified yield strength of the shell
material multiplied by the yield strength reduction factor in of API 650, Table M-1. When the minimum specified
yield strength of the shell material is not known, the evaluation shall be based upon an assumed value of
30,000 lbf/in. 2 .<<PARAGRAPH_END>>
<<PARAGRAPH>>b) If the bottom plate material in the critical zone has been reduced in thickness beyond the provisions of the original
tank bottom corrosion allowance, if any, the shell-to-bottom joint shall be evaluated for elevated temperature, liquid
head and thermal cycles. The simplified analysis technique recommended in API 650, Section M.4, may be used
to satisfy this requirement.<<PARAGRAPH_END>>
<<PARAGRAPH>>4.3.10.1.2  Existing elevated temperature service tanks that were not originally designed and constructed to the
requirements of API 650, Annex M, but have a successful service history of operation shall be evaluated for continued
service as noted in 4.3.10.1.1. If the tank diameter exceeds 100 ft and the tank was not constructed with a butt-
welded annular ring, an analysis of the critical zone is required [see 4.3.10.1.1 b)]. In addition, the maximum operating
temperature shall not exceed the temperatures at which the tank has operated successfully in the past.<<PARAGRAPH_END>>
<<HEADING level=3>>4.3.10.2 Conversion to Operation at Elevated Temperatures<<HEADING_END>>
<<PARAGRAPH>>Existing tanks that were not originally designed and constructed to the requirements of API 650, Annex M shall be
evaluated for a change to service to elevated temperatures as follows.<<PARAGRAPH_END>>
<<PARAGRAPH>>a) The tank shell shall be evaluated in conformance with API 650, Annex M. The allowable shell stresses of this
standard (API 653) shall not be used.<<PARAGRAPH_END>>
<<PARAGRAPH>>b) The need for a butt-welded annular ring shall be determined in conformance with API 650, Annex M and installed if
required.<<PARAGRAPH_END>>
<<PARAGRAPH>>c) The shell-to-bottom joint shall be evaluated for fatigue conditions. In addition, the adequacy of the bottom plate
material in the critical zone shall be based upon the requirements of this standard.<<PARAGRAPH_END>>
<<HEADING level=3>>4.4 Tank Bottom Evaluation<<HEADING_END>>
<<HEADING level=3>>4.4.1 General<<HEADING_END>>
<<PARAGRAPH>>Tank bottom inspection strategies shall provide suitable data which, when used with the procedures in this
standard, will determine the tank bottom integrity necessary to prevent leakage of fluids that may cause
environmental damage. Each aspect of corrosion phenomena, and other potential leak or failure mechanism must
be examined. Periodic assessment of tank bottom integrity shall be performed in addition to the internal
inspections specified in 6.4. The assessment period shall be less than or equal to the appropriate internal
inspection interval given in 6.4.2. The use of leak detection tests or monitoring systems (such as double bottoms or
liners under tank bottoms with leak detection pipes) will satisfy the requirement for periodic assessment between
internal inspections.<<PARAGRAPH_END>>
<<PARAGRAPH>>Excessive foundation settlement of storage tanks can affect the integrity of tank shells and bottoms. Therefore,
monitoring the settlement behavior of tanks is a recognized practice to assess the integrity of tank bottoms. See
Annex B for techniques for evaluating tank bottom settlement.<<PARAGRAPH_END>>
<<PAGE_END>>
<<PAGE_28>>
<<PARAGRAPH>>4-12
API S TANDARD  653<<PARAGRAPH_END>>
<<HEADING level=3>>4.4.2 Causes of Bottom Failure<<HEADING_END>>
<<PARAGRAPH>>The following list gives some historical causes of tank bottom leakage or failure that shall be considered in the
decision to line, repair, or replace a tank bottom:<<PARAGRAPH_END>>
<<PARAGRAPH>>a) internal pitting and pitting rates in the anticipated service;<<PARAGRAPH_END>>
<<PARAGRAPH>>b) corrosion of weld joints (weld and heat affected zone);<<PARAGRAPH_END>>
<<PARAGRAPH>>c) weld joint cracking history;<<PARAGRAPH_END>>
<<PARAGRAPH>>d) stresses placed on the bottom plates by roof support loads and shell settlement;<<PARAGRAPH_END>>
<<PARAGRAPH>>e) underside corrosion (normally in the form of pitting);<<PARAGRAPH_END>>
<<PARAGRAPH>>f) inadequate drainage resulting in surface water flowing under the tank bottom;<<PARAGRAPH_END>>
<<PARAGRAPH>>g) the lack of an annular plate ring when required;<<PARAGRAPH_END>>
<<PARAGRAPH>>h) uneven settlement that results in high localized stresses in the bottom plates;<<PARAGRAPH_END>>
<<PARAGRAPH>>i) roof support columns or other supports welded to the tank bottom where adequate allowance for movement was
not made;<<PARAGRAPH_END>>
<<PARAGRAPH>>j) rock or gravel foundation pads with inadequately filled-in surface voids;<<PARAGRAPH_END>>
<<PARAGRAPH>>k) nonhomogeneous fill under the tank bottom (e.g. a lump of clay in a sand foundation pad);<<PARAGRAPH_END>>
<<PARAGRAPH>>l) inadequately supported sumps.<<PARAGRAPH_END>>
<<HEADING level=3>>4.4.3 Tank Bottom Release Prevention Systems (RPSs)<<HEADING_END>>
<<PARAGRAPH>>API supports the use of a release prevention system (RPS) to maintain the integrity of tank bottoms. The term RPS
refers to the suite of API standards and recommended practices that are designed to maintain tank integrity and thus
protect the environment. With respect to tank bottoms, these include: internal inspection of the tank bottom; leak
detection systems and leak testing of the tank; installing cathodic protection for the underside of the tank bottom;
lining the bottom of the tank interior; providing a release prevention barrier (RPB) under the tank bottom; or some
combination of these measures, depending on the operating environment and service of the tank.<<PARAGRAPH_END>>
<<HEADING level=3>>4.4.3.1 Internal Inspection<<HEADING_END>>
<<PARAGRAPH>>Internal inspection of the tank bottom is intended to assess the current bottom integrity and identify problem
conditions that may lead to future loss of integrity. Internal inspection techniques, such as bottom settlement
monitoring, and considerations for determining appropriate inspection frequency, are found in 4.4.6, Section 6, Annex
B, Annex C, and elsewhere.<<PARAGRAPH_END>>
<<HEADING level=3>>4.4.3.2 Leak Detection Systems and Leak Testing<<HEADING_END>>
<<PARAGRAPH>>Tank leak detection systems and leak testing are intended to identify, quantify, and/or locate a tank bottom integrity
failure that is not detectable visually or through inventory reconciliation. Leak detection may be integral to the tank
design, either as constructed or as modified (e.g. RPB with interstitial monitoring) or may operate separately (e.g. soil
vapor monitoring and chemical marker); may be operated by the tank owner or as a third party test or service; and
may detect leaks continuously or on a periodic basis. Tank leak detection systems and testing methods are listed and
discussed in API 575.<<PARAGRAPH_END>>
<<PAGE_END>>
<<PAGE_29>>
<<PARAGRAPH>>T ANK  I NSPECTION , R EPAIR , A LTERATION ,  AND  R ECONSTRUCTION
4-13<<PARAGRAPH_END>>
<<HEADING level=3>>4.4.3.3 Cathodic Protection<<HEADING_END>>
<<PARAGRAPH>>Cathodic protection systems are intended to mitigate corrosion of steel surfaces in contact with soil, such as the
underside of tank bottoms. A selection basis for cathodic protection systems is covered by API 651.<<PARAGRAPH_END>>
<<HEADING level=3>>4.4.3.4 Internal Lining Protection<<HEADING_END>>
<<PARAGRAPH>>Internal linings and coatings for the top side of the tank bottom are intended to mitigate corrosion by providing a
barrier between the tank bottom and corrosion sources. Applied linings and coatings for internal surfaces of tank
bottoms are covered by API 652.<<PARAGRAPH_END>>
<<HEADING level=3>>4.4.3.5 Release Prevention Barriers (RPBs)<<HEADING_END>>
<<PARAGRAPH>>An RPB includes steel bottoms, synthetic materials, clay liners, concrete pads, and all other barriers or combinations
of barriers placed in the bottom of or under a tank, which have the function of:<<PARAGRAPH_END>>
<<PARAGRAPH>>1) preventing the escape of released material, and<<PARAGRAPH_END>>
<<PARAGRAPH>>2) containing or channeling released material for leak detection.<<PARAGRAPH_END>>
<<PARAGRAPH>>RPB design is covered in detail in Annex I of API 650. Replacement of tank bottoms is covered in 9.10.2.<<PARAGRAPH_END>>
<<PARAGRAPH>>If a decision is made to replace an existing bottom, API supports the evaluation of installing an RPB or continued use
of an RPS. The evaluation should consider the effectiveness of other RPS controls, the product stored, the location of
the tank, and environmental sensitivities.<<PARAGRAPH_END>>
<<HEADING level=3>>4.4.4 Bottom Plate Thickness Measurements<<HEADING_END>>
<<PARAGRAPH>>Various methods for determining tank bottom plate soilside corrosion are available. The methods vary to the extent by
which they can reliably measure general corrosion and pitting. A combination of these methods may be required along
with extrapolation techniques and analysis to establish the probable conditions of the entire tank bottom. Magnetic flux
leakage (MFL) tools are commonly used, along with ultrasonic (UT) thickness measurement tools, to examine tank
bottoms. Ultrasonic thickness measurement techniques are often used to confirm and further quantify data obtained
by MFL examination, but these techniques may not be required depending on the specific procedure and application.
The quality of data obtained from both MFL and ultrasonic thickness techniques is dependent on personnel,
equipment and procedures. Annex G may be used to provide guidance in qualifying personnel and procedures for
obtaining thickness data.<<PARAGRAPH_END>>
<<HEADING level=3>>4.4.5 Minimum Thickness for Tank Bottom Plate<<HEADING_END>>
<<PARAGRAPH>>Quantifying the minimum remaining thickness of tank bottoms based on the results of measurement can be done by
the method outlined in 4.4.5.1. Other approaches such as the probabilistic method in 4.4.5.2 may be used.<<PARAGRAPH_END>>
<<HEADING level=3>>4.4.5.1  An acceptable method for calculating the minimum acceptable bottom thickness for the entire bottom or
portions thereof is as follows:<<HEADING_END>>
<<PARAGRAPH>>MRT  = (Minimum of  RT bc  or  RT ip ) –  O r  ( StP r  +  UP r )<<PARAGRAPH_END>>
<<PARAGRAPH>>where<<PARAGRAPH_END>>
<<PARAGRAPH>>MRT  is the minimum remaining thickness at the end of interval  O r    . This value must meet the requirements of
Table 4.4 and 4.4.5.4 and 4.4.6;<<PARAGRAPH_END>>
<<PARAGRAPH>>O r
is the in-service interval of operation (years to next internal inspection) not to exceed that allowed by 6.4.2;<<PARAGRAPH_END>>
<<PAGE_END>>
<<PAGE_30>>
<<PARAGRAPH>>4-14
API S TANDARD  653<<PARAGRAPH_END>>
<<PARAGRAPH>>RT bc   is the minimum remaining thickness from bottom side corrosion after repairs;<<PARAGRAPH_END>>
<<PARAGRAPH>>RT ip   is the minimum remaining thickness from internal corrosion after repairs;<<PARAGRAPH_END>>
<<PARAGRAPH>>StP r
is the maximum rate of corrosion not repaired on the top side.  StP r  = 0 for coated areas of the bottom. The
expected life of the coating must equal or exceed   O r   to use  StP r   = 0;<<PARAGRAPH_END>>
<<PARAGRAPH>>UP r   is the maximum rate of corrosion on the bottom side. To calculate the corrosion rate, use the minimum
remaining thickness after repairs. Assume a linear rate based on the age of the tanks.  UP r  = 0 for areas
that have effective cathodic protection.<<PARAGRAPH_END>>
<<PARAGRAPH>>NOTE 1  For areas of a bottom that have been scanned by the magnetic flux leakage (or exclusion) process, and do
not have effective cathodic protection, the thickness used for calculating  UP r  must be the lesser of the MFL threshold
or the minimum thickness of corrosion areas that are not repaired. The MFL threshold is defined as the minimum
remaining thickness to be detected in the areas examined. This value should be predetermined by the tank owner
based on the desired inspection interval.<<PARAGRAPH_END>>
<<PARAGRAPH>>Areas of bottom side corrosion that are repaired should be evaluated with the corrosion rate for the repaired area
unless the cause of corrosion has been removed. The evaluation is done by using the corrosion rate of the repaired
area for  UP r , and adding the patch plate (if used) thickness to the term “minimum of  RT bc  or  RT ip .”<<PARAGRAPH_END>>
<<PARAGRAPH>>NOTE 2   Corrosion of the bottom plate includes loss of metal from isolated or general corrosion.<<PARAGRAPH_END>>
<<HEADING level=3>>4.4.5.2  For the probabilistic method, a statistical analysis is made of thickness data from measurements (see 4.4.6)
projecting remaining thickness, based on sample scanning of the bottom.<<HEADING_END>>
<<PARAGRAPH>>4.4.5.3  If the minimum bottom thicknesses, at the end of the in-service period of operation, are calculated to be less
than the minimum bottom renewal thicknesses given in Table 4.4, or less than the minimum bottom renewal
thicknesses providing acceptable risk as determined by an RBI assessment per 6.4.2.2.2, the bottom shall be lined,
repaired, replaced, or the interval to the next internal inspection shortened.<<PARAGRAPH_END>>
<<PARAGRAPH>>4.4.5.4  Unless a stress analysis is performed, the minimum bottom plate thickness in the critical zone of the tank
bottom defined in 9.10.1.2 shall be the smaller of one-half the original bottom plate thickness (not including the
original corrosion allowance) or 50 % of  t min  of the lower shell course per 4.3.3.1 but not less than 0.1 in. Isolated
pitting will not appreciably affect the strength of the plate.<<PARAGRAPH_END>>
<<PARAGRAPH>>4.4.5.5  The repair of internal pitting, when performed to extend the in-service period of operation, shall be by pit
welding, overlay welding, or lap patching, followed by inspection and testing. The extent of weld repairs is limited in
the critical zone in accordance with 9.10.1.2.<<PARAGRAPH_END>>
<<HEADING level=3>>4.4.5.6  The treatment of bottom pitting by the use of non-welded repairs (e.g. coatings, caulking) can not be used to
increase  RT ip  for calculating  MRT .<<HEADING_END>>
<<PARAGRAPH>>4.4.5.7  The thickness of the projection of the bottom plate beyond the shell as measured at the toe of the outside
bottom-to-shell fillet weld shall not be less than 0.1 in. The projection of the bottom plate beyond the outside toe of the
shell-to-bottom weld shell shall be at least  3 / 8  in.<<PARAGRAPH_END>>
<<HEADING level=3>>4.4.6 Minimum Thickness for Annular Plate Ring<<HEADING_END>>
<<PARAGRAPH>>4.4.6.1  Due to strength requirements, the minimum thickness of annular plate ring is usually greater than
0.10 in. Isolated pitting will not appreciably affect the strength of the plate. Unless a stress analysis is performed,
the annular plate thickness shall be in accordance with 4.4.6.2 or 4.4.6.3, as applicable.<<PARAGRAPH_END>>
<<PARAGRAPH>>4.4.6.2  For tanks in service with a product specific gravity less than 1.0, which require annular plates for other than
seismic loading considerations, the thickness of the annular plates shall be not less than the thicknesses given in<<PARAGRAPH_END>>
<<PAGE_END>>
<<PAGE_31>>
<<PARAGRAPH>>T ANK  I NSPECTION , R EPAIR , A LTERATION ,  AND  R ECONSTRUCTION
4-15<<PARAGRAPH_END>>
<<PARAGRAPH>>Table 4.5, plus any specified corrosion allowance. Interpolation is allowed within Table 4.5 based on shell stress
determined per Note b of Table 4.5.<<PARAGRAPH_END>>
<<PARAGRAPH>>4.4.6.3  For tanks in service with a product specific gravity of 1.0 or greater, which require annular plates for other than
seismic loading considerations, the thickness of the annular plates shall be in accordance with API 650, Table 5-1a or 5-
1b, plus any specified corrosion allowance. Interpolation is allowed within API 650, Table 5-1a or 5-1b based on shell
stress determined per Note b of API 650, Table 5-1.<<PARAGRAPH_END>>
<<PARAGRAPH>>4.4.6.4  For tanks that utilize thickened annular plates for seismic considerations, a seismic evaluation shall be
performed in accordance with the requirements of the as built standard, using the actual thickness of the existing
annular plate.<<PARAGRAPH_END>>
<<HEADING level=3>>4.4.6.5  For the thickness and projection of the annular plate beyond the shell, see 4.4.5.7.<<HEADING_END>>
<<HEADING level=3>>Table 4.4—Bottom Plate Minimum Thickness<<HEADING_END>>
<<HEADING level=3>>Minimum Bottom
Plate Thickness at
Next Inspection
(in.)<<HEADING_END>>
<<HEADING level=3>>Tank Bottom/
Foundation Design<<HEADING_END>>
<<PARAGRAPH>>0.10
Tank bottom/foundation design with no means
for detection and containment of a bottom leak.<<PARAGRAPH_END>>
<<PARAGRAPH>>Tank bottom/foundation design with means to
provide detection and containment of a bottom
leak.<<PARAGRAPH_END>>
<<PARAGRAPH>>0.05<<PARAGRAPH_END>>
<<PARAGRAPH>>Applied tank bottom reinforced lining,
> 0.05 in. thick, in accordance with
API 652.<<PARAGRAPH_END>>
<<PARAGRAPH>>0.05<<PARAGRAPH_END>>
<<HEADING level=3>>Table 4.5—Annular Bottom Plate Thicknesses (in.) (Product Specific Gravity < 1.0)<<HEADING_END>>
<<HEADING level=3>>Plate Thickness  a<<HEADING_END>>
<<HEADING level=3>>Stress  b  in First Shell Course<<HEADING_END>>
<<PARAGRAPH>>(lbf/in. 2 )<<PARAGRAPH_END>>
<<HEADING level=3>>of First Shell<<HEADING_END>>
<<HEADING level=3>>Course
(in.)<<HEADING_END>>
<<HEADING level=3>>< 24,300
< 27,000
< 29,700
< 32,400<<HEADING_END>>
<<PARAGRAPH>>t   ≤  0.75
0.17
0.20
0.23
0.30<<PARAGRAPH_END>>
<<PARAGRAPH>>0.75 <  t   ≤  1.00
0.17
0.22
0.31
0.38<<PARAGRAPH_END>>
<<PARAGRAPH>>1.00 <  t   ≤  1.25
0.17
0.26
0.38
0.48<<PARAGRAPH_END>>
<<PARAGRAPH>>1.25 <  t   ≤  1.50
0.22
0.34
0.47
0.59<<PARAGRAPH_END>>
<<PARAGRAPH>>t  > 1.50
0.27
0.40
0.53
0.68<<PARAGRAPH_END>>
<<PARAGRAPH>>NOTE  The thicknesses specified in the table are based on the foundation
providing a uniform support under the full width of the annular plate. Unless the
foundation is properly compacted, particularly at the inside of a concrete ringwall,
settlement will produce additional stresses in the annular plate.<<PARAGRAPH_END>>
<<PARAGRAPH>>a
Plate thickness refers to the tank shell as constructed.
b
Stresses are calculated from [2.34 D  ( H  – 1)]/ t .<<PARAGRAPH_END>>
<<TABLE_1>>
|       Minimum Bottom | Tank Bottom/                                    |
|   Plate Thickness at | Foundation Design                               |
|      Next Inspection |                                                 |
|                (in.) |                                                 |
|---------------------:|:------------------------------------------------|
|                 0.1  | Tank bottom/foundation design with no means     |
|                      | for detection and containment of a bottom leak. |
|                 0.05 | Tank bottom/foundation design with means to     |
|                      | provide detection and containment of a bottom   |
|                      | leak.                                           |
|                 0.05 | Applied tank bottom reinforced lining,          |
|                      | > 0.05 in. thick, in accordance with            |
|                      | API 652.                                        |
<<TABLE_END>>
<<TABLE_2>>
| Plate Thickness a                                                                    | Stress b in First Shell Course   |          |          |          |
| of First Shell                                                                       | (lbf/in.2)                       |          |          |          |
| Course                                                                               |                                  |          |          |          |
| (in.)                                                                                |                                  |          |          |          |
|:-------------------------------------------------------------------------------------|:---------------------------------|:---------|:---------|:---------|
|                                                                                      | < 24,300                         | < 27,000 | < 29,700 | < 32,400 |
| t ≤ 0.75                                                                             | 0.17                             | 0.20     | 0.23     | 0.30     |
| 0.75 < t ≤ 1.00                                                                      | 0.17                             | 0.22     | 0.31     | 0.38     |
| 1.00 < t ≤ 1.25                                                                      | 0.17                             | 0.26     | 0.38     | 0.48     |
| 1.25 < t ≤ 1.50                                                                      | 0.22                             | 0.34     | 0.47     | 0.59     |
| t > 1.50                                                                             | 0.27                             | 0.40     | 0.53     | 0.68     |
| NOTE The thicknesses specified in the table are based on the foundation              |                                  |          |          |          |
| providing a uniform support under the full width of the annular plate. Unless the    |                                  |          |          |          |
| foundation is properly compacted, particularly at the inside of a concrete ringwall, |                                  |          |          |          |
| settlement will produce additional stresses in the annular plate.                    |                                  |          |          |          |
| a Plate thickness refers to the tank shell as constructed.                           |                                  |          |          |          |
| b Stresses are calculated from [2.34D (H – 1)]/t.                                    |                                  |          |          |          |
<<TABLE_END>>
<<PAGE_END>>
<<PAGE_32>>
<<PARAGRAPH>>4-16
API S TANDARD  653<<PARAGRAPH_END>>
<<HEADING level=3>>4.5 Tank Foundation Evaluation<<HEADING_END>>
<<HEADING level=3>>4.5.1 General<<HEADING_END>>
<<PARAGRAPH>>4.5.1.1  The principal causes of foundation deterioration are settlement, erosion, cracking, and deterioration of
concrete initiated by: calcining, attack by underground water, attack by frost, and attack by alkalies and acids. To
ensure suitability for service, all tank foundations shall be inspected periodically (see 6.3).<<PARAGRAPH_END>>
<<HEADING level=3>>4.5.1.2  Some mechanisms of concrete deterioration are briefly described below.<<HEADING_END>>
<<PARAGRAPH>>a) Calcining (loss of water of hydration) can occur when concrete has been exposed to sufficiently high temperature
for a period of time. During intermediate cooling periods, the concrete can absorb moisture, swell, lose its strength,
and crack.<<PARAGRAPH_END>>
<<PARAGRAPH>>b) Deterioration of concrete exposed to underground water can be caused by chemical attack, by cyclic changes in
temperature, and by freezing moisture.<<PARAGRAPH_END>>
<<PARAGRAPH>>c) Expansion of freezing moisture in porous concrete, or in concrete with minor settlement cracks or temperature
cracks, can result in spalling and/or the development of serious structural cracks.<<PARAGRAPH_END>>
<<PARAGRAPH>>d) Sulfate-type alkalies, and to a lesser extent, chlorides, can act corrosively to destroy the bond of the concrete.<<PARAGRAPH_END>>
<<PARAGRAPH>>e) Temperature cracks (hairline cracks of uniform width) do not seriously affect the strength of the concrete foundation
structure; however, these cracks can be potential access points for moisture or water seepage that could
eventually result in corrosion of the reinforcing steel.<<PARAGRAPH_END>>
<<PARAGRAPH>>4.5.1.3  When a tank is to be used in elevated temperature [> 93  ° C (200  ° F)] service, the provisions of API 650,
Section B.6 shall be considered in the evaluation of the suitability for service of the tank foundation.<<PARAGRAPH_END>>
<<HEADING level=3>>4.5.2 Foundation Repair or Replacement<<HEADING_END>>
<<PARAGRAPH>>4.5.2.1  If there is a need for foundation replacement or installation, the new foundation elevation profile must
meet the tolerance in 10.5.6. Alternatively, if the new foundation is to be constructed up to the bottom, changing
the levelness of the tank is not required if reviewed and approved by a storage tank engineer considering the
plumbness of the shell, presence, or absence of shell distortion, and original construction levelness which warrant
leaving the tank at the current state of levelness.<<PARAGRAPH_END>>
<<PARAGRAPH>>4.5.2.2  Concrete pads, ringwalls, and piers, showing evidence of spalling, structural cracks, or general deterioration,
shall be repaired to prevent water from entering the concrete structure and corroding the reinforcing steel.<<PARAGRAPH_END>>
<<HEADING level=3>>4.5.3 Anchor Bolts<<HEADING_END>>
<<PARAGRAPH>>Distortion of anchor bolts and excessive cracking of the concrete structures in which they are embedded may be
indications of either serious foundation settlement or a tank overpressure uplift condition.<<PARAGRAPH_END>>
<<PAGE_END>>
<<PAGE_33>>
<<HEADING level=3>>Section 5—Brittle Fracture Considerations<<HEADING_END>>
<<HEADING level=3>>5.1 General<<HEADING_END>>
<<PARAGRAPH>>This section provides a procedure for the assessment of existing tanks for suitability for continued operation or
change of service with respect to the risk of brittle fracture and does not supplement or replace the requirements of
Section 12 for the examination and testing for the hydrostatic testing of repaired, modified, or reconstructed tanks.
The procedure applies to both welded and riveted tanks; however, the procedure is based primarily on experience
and data obtained from welded tanks.<<PARAGRAPH_END>>
<<HEADING level=3>>5.2 Basic Considerations<<HEADING_END>>
<<HEADING level=3>>5.2.1  A decision tree (see Figure 5.1) is used to present the assessment procedure for failure due to brittle fracture.
The decision tree is based on the following principles.<<HEADING_END>>
<<PARAGRAPH>>5.2.2  In all reported incidents of tank failure due to brittle fracture, failure occurred either shortly after erection during
hydrostatic testing or on the first filling in cold weather, after a change to lower temperature service, or after a repair/
alteration. This experience shows that once a tank has demonstrated the ability to withstand the combined effects of
maximum liquid level (highest stresses) and lowest operating temperature without failing, the risk of failure due to
brittle fracture with continued service is minimal.<<PARAGRAPH_END>>
<<PARAGRAPH>>5.2.3  Any change in service must be evaluated to determine if it increases the risk of failure due to brittle fracture. In
the event of a change to a more severe service (such as operating at a lower temperature or handling product at a
higher specific gravity) it is necessary to consider the need for a hydrostatic test to demonstrate fitness for a new
more severe service. The following aspects should be considered:<<PARAGRAPH_END>>
<<PARAGRAPH>>a) the likelihood of repairs/alterations since the original hydrostatic test not meeting requirements of this standard;<<PARAGRAPH_END>>
<<PARAGRAPH>>b) deterioration of the tank since original hydrostatic test.<<PARAGRAPH_END>>
<<HEADING level=3>>5.3 Assessment Procedure<<HEADING_END>>
<<HEADING level=3>>5.3.1  The assessment procedure illustrated in Figure 5.1 shall be used. Each of the key steps, numbered 1 through
11 on the decision tree, correspond sequentially to the explanations provided below.<<HEADING_END>>
<<PARAGRAPH>>5.3.2  Step 1— The tanks meet the requirements of API 650 (Seventh Edition or later) or API 650, Appendix G (Fifth
