Repository: Viswazgummadi/RAG_P01

# Retrieval-Augmented Generation (RAG) System for Technical Document Analysis

## Overview
This project implements a Retrieval-Augmented Generation (RAG) system for analyzing technical documents, particularly standards and specifications. It integrates advanced NLP techniques, including document preprocessing, vector database creation, and fine-tuned language model inference, to generate accurate and context-aware responses to user queries.

### Vector Database Creation
- **Text Chunking:**
  - Implements `RecursiveCharacterTextSplitter` for content segmentation.
  - Optimizes chunk size and overlap for retrieval efficiency.
- **Embedding Generation:**

File: data2/API/API 653 2014(1)/API 653 2014(1).txt (part 4 of 17)
<<DOCUMENT_START>>
and Sixth Editions) to minimize the risk of failure due to brittle fracture. Alternatively, tanks may also be shown to meet
the toughness requirements of API 650 (Seventh Edition or later) by impact testing coupon samples from a
representative number of shell plates.<<PARAGRAPH_END>>
<<PARAGRAPH>>5.3.3  Step 2 —Many tanks that continue to operate successfully in the same service were not built to the
requirements of API 650 (see editions and appendices named in 5.3.2). These tanks are potentially susceptible to
failure due to brittle fracture and require an assessment as illustrated by the decision tree.<<PARAGRAPH_END>>
<<PARAGRAPH>>5.3.4  Step 3 —For the purpose of this assessment, hydrostatic testing demonstrates fitness for continued service
with minimal risk of failure due to brittle fracture, provided that all governing requirements for repairs, alterations,
reconstruction, or change in service are in accordance with this standard (including a need for hydrostatic testing
after major repairs, major alterations or reconstruction). The effectiveness of the hydrostatic test in demonstrating
fitness for continued service is shown by industry experience.<<PARAGRAPH_END>>
<<PARAGRAPH>>5-1<<PARAGRAPH_END>>
<<PAGE_END>>
<<PAGE_34>>
<<PARAGRAPH>>5-2
API S TANDARD  653<<PARAGRAPH_END>>
<<PARAGRAPH>>Continue to use<<PARAGRAPH_END>>
<<PARAGRAPH>>Rerate tank based
on prior operating
history
Ɣ5HVWULFWILOOKHLJKW
Ɣ5HVWULFWPLQLPXP
metal temperature
Ɣ&RPELQDWLRQRIERWK<<PARAGRAPH_END>>
<<PARAGRAPH>>9
3<<PARAGRAPH_END>>
<<PARAGRAPH>>Yes
Yes
Use
Use<<PARAGRAPH_END>>
<<PARAGRAPH>>No<<PARAGRAPH_END>>
<<PARAGRAPH>>Tank
full
at lowest
one day
temperature per
API 650
Fig. 4-2?<<PARAGRAPH_END>>
<<PARAGRAPH>>Yes<<PARAGRAPH_END>>
<<PARAGRAPH>>3
4
5
6
7
8<<PARAGRAPH_END>>
<<PARAGRAPH>>Use<<PARAGRAPH_END>>
<<PARAGRAPH>>Does tank
meet the
requirements
of API 650
or equal?
Tank
continues
to operate
in same
service
?<<PARAGRAPH_END>>
<<PARAGRAPH>>Yes<<PARAGRAPH_END>>
<<PARAGRAPH>>No
No
No<<PARAGRAPH_END>>
<<PARAGRAPH>>Meets
API 653?<<PARAGRAPH_END>>
<<PARAGRAPH>>No<<PARAGRAPH_END>>
<<PARAGRAPH>>Tank
steel exempt
from impact
testing API 650
Table 4-1a or 4-1b
or API 653
Fig. 5.2?<<PARAGRAPH_END>>
<<PARAGRAPH>>Hydrotest to
demonstrate
fitness for
continued
service<<PARAGRAPH_END>>
<<PARAGRAPH>>Use
Use
Use<<PARAGRAPH_END>>
<<PARAGRAPH>>Alterations,
repairs and
reconstruction<<PARAGRAPH_END>>
<<PARAGRAPH>>Yes
Yes<<PARAGRAPH_END>>
<<PARAGRAPH>>Membrane
stress
below
7 ksi
?<<PARAGRAPH_END>>
<<PARAGRAPH>>10<<PARAGRAPH_END>>
<<PARAGRAPH>>Continue to use<<PARAGRAPH_END>>
<<HEADING level=3>>Figure 5.1—Brittle Fracture Considerations<<HEADING_END>>
<<PARAGRAPH>>Operates
at
metal
temperature
above
60 ºF
?<<PARAGRAPH_END>>
<<PARAGRAPH>>Yes<<PARAGRAPH_END>>
<<PARAGRAPH>>No<<PARAGRAPH_END>>
<<PARAGRAPH>>No<<PARAGRAPH_END>>
<<PARAGRAPH>>Tank
thickness
0.5 in. or below
?<<PARAGRAPH_END>>
<<PARAGRAPH>>Yes<<PARAGRAPH_END>>
<<PARAGRAPH>>Continue to use<<PARAGRAPH_END>>
<<PARAGRAPH>>Use<<PARAGRAPH_END>>
<<PARAGRAPH>>Use<<PARAGRAPH_END>>
<<PARAGRAPH>>Yes<<PARAGRAPH_END>>
<<PARAGRAPH>>No<<PARAGRAPH_END>>
<<PARAGRAPH>>Yes<<PARAGRAPH_END>>
<<PARAGRAPH>>Prior
hydro
demonstrates
fitness for
continued
service
?<<PARAGRAPH_END>>
<<PARAGRAPH>>Is service
more severe?<<PARAGRAPH_END>>
<<PARAGRAPH>>Tank
continues
to operate
in same
service
?<<PARAGRAPH_END>>
<<PARAGRAPH>>Yes<<PARAGRAPH_END>>
<<PARAGRAPH>>No<<PARAGRAPH_END>>
<<PARAGRAPH>>(See note)<<PARAGRAPH_END>>
<<PARAGRAPH>>Tank meets API 650
(7th Edition or later)
or API 650,
Appendix G
(5th or 6th Edition).<<PARAGRAPH_END>>
<<PARAGRAPH>>Tank does not
meet API 650
(1980) or API 650,
Appendix G
(5th or 6th Edition).<<PARAGRAPH_END>>
<<PARAGRAPH>>Change in service<<PARAGRAPH_END>>
<<PARAGRAPH>>1<<PARAGRAPH_END>>
<<PARAGRAPH>>2<<PARAGRAPH_END>>
<<PARAGRAPH>>11<<PARAGRAPH_END>>
<<PARAGRAPH>>NOTE   This does not
exempt tanks from other
hydrotest requirements
stipulated in this standard.<<PARAGRAPH_END>>
<<PAGE_END>>
<<PAGE_35>>
<<PARAGRAPH>>T ANK  I NSPECTION , R EPAIR , A LTERATION ,  AND  R ECONSTRUCTION
5-3<<PARAGRAPH_END>>
<<PARAGRAPH>>5.3.5  Step 4 —If a tank shell thickness is no greater than 0.5 in., the risk of failure due to brittle fracture is minimal,
provided that an evaluation for suitability of service in accordance with Section 4 has been performed. The original
nominal thickness for the thickest tank shell plate shall be used for this assessment.<<PARAGRAPH_END>>
<<PARAGRAPH>>5.3.6  Step 5 —No known tank failures due to brittle fracture have occurred at shell metal temperatures of 60 °F or
above. Similar assurance against brittle fracture can be gained by increasing the metal temperature by heating the
tank contents.<<PARAGRAPH_END>>
<<HEADING level=3>>5.3.7  Step 6 —Industry experience and laboratory tests have shown that a membrane stress in tank shell plates of at
least 7 ksi is required to cause failure due to brittle fracture.<<HEADING_END>>
<<PARAGRAPH>>5.3.8  Step 7 —Tanks constructed from steels listed in Figure 4-1 of API 650 can be used in accordance with their
exemption curves, provided that an evaluation for suitability of service in conformance with Section 4 of this standard
has been performed. Additionally, tanks constructed in accordance with another nationally recognized code or
standard containing toughness rules (such as API 620) may be used in accordance with the current toughness rules
of that standard. Tanks fabricated from steels of unknown material specifications, thicker than  1 / 2  in. and operating at a
shell metal temperature below 60 °F, can be used if the tank meets the requirements of Figure 5.2. The original
nominal thickness for thickest tank shell plate shall be used for the assessment. For unheated tanks, the shell metal
temperature shall be the design metal temperature as defined in API 650, Section 3.4.<<PARAGRAPH_END>>
<<PARAGRAPH>>5.3.9  Step 8 —The risk of failure due to brittle fracture is minimal once a tank has demonstrated that it can operate at
a specified maximum liquid level at the lowest expected temperature without failing. For the purpose of this
assessment, the lowest expected temperature is defined as the lowest one-day mean temperature as shown in API
650, Figure 4-2. It is necessary to check tank log records and meteorological records to ensure that the tank had
operated at the specified maximum liquid level when the 1-day mean temperature was as low as shown in API 650,
Figure 4-2.<<PARAGRAPH_END>>
<<PARAGRAPH>>70<<PARAGRAPH_END>>
<<PARAGRAPH>>Safe for use<<PARAGRAPH_END>>
<<PARAGRAPH>>60<<PARAGRAPH_END>>
<<PARAGRAPH>>50<<PARAGRAPH_END>>
<<PARAGRAPH>>Shell metal temperature, °F<<PARAGRAPH_END>>
<<PARAGRAPH>>Additional assessment required<<PARAGRAPH_END>>
<<PARAGRAPH>>40<<PARAGRAPH_END>>
<<PARAGRAPH>>Safe for use<<PARAGRAPH_END>>
<<PARAGRAPH>>30<<PARAGRAPH_END>>
<<PARAGRAPH>>20<<PARAGRAPH_END>>
<<PARAGRAPH>>10<<PARAGRAPH_END>>
<<PARAGRAPH>>0
0.5
0.0
1.0
1.5
2.0
Shell thickness (in.)<<PARAGRAPH_END>>
<<PARAGRAPH>>NOTE   For unheated tanks, the shell metal temperature shall equal the design
metal temperature as defined in API 650, Section 3.4. The original nominal
thickness for the thickest tank shell plate shall be used for the assessment.<<PARAGRAPH_END>>
<<HEADING level=3>>Figure 5.2—Exemption Curve for Tanks Constructed from Carbon Steel of Unknown Material Specification<<HEADING_END>>
<<TABLE_1>>
|    |    |     |     |       |     |    |    |    |    |    |    |    |    |        |       |         | se   |      |      |    |    |
|:---|:---|:----|:----|:------|:----|:---|:---|:---|:---|:---|:---|:---|:---|:-------|:------|:--------|:-----|:-----|:-----|:---|:---|
|    |    |     |     |       |     |    |    |    |    |    |    |    |    |        | Saf   | e for u | se   |      |      |    |    |
|    |    |     |     |       |     |    |    |    |    |    |    | A  |    |        |       |         |      |      |      |    |    |
|    |    |     |     |       |     |    |    |    |    |    |    |    | A  | dditio | nal a | ssess   | ment | requ | ired |    |    |
|    |    | Saf |     |       | use |    |    |    |    |    |    |    |    |        |       |         |      |      |      |    |    |
|    |    |     | Saf | e for | use |    |    |    |    |    |    |    |    |        |       |         |      |      |      |    |    |
<<TABLE_END>>
<<PAGE_END>>
<<PAGE_36>>
<<PARAGRAPH>>5-4
API S TANDARD  653<<PARAGRAPH_END>>
<<PARAGRAPH>>5.3.10  Step 9 —An evaluation can be performed to establish a safe operating envelope for a tank based on the
operating history. This evaluation shall be based on the most severe combination of temperature and liquid level
experienced by the tank during its life. The evaluation may show that the tank needs to be re-rated or operated
differently; several options exist:<<PARAGRAPH_END>>
<<PARAGRAPH>>a) restrict the liquid level;<<PARAGRAPH_END>>
<<PARAGRAPH>>b) restrict the minimum metal temperature;<<PARAGRAPH_END>>
<<PARAGRAPH>>c) change the service to a stored product with a lower specific gravity;<<PARAGRAPH_END>>
<<PARAGRAPH>>d) combinations of Items a), b), and c), above.<<PARAGRAPH_END>>
<<PARAGRAPH>>The owner/operator can also make a more rigorous analysis to determine the risk of failure due to brittle fracture by
performing a fracture mechanics analysis based on established principles and practices. The procedures and
acceptance criteria for conducting an alternative analysis are not included in this standard.<<PARAGRAPH_END>>
<<HEADING level=3>>5.3.11  Step 10 —All repairs, alterations, and relocations shall be made in compliance with this standard.<<HEADING_END>>
<<PARAGRAPH>>5.3.12  Step 11 —An assessment shall be made to determine if the change in service places the tank at greater risk of
failure due to brittle fracture. The service can be considered more severe and create a greater risk of brittle fracture if the
service temperature is reduced (e.g. changing from heated oil service to ambient temperature product), or the product is
changed to one with a greater specific gravity and thus increased stresses.<<PARAGRAPH_END>>
<<PAGE_END>>
<<PAGE_37>>
<<HEADING level=3>>Section 6—Inspection<<HEADING_END>>
<<HEADING level=3>>6.1
General<<HEADING_END>>
<<PARAGRAPH>>Periodic in-service inspection of tanks shall be performed as defined herein. The purpose of this inspection is to assure
continued tank integrity. Inspections, other than those defined in 6.3 shall be directed by an authorized inspector.<<PARAGRAPH_END>>
<<HEADING level=3>>6.2
Inspection Frequency Considerations<<HEADING_END>>
<<HEADING level=3>>6.2.1
Several factors must be considered to determine inspection intervals for storage tanks. These include, but are
not limited to, the following:<<HEADING_END>>
<<PARAGRAPH>>a) the nature of the product stored;<<PARAGRAPH_END>>
<<PARAGRAPH>>b) the results of visual maintenance checks;<<PARAGRAPH_END>>
<<PARAGRAPH>>c) corrosion allowances and corrosion rates;<<PARAGRAPH_END>>
<<PARAGRAPH>>d) corrosion prevention systems;<<PARAGRAPH_END>>
<<PARAGRAPH>>e) conditions at previous inspections;<<PARAGRAPH_END>>
<<PARAGRAPH>>f) the methods and materials of construction and repair;<<PARAGRAPH_END>>
<<PARAGRAPH>>g) the location of tanks, such as those in isolated or high risk areas;<<PARAGRAPH_END>>
<<PARAGRAPH>>h) the potential risk of air or water pollution;<<PARAGRAPH_END>>
<<PARAGRAPH>>i) leak detection systems;<<PARAGRAPH_END>>
<<PARAGRAPH>>j) change in operating mode (e.g. frequency of fill cycling, frequent grounding of floating roof support legs);<<PARAGRAPH_END>>
<<PARAGRAPH>>k) jurisdictional requirements;<<PARAGRAPH_END>>
<<PARAGRAPH>>l) changes in service (including changes in water bottoms);<<PARAGRAPH_END>>
<<PARAGRAPH>>m)the existence of a double bottom or a release prevention barrier.<<PARAGRAPH_END>>
<<PARAGRAPH>>6.2.2
The interval between inspections of a tank (both internal and external) should be determined by its service
history unless special reasons indicate that an earlier inspection must be made. A history of the service of a given
tank or a tank in similar service (preferably at the same site) should be available so that complete inspections can be
scheduled with a frequency commensurate with the corrosion rate of the tank. On-stream, nondestructive
examination methods shall be considered when establishing inspection frequencies.<<PARAGRAPH_END>>
<<PARAGRAPH>>6.2.3
Jurisdictional regulations, in some cases, control the frequency and interval of the inspections. These
regulations may include vapor loss requirements, seal condition, leakage, proper diking, and repair procedures.
Knowledge of such regulations is necessary to ensure compliance with scheduling and inspection requirements.<<PARAGRAPH_END>>
<<HEADING level=3>>6.3
Inspections from the Outside of the Tank<<HEADING_END>>
<<HEADING level=3>>6.3.1
Routine In-service Inspections<<HEADING_END>>
<<PARAGRAPH>>6.3.1.1
The external condition of the tank shall be monitored by close visual inspection from the ground on a routine
basis. This inspection may be done by owner/operator personnel, and can be done by other than authorized<<PARAGRAPH_END>>
<<PARAGRAPH>>6-1<<PARAGRAPH_END>>
<<PAGE_END>>
<<PAGE_38>>
<<PARAGRAPH>>6-2
API S TANDARD  653<<PARAGRAPH_END>>
<<PARAGRAPH>>inspectors as defined in 3.4. Personnel performing this inspection should be knowledgeable of the storage facility
operations, the tank, and the characteristics of the product stored.<<PARAGRAPH_END>>
<<HEADING level=3>>6.3.1.2
The interval of such inspections shall be consistent with conditions at the particular site, but shall not exceed
one month.<<HEADING_END>>
<<PARAGRAPH>>6.3.1.3
This routine in-service inspection shall include a visual inspection of the tank’s exterior surfaces. Evidence of
leaks; shell distortions; signs of settlement; corrosion; and condition of the foundation, paint coatings, insulation
systems, and appurtenances should be documented for follow-up action by an authorized inspector.<<PARAGRAPH_END>>
<<HEADING level=3>>6.3.2
External Inspection<<HEADING_END>>
<<PARAGRAPH>>6.3.2.1
All tanks shall be given a visual external inspection by an authorized inspector. This inspection shall be
called the external inspection and must be conducted at least every five years or  RCA /4 N  years (where  RCA  is the
difference between the measured shell thickness and the minimum required thickness in mils, and  N  is the shell
corrosion rate in mils per year) whichever is less. Tanks may be in operation during this inspection.<<PARAGRAPH_END>>
<<HEADING level=3>>6.3.2.2
Insulated tanks need to have insulation removed only to the extent necessary to determine the condition of
the exterior wall of the tank or the roof.<<HEADING_END>>
<<PARAGRAPH>>6.3.2.3
Tank grounding system components such as shunts or mechanical connections of cables shall be visually
checked. Recommended practices dealing with the prevention of hydrocarbon ignition are covered by API 2003.<<PARAGRAPH_END>>
<<HEADING level=3>>6.3.3
Ultrasonic Thickness Inspection<<HEADING_END>>
<<PARAGRAPH>>6.3.3.1
External, ultrasonic thickness measurements of the shell can be a means of determining a rate of uniform
general corrosion while the tank is in service, and can provide an indication of the integrity of the shell. The extent of
such measurements shall be determined by the owner/operator.<<PARAGRAPH_END>>
<<HEADING level=3>>6.3.3.2
When used, the ultrasonic thickness measurements shall be made at intervals not to exceed the following.<<HEADING_END>>
<<PARAGRAPH>>a) When the corrosion rate is not known, the maximum interval shall be five years. Corrosion rates may be estimated
from tanks in similar service based on thickness measurements taken at an interval not exceeding five years.<<PARAGRAPH_END>>
<<PARAGRAPH>>b) When the corrosion rate is known, the maximum interval shall be the smaller of  RCA /2 N  years (where  RCA  is the
difference between the measured shell thickness and the minimum required thickness in mils, and  N  is the shell
corrosion rate in mils per year) or 15 years.<<PARAGRAPH_END>>
<<PARAGRAPH>>6.3.3.3
Internal inspection of the tank shell, when the tank is out of service, can be substituted for a program of
external ultrasonic thickness measurement if the internal inspection interval is equal to or less than the interval
required in 6.3.3.2 b).<<PARAGRAPH_END>>
<<HEADING level=3>>6.3.4
Cathodic Protection Surveys<<HEADING_END>>
<<PARAGRAPH>>6.3.4.1
Where exterior tank bottom corrosion is controlled by a cathodic protection system, periodic surveys of the
system shall be conducted in accordance with API 651. The owner/operator shall review the survey results.<<PARAGRAPH_END>>
<<HEADING level=3>>6.3.4.2
The owner/operator shall assure competency of personnel performing surveys.<<HEADING_END>>
<<HEADING level=3>>6.4
Internal Inspection<<HEADING_END>>
<<HEADING level=3>>6.4.1
General<<HEADING_END>>
<<HEADING level=3>>6.4.1.1
Internal inspection is primarily required to do as follows.<<HEADING_END>>
<<PARAGRAPH>>a) Ensure that the bottom is not severely corroded and leaking.<<PARAGRAPH_END>>
<<PAGE_END>>
<<PAGE_39>>
<<PARAGRAPH>>T ANK  I NSPECTION , R EPAIR , A LTERATION ,  AND  R ECONSTRUCTION
6-3<<PARAGRAPH_END>>
<<PARAGRAPH>>b) Gather the data necessary for the minimum bottom and shell thickness assessments detailed in Section 6. As
applicable, these data shall also take into account external ultrasonic thickness measurements made during in-
service inspections (see 6.3.3).<<PARAGRAPH_END>>
<<PARAGRAPH>>c) Identify and evaluate any tank bottom settlement.<<PARAGRAPH_END>>
<<PARAGRAPH>>6.4.1.2
All tanks shall have a formal internal inspection conducted at the intervals defined by 6.4.2. The
authorized inspector shall supervise or conduct a visual examination and assure the quality and completeness of
the nondestructive examination (NDE) results. If the internal inspection is required solely for the purpose of
determining the condition and integrity of the tank bottom, the internal inspection may be accomplished with the
tank in-service utilizing various ultrasonic robotic thickness measurement and other on-stream inspection
methods capable of assessing the thickness of the tank bottom, in combination with methods capable of
assessing tank bottom integrity as described in 4.4.1. Electromagnetic methods may be used to supplement the
on-stream ultrasonic inspection. If an in-service inspection is selected, the data and information collected shall be
sufficient to evaluate the thickness, corrosion rate, and integrity of the tank bottom and establish the internal
inspection interval, based on tank bottom thickness, corrosion rate, and integrity, utilizing the methods included in
this standard.<<PARAGRAPH_END>>
<<HEADING level=3>>6.4.2
Inspection Intervals<<HEADING_END>>
<<PARAGRAPH>>Initial and subsequent inspection intervals shall be in compliance with the requirements of 6.4.2.1 and 6.4.2.2.<<PARAGRAPH_END>>
<<PARAGRAPH>>For existing tanks, tank owner/operators shall review the internal inspection interval and be in compliance with this
section within 5 years from date of first publication of API Standard 653, Fourth Edition, Addendum 2, January 2012.<<PARAGRAPH_END>>
<<HEADING level=3>>6.4.2.1
Initial Internal Inspection Interval<<HEADING_END>>
<<PARAGRAPH>>The initial internal inspection intervals for newly constructed tanks and/or refurbished tanks shall be established either
per 6.4.2.1.1 or 6.4.2.1.2.<<PARAGRAPH_END>>
<<PARAGRAPH>>6.4.2.1.1
The interval from initial service date until the first internal inspection shall not exceed 10 years unless a
tank has one or more of the leak prevention, detection, corrosion mitigation, or containment safeguards listed in Table
6.1. The initial internal inspection date shall be based on incremental credits for the additional safeguards in Table 6.1
which are cumulative.<<PARAGRAPH_END>>
<<HEADING level=3>>Table 6.1—Tank Safeguard<<HEADING_END>>
<<HEADING level=3>>Tank Safeguard
Add to Initial Interval<<HEADING_END>>
<<PARAGRAPH>>i.
Fiberglass-reinforced lining of the product-side of the tank bottom installed per API RP 652.
5 yrs<<PARAGRAPH_END>>
<<PARAGRAPH>>i
Installation of an internal thin-film coating as installed per API RP 652.
2 yrs<<PARAGRAPH_END>>
<<PARAGRAPH>>iii. Cathodic protection of the soil-side of the tank bottom installed, maintained, and inspected
per API RP 651.
5 yrs<<PARAGRAPH_END>>
<<PARAGRAPH>>iv. Release prevention barrier installed per API Std 650, Annex I.
10 yrs<<PARAGRAPH_END>>
<<PARAGRAPH>>v. Bottom corrosion allowance greater than 0.150 in.
(Actual corrosion allowance
-150 mils)/corrosion rate*<<PARAGRAPH_END>>
<<PARAGRAPH>>vi. Bottom constructed from stainless steel material that meets requirements of API 650, Annex
SC, and either Annex S or Annex X; and internal and external environments have been
determined by a qualified corrosion specialist to present very low risk of cracking or corrosion
failure.<<PARAGRAPH_END>>
<<PARAGRAPH>>10 yrs<<PARAGRAPH_END>>
<<PARAGRAPH>>* Corrosion rate to be 15 mpy, or as determined from Appendix H, Similar Service<<PARAGRAPH_END>>
<<TABLE_1>>
| Tank Safeguard                                                                                   | Add to Initial Interval     |
|:-------------------------------------------------------------------------------------------------|:----------------------------|
| i. Fiberglass-reinforced lining of the product-side of the tank bottom installed per API RP 652. | 5 yrs                       |
| i Installation of an internal thin-film coating as installed per API RP 652.                     | 2 yrs                       |
| iii.Cathodic protection of the soil-side of the tank bottom installed, maintained, and inspected | 5 yrs                       |
| per API RP 651.                                                                                  |                             |
| iv.Release prevention barrier installed per API Std 650, Annex I.                                | 10 yrs                      |
| v.Bottom corrosion allowance greater than 0.150 in.                                              | (Actual corrosion allowance |
|                                                                                                  | -150 mils)/corrosion rate*  |
| vi. Bottom constructed from stainless steel material that meets requirements of API 650, Annex   | 10 yrs                      |
| SC, and either Annex S or Annex X; and internal and external environments have been              |                             |
| determined by a qualified corrosion specialist to present very low risk of cracking or corrosion |                             |
| failure.                                                                                         |                             |
| *Corrosion rate to be 15 mpy, or as determined from Appendix H, Similar Service                  |                             |
<<TABLE_END>>
<<PAGE_END>>
<<PAGE_40>>
<<PARAGRAPH>>6-4
API S TANDARD  653<<PARAGRAPH_END>>
<<PARAGRAPH>>For example, the maximum interval for a ¼ in. bottom that has a release prevention barrier and a fiberglass lining
would be determined as follows:<<PARAGRAPH_END>>
<<PARAGRAPH>>10 years (initial) + 5 years (fiberglass lining) + 10 years (release prevention barrier) = 25 years.<<PARAGRAPH_END>>
<<PARAGRAPH>>The initial inspection interval shall not exceed 20 years for tanks without a Release Prevention Barrier, or 30 years for
tanks with a Release Prevention Barrier.<<PARAGRAPH_END>>
<<PARAGRAPH>>6.4.2.1.2
As an alternative to establishing the initial interval in accordance with Section 6.4.2.1 and Table 6.1, the
initial internal inspection date and reassessment can be established using Risk Based Inspection (RBI) assessment
per 6.4.2.2.2.<<PARAGRAPH_END>>
<<PARAGRAPH>>These assessments may establish an initial inspection interval exceeding 10 years but shall not exceed 20 years for
tanks without a Release Prevention Barrier, or 30 years for tanks with a Release Prevention Barrier except as follows.<<PARAGRAPH_END>>
<<PARAGRAPH>>If an RBI assessment has been performed, the maximum initial internal inspection interval does not apply to tanks
storing the following.<<PARAGRAPH_END>>
<<PARAGRAPH>>1) Highly viscous substances which solidify at temperatures below 110 °F, (some examples of these substances
are: asphalt, roofing flux, residuum, vacuum bottoms and reduced crude), or;<<PARAGRAPH_END>>
<<PARAGRAPH>>2) Any substance or mixture that is:<<PARAGRAPH_END>>
<<PARAGRAPH>>a)
not identified or regulated either as a hazardous chemical or material under the applicable laws of the
jurisdiction; and<<PARAGRAPH_END>>
<<PARAGRAPH>>b)
that the owner/operator has determined will not adversely impact surface or groundwater beyond the facility
or affect human health or the environment.<<PARAGRAPH_END>>
<<HEADING level=3>>6.4.2.2
Subsequent Internal Inspection Interval<<HEADING_END>>
<<PARAGRAPH>>The interval between subsequent internal inspections shall be determined in accordance with either the corrosion rate
procedures of 6.4.2.2.1 or the risk based inspection procedures as outlined in 6.4.2.2.2.<<PARAGRAPH_END>>
<<PARAGRAPH>>6.4.2.2.1
The subsequent inspection interval (beyond the initial inspection) can be determined using the measured
tank bottom corrosion rate and the minimum remaining thickness in accordance with 4.4.5. During any examination to
determine corrosion rates the owner/operator should ensure they understand the effectiveness of the inspection
techniques employed for detecting and measuring potential damage mechanisms.<<PARAGRAPH_END>>
<<PARAGRAPH>>When changing service, an owner/operator may decide to use internal corrosion rates obtained from similar service
assessment (performed per Annex H of API 653) when setting subsequent internal inspection dates.<<PARAGRAPH_END>>
<<PARAGRAPH>>When using the corrosion rate procedures of 6.4.2.2.1 the maximum subsequent internal inspection interval shall be
20 years for tanks without a Release Prevention Barrier, or 30 years for tanks with a Release Prevention Barrier.<<PARAGRAPH_END>>
<<PARAGRAPH>>6.4.2.2.2
An owner/operator can establish the subsequent internal inspection interval using risk based inspection
(RBI) procedures in accordance with API RP 580 and the additional requirements of this section.<<PARAGRAPH_END>>
<<PARAGRAPH>>The results of the RBI assessment shall be used to establish a tank inspection strategy that defines the most
appropriate inspection methods, appropriate frequency for internal, external and in-service inspections, and
prevention and mitigation steps to reduce the likelihood and consequence of tank leakage or failure.<<PARAGRAPH_END>>
<<PAGE_END>>
<<PAGE_41>>
<<PARAGRAPH>>T ANK  I NSPECTION , R EPAIR , A LTERATION ,  AND  R ECONSTRUCTION
6-5<<PARAGRAPH_END>>
<<PARAGRAPH>>An RBI assessment shall consist of a systematic evaluation of both the likelihood of failure and the associated
consequences of failure, in accordance with API RP 580. The RBI assessment shall be thoroughly documented,
clearly defining all factors contributing to both likelihood and consequence of tank leakage or failure.<<PARAGRAPH_END>>
<<PARAGRAPH>>The RBI assessment shall be performed by a team including inspection and engineering expertise knowledgeable in
the proper application of API RP 580 principles, tank design, construction, and modes of deterioration. The RBI
assessment shall be reviewed and approved by a team as above at intervals not to exceed 10 years or more often if
warranted by process, equipment, or consequence changes.<<PARAGRAPH_END>>
<<PARAGRAPH>>The applied RBI methodology (not every individual assessment) shall have a documented validation review to
demonstrate that it has all the key elements defined in API 580 and this section. The validation should be performed
by an entity external to the RBI assessment team.<<PARAGRAPH_END>>
<<PARAGRAPH>>If corrosion rates are based on prior inspections, they shall be derived from either high or medium inspection
effectiveness as defined by the owner-user procedures. Refer to API RP 581 for examples of high and medium
inspection effectiveness. Corrosion rates from low inspection effectiveness such as spot UT shall not be used in the
RBI process.<<PARAGRAPH_END>>
<<PARAGRAPH>>A tank shall be removed from service when the risk exceeds the acceptable risk criteria established per the owner-
user procedure.<<PARAGRAPH_END>>
<<PARAGRAPH>>NOTE
API does not recommend running tank bottoms to failure, or operating tanks indefinitely with known or suspected bottom
leaks.<<PARAGRAPH_END>>
<<HEADING level=3>>6.4.2.2.2.1
Likelihood factors that shall be evaluated in tank RBI assessments, in addition to the likelihood factors in
API RP 580 include, but are not limited to, the following:<<HEADING_END>>
<<PARAGRAPH>>a) original thickness, weld type, and age of bottom plates;<<PARAGRAPH_END>>
<<PARAGRAPH>>b) analysis methods used to determine the product-side, soil-side and external corrosion rates for both shell and
bottom and the accuracy of the methods used;<<PARAGRAPH_END>>
<<PARAGRAPH>>c) inspection history, including tank failure data;<<PARAGRAPH_END>>
<<PARAGRAPH>>d) soil resistivity;<<PARAGRAPH_END>>
<<HEADING level=3>>e) type and design quality of tank pad/cushion   including quality control at construction;<<HEADING_END>>
<<PARAGRAPH>>f) water drainage from berm area;<<PARAGRAPH_END>>
<<PARAGRAPH>>g) type/effectiveness of cathodic protection system and maintenance history;<<PARAGRAPH_END>>
<<PARAGRAPH>>h) operating temperatures;<<PARAGRAPH_END>>
<<PARAGRAPH>>i) effects on internal corrosion rates due to product service;<<PARAGRAPH_END>>
<<PARAGRAPH>>j) internal coating/lining/liner type, age and condition;<<PARAGRAPH_END>>
<<PARAGRAPH>>k) use of steam coils and water draw-off details;<<PARAGRAPH_END>>
<<PARAGRAPH>>l) quality of tank maintenance, including previous repairs and alterations;<<PARAGRAPH_END>>
<<PARAGRAPH>>m) design codes and standards and the details utilized in the tank construction, repair, and alteration (including tank
bottoms);<<PARAGRAPH_END>>
<<PARAGRAPH>>n) materials of construction;<<PARAGRAPH_END>>
<<PAGE_END>>
<<PAGE_42>>
<<PARAGRAPH>>6-6
API S TANDARD  653<<PARAGRAPH_END>>
<<PARAGRAPH>>o) effectiveness of an inspection includes examination methods and scope which are to be determined by the
inspector;<<PARAGRAPH_END>>
<<PARAGRAPH>>p) functional failures, such as floating roof seals, roof drain systems, etc.;<<PARAGRAPH_END>>
<<PARAGRAPH>>q) settlement data;<<PARAGRAPH_END>>
<<PARAGRAPH>>r) quality assurance/control during tank construction, including pad cleanliness, slope of bottom, foundation
installation, document/records to show how the tank was built, etc.<<PARAGRAPH_END>>
<<HEADING level=3>>6.4.2.2.2.2
Consequence factors that shall be evaluated in tank RBI assessments include, but are not limited to, the
following:<<HEADING_END>>
<<PARAGRAPH>>a)
tank bottom with a Release Prevention Barrier (RPB) details (single, double, RPB, internal reinforced linings,
etc.);<<PARAGRAPH_END>>
<<PARAGRAPH>>b)
product type and volume;<<PARAGRAPH_END>>
<<PARAGRAPH>>c)
mode of failure, (i.e. slow leak to the environment, tank bottom rupture or tank shell brittle fracture);<<PARAGRAPH_END>>
<<PARAGRAPH>>d)
identification of environmental receptors such as wetlands, surface waters, ground waters, drinking water
aquifers, and bedrock;<<PARAGRAPH_END>>
<<PARAGRAPH>>e)
distance to environmental receptors;<<PARAGRAPH_END>>
<<PARAGRAPH>>f)
effectiveness of leak detection systems and time to detection;<<PARAGRAPH_END>>
<<PARAGRAPH>>g)
mobility of the product in the environment, including, for releases to soil, product viscosity and soil permeability;<<PARAGRAPH_END>>
<<PARAGRAPH>>h)
sensitivity characteristics of the environmental receptors to the product;<<PARAGRAPH_END>>
<<PARAGRAPH>>i)
cost to remediate potential contamination;<<PARAGRAPH_END>>
<<PARAGRAPH>>j)
cost to clean tank and repair;<<PARAGRAPH_END>>
<<PARAGRAPH>>k)
cost associated with loss of use;<<PARAGRAPH_END>>
<<PARAGRAPH>>l)
impact on public safety and health;<<PARAGRAPH_END>>
<<PARAGRAPH>>m) dike containment capabilities (volume and leak tightness).<<PARAGRAPH_END>>
<<HEADING level=3>>6.5
Alternative to Internal Inspection to Determine Bottom Thickness<<HEADING_END>>
<<PARAGRAPH>>In cases where construction, size, or other aspects allow external access to the tank bottom to determine bottom
thickness, an external inspection in lieu of an internal inspection is allowed to meet the data requirements of
Table 4.4. However, in these cases, consideration of other maintenance items may dictate internal inspection
intervals. This alternative approach shall be documented and made part of the permanent record of the tank.<<PARAGRAPH_END>>
<<HEADING level=3>>6.6
Preparatory Work for Internal Inspection<<HEADING_END>>
<<PARAGRAPH>>Specific work procedures shall be prepared and followed when conducting inspections that will assure personnel
safety and health and prevent property damage in the workplace (see 1.4).<<PARAGRAPH_END>>
<<PAGE_END>>
<<PAGE_43>>
<<PARAGRAPH>>T ANK  I NSPECTION , R EPAIR , A LTERATION ,  AND  R ECONSTRUCTION
6-7<<PARAGRAPH_END>>
<<HEADING level=3>>6.7
Inspection Checklists<<HEADING_END>>
<<PARAGRAPH>>Annex C provides sample checklists of items for consideration when conducting in-service and out-of-service
inspections.<<PARAGRAPH_END>>
<<HEADING level=3>>6.8
Records<<HEADING_END>>
<<HEADING level=3>>6.8.1
General<<HEADING_END>>
<<PARAGRAPH>>Inspection records form the basis of a scheduled inspection/maintenance program. (It is recognized that records may
not exist for older tanks, and judgments must be based on experience with tanks in similar services.) The owner/
operator shall maintain a complete record file consisting of three types of records, namely: construction records,
inspection history, and repair/alteration history.<<PARAGRAPH_END>>
<<HEADING level=3>>6.8.2
Construction Records<<HEADING_END>>
<<PARAGRAPH>>Construction records may include nameplate information, drawings, specifications, construction completion report,
and any results of material tests and analyses.<<PARAGRAPH_END>>
<<HEADING level=3>>6.8.3
Inspection History<<HEADING_END>>
<<PARAGRAPH>>The inspection history includes all measurements taken, the condition of all parts inspected, and a record of all
examinations and tests. A complete description of any unusual conditions with recommendations for correction of
details which caused the conditions shall also be included. This file will also contain corrosion rate and inspection
interval calculations.<<PARAGRAPH_END>>
<<HEADING level=3>>6.8.4
Repair/Alteration History<<HEADING_END>>
<<PARAGRAPH>>The repair/alteration history includes all data accumulated on a tank from the time of its construction with regard to
repairs, alterations, replacements, and service changes (recorded with service conditions such as stored product
temperature and pressure). These records should include the results of any experiences with coatings and linings.<<PARAGRAPH_END>>
<<HEADING level=3>>6.9
Reports<<HEADING_END>>
<<HEADING level=3>>6.9.1
General<<HEADING_END>>
<<PARAGRAPH>>For each external inspection performed per 6.3.2 and each internal inspection performed per 6.4, the authorized
inspector shall prepare a written report. These inspection reports along with inspector recommendations and
documentation of disposition shall be maintained by the owner/operator for the life of the tank. Local jurisdictions
may have additional reporting and record keeping requirements for tank inspections.<<PARAGRAPH_END>>
<<HEADING level=3>>6.9.2
Report Contents<<HEADING_END>>
<<PARAGRAPH>>Reports shall include at a minimum the following information:<<PARAGRAPH_END>>
<<PARAGRAPH>>a) date(s) of inspection;<<PARAGRAPH_END>>
<<PARAGRAPH>>b) type of inspection (external or internal);<<PARAGRAPH_END>>
<<PARAGRAPH>>c) scope of inspection, including any areas that were not inspected, with reasons given (e.g. limited scope of
inspection, limited physical access;<<PARAGRAPH_END>>
<<PARAGRAPH>>d) description of the tank (number, size, capacity, year constructed, materials of construction, service history, roof and
bottom design, etc.), if available;<<PARAGRAPH_END>>
<<PAGE_END>>
<<PAGE_44>>
<<PARAGRAPH>>6-8
API S TANDARD  653<<PARAGRAPH_END>>
<<PARAGRAPH>>e) list of components inspected and conditions found (a general checklist such as found in Annex C may be used to
identify the scope of the inspection) and deficiencies found;<<PARAGRAPH_END>>
<<PARAGRAPH>>f) inspection methods and tests used (visual, MFL, UT, etc.) and results of each inspection method or test;<<PARAGRAPH_END>>
<<PARAGRAPH>>g) corrosion rates of the bottom and shell;<<PARAGRAPH_END>>
<<PARAGRAPH>>h) settlement survey measurements and analysis (if performed);<<PARAGRAPH_END>>
<<PARAGRAPH>>i) recommendations per 6.9.3.1;<<PARAGRAPH_END>>
<<PARAGRAPH>>j) name, company, API 653 certification number and signature of the authorized inspector responsible for the
inspection;<<PARAGRAPH_END>>
<<PARAGRAPH>>k) drawings, photographs, NDE reports and other pertinent information shall be appended to the report.<<PARAGRAPH_END>>
<<HEADING level=3>>6.9.3
Recommendations<<HEADING_END>>
<<PARAGRAPH>>6.9.3.1
Reports shall include recommendations for repairs and monitoring necessary to restore the integrity of the
tank per this standard and/or maintain integrity until the next inspection, together with reasons for the
recommendations. The recommended maximum inspection interval and basis for calculation that interval shall also
be stated. Additionally, reports may include other less critical observations, suggestions and recommendations.<<PARAGRAPH_END>>
<<PARAGRAPH>>6.9.3.2
It is the responsibility of the owner/operator to review the inspection findings and recommendations,
establish a repair scope, if needed, and determine the appropriate timing for repairs, monitoring, and/or
maintenance activities. Typical timing considerations and examples of repairs are:<<PARAGRAPH_END>>
<<PARAGRAPH>>a)  prior to returning the tank to service —repairs critical to the integrity of the tank (e.g. bottom or shell repairs);<<PARAGRAPH_END>>
<<PARAGRAPH>>b)  after the tank is returned to service —minor repairs and maintenance activity (e.g. drainage improvement, painting,
gauge repairs, grouting, etc.);<<PARAGRAPH_END>>
<<PARAGRAPH>>c)  at the next scheduled internal inspection —predicted or anticipated repairs and maintenance (e.g. coating renewal,
planned bottom repairs, etc.);<<PARAGRAPH_END>>
<<PARAGRAPH>>d)  monitor condition for continued deterioration —(e.g. roof and/or shell plate corrosion, settlement, etc.).<<PARAGRAPH_END>>
<<PARAGRAPH>>The owner/operator shall ensure that the disposition of all recommended repairs and monitoring is documented in
writing and that reasons are given if recommended actions are delayed or deemed unnecessary.<<PARAGRAPH_END>>
<<HEADING level=3>>6.10
Nondestructive Examination (NDE)<<HEADING_END>>
<<PARAGRAPH>>Personnel performing NDE shall meet the qualifications identified in 12.1.1.2, but need not be certified in accordance
with Annex D. The results of any NDE work, however, must be considered in the evaluation of the tank by an
authorized inspector.<<PARAGRAPH_END>>
<<PAGE_END>>
<<PAGE_45>>
<<HEADING level=3>>Section 7—Materials<<HEADING_END>>
<<HEADING level=3>>7.1 General<<HEADING_END>>
<<PARAGRAPH>>This section provides general requirements for the selection of materials for the repair, alteration, and reconstruction
of existing tanks. Specific requirements for repairs and alterations are covered in Section 9.<<PARAGRAPH_END>>
<<HEADING level=3>>7.2 New Materials<<HEADING_END>>
