Repository: Viswazgummadi/RAG_P01

# Retrieval-Augmented Generation (RAG) System for Technical Document Analysis

## Overview
This project implements a Retrieval-Augmented Generation (RAG) system for analyzing technical documents, particularly standards and specifications. It integrates advanced NLP techniques, including document preprocessing, vector database creation, and fine-tuned language model inference, to generate accurate and context-aware responses to user queries.

### Vector Database Creation
- **Text Chunking:**
  - Implements `RecursiveCharacterTextSplitter` for content segmentation.
  - Optimizes chunk size and overlap for retrieval efficiency.
- **Embedding Generation:**

File: data2/API/API 1104 2016(1)/API 1104 2016(1).txt (part 8 of 11)
<<DOCUMENT_START>>
<<PARAGRAPH>>Ultrasonic technicians shall report to the company all defects unless the company requires that all observed (evaluation
level and above) indications be reported. The company shall determine the final disposition of the weld.<<PARAGRAPH_END>>
<<HEADING level=3>>11.4.9 Identification of Reported Indications<<HEADING_END>>
<<PARAGRAPH>>The ultrasonic testing report of inspected welds shall include the weld number, datum location, length, depth from the
OD surface, and defect classification (linear, transverse, or volumetric) of all reported indications.<<PARAGRAPH_END>>
<<HEADING level=3>>12 Mechanized Welding with Filler Metal Additions<<HEADING_END>>
<<HEADING level=3>>12.1 Acceptable Processes<<HEADING_END>>
<<PARAGRAPH>>Mechanized welding shall be performed using one or more of the following processes:<<PARAGRAPH_END>>
<<PARAGRAPH>>a) submerged arc welding,<<PARAGRAPH_END>>
<<PARAGRAPH>>b) gas metal arc welding,<<PARAGRAPH_END>>
<<PARAGRAPH>>c) gas tungsten arc welding,<<PARAGRAPH_END>>
<<PARAGRAPH>>d) flux-cored arc welding with or without external shielding,<<PARAGRAPH_END>>
<<PARAGRAPH>>e) plasma arc welding,<<PARAGRAPH_END>>
<<PARAGRAPH>>f)
the use of a manual or semiautomatic process combined with one of the mechanized processes listed in this section.<<PARAGRAPH_END>>
<<HEADING level=3>>12.2 Procedure Qualification<<HEADING_END>>
<<PARAGRAPH>>Before production welding is started, a detailed welding procedure specification shall be established and qualified to
demonstrate that welds with suitable mechanical properties (such as strength, ductility, and hardness) and soundness
can be made by the procedure. Two pipe lengths, full joints or nipples, shall be joined by following all the details of the
welding procedure specification. The quality of the weld shall be determined by both destructive and nondestructive
testing and shall meet the requirements of 5.6, except nick breaks (5.6.3) shall not be required, and Section 9,
respectively. Should a welding procedure qualification utilize a manual weld or semiautomatic pass as outlined in 12.1,
the nick break test in 5.6.3 shall be required as part of the procedure qualification. These procedures shall be adhered to
except where a change is specifically authorized by the company, as provided for in 12.5.<<PARAGRAPH_END>>
<<PAGE_END>>
<<PAGE_75>>
<<PARAGRAPH>>W ELDING   OF  P IPELINES   AND  R ELATED  F ACILITIES
67<<PARAGRAPH_END>>
<<HEADING level=3>>12.3 Record<<HEADING_END>>
<<PARAGRAPH>>The details of each qualified procedure shall be recorded. This record shall show complete results of the procedure
qualification test. Forms similar to those shown in Figure 1 and Figure 2 should be used. This record shall be
maintained as long as the procedure is in use.<<PARAGRAPH_END>>
<<HEADING level=3>>12.4 Welding Procedure Specification<<HEADING_END>>
<<HEADING level=3>>12.4.1 General<<HEADING_END>>
<<PARAGRAPH>>The welding procedure specification shall include all the information that is pertinent to setting up and maintaining the
proper operation of the equipment, as well as other information specified in 12.4.2.<<PARAGRAPH_END>>
<<HEADING level=3>>12.4.2 Specification Information<<HEADING_END>>
<<HEADING level=3>>12.4.2.1 Process<<HEADING_END>>
<<PARAGRAPH>>The specific process or combination of processes used shall be identified. This shall include the type of welding
technology and a description of the equipment to be utilized.<<PARAGRAPH_END>>
<<HEADING level=3>>12.4.2.2 Materials<<HEADING_END>>
<<PARAGRAPH>>The materials to which the procedure applies shall be identified. Materials may be grouped (see 5.4.2.2), provided
that the qualification test is made on the material with the highest SMYS in the group.<<PARAGRAPH_END>>
<<HEADING level=3>>12.4.2.3 Diameters<<HEADING_END>>
<<PARAGRAPH>>The range of specified ODs over which the procedure is applicable shall be identified.<<PARAGRAPH_END>>
<<HEADING level=3>>12.4.2.4 Wall Thickness Group and Number and Sequence of Beads<<HEADING_END>>
<<PARAGRAPH>>The range of specified wall thicknesses over which the procedure is applicable shall be identified, as shall the range
of number of beads required for the thicknesses and the machine used for each bead.<<PARAGRAPH_END>>
<<HEADING level=3>>12.4.2.5 Joint Design<<HEADING_END>>
<<PARAGRAPH>>The specification shall include a sketch or sketches of the joint that show the type of joint (e.g. V or U), the angle of
bevel, and the size of the root face and root opening. If a backup is used, the type shall be designated.<<PARAGRAPH_END>>
<<HEADING level=3>>12.4.2.6 Filler Metal and Flux<<HEADING_END>>
<<PARAGRAPH>>The size and AWS classification number of the filler metal and flux, if available, shall be designated. For any filler
metals with a G suffix designator only, the manufacturer and trade name shall also be designated.<<PARAGRAPH_END>>
<<HEADING level=3>>12.4.2.7 Electrical Characteristics<<HEADING_END>>
<<PARAGRAPH>>The current and polarity shall be designated, and the range of voltage and amperage for each size or type of
electrode used shall be specified.<<PARAGRAPH_END>>
<<HEADING level=3>>12.4.2.8 Position<<HEADING_END>>
<<PARAGRAPH>>The specification shall designate roll or position welding.<<PARAGRAPH_END>>
<<PAGE_END>>
<<PAGE_76>>
<<PARAGRAPH>>68
API S TANDARD  1104<<PARAGRAPH_END>>
<<HEADING level=3>>12.4.2.9 Direction of Welding<<HEADING_END>>
<<PARAGRAPH>>For position welding only, the specification shall designate whether the welding is to be performed in an uphill or
downhill direction.<<PARAGRAPH_END>>
<<HEADING level=3>>12.4.2.10 Time Between Passes<<HEADING_END>>
<<PARAGRAPH>>The maximum time between the completion of the root bead and the start of the second bead, as well as the
maximum time between the completion of the second bead and the start of other beads, shall be designated.<<PARAGRAPH_END>>
<<HEADING level=3>>12.4.2.11 Type of Lineup Clamp<<HEADING_END>>
<<PARAGRAPH>>The specification shall designate whether the lineup clamp is to be internal or external or if no clamp is required.<<PARAGRAPH_END>>
<<HEADING level=3>>12.4.2.12 Cleaning<<HEADING_END>>
<<PARAGRAPH>>The specification shall describe the joint end and interpass cleaning required.<<PARAGRAPH_END>>
<<HEADING level=3>>12.4.2.13 Preheat<<HEADING_END>>
<<PARAGRAPH>>The methods, width to be heated, minimum temperature at the start of the weld, and minimum ambient temperature
below which preheat is required shall be specified.<<PARAGRAPH_END>>
<<HEADING level=3>>12.4.2.14 PWHT<<HEADING_END>>
<<PARAGRAPH>>The methods, width to be heated, minimum and maximum temperature, time at temperature, and temperature control
methods for PWHT shall be specified.<<PARAGRAPH_END>>
<<HEADING level=3>>12.4.2.15 Shielding Gas and Flow Rate<<HEADING_END>>
<<PARAGRAPH>>The composition of the shielding gas and the range of flow rates shall be designated.<<PARAGRAPH_END>>
<<HEADING level=3>>12.4.2.16 Shielding Flux<<HEADING_END>>
<<PARAGRAPH>>The AWS classification number, if available, or the brand number of the shielding flux shall be designated.<<PARAGRAPH_END>>
<<HEADING level=3>>12.4.2.17 Speed of Travel<<HEADING_END>>
<<PARAGRAPH>>The range for speed of travel, in in. (mm) per minute, shall be specified for each pass.<<PARAGRAPH_END>>
<<HEADING level=3>>12.4.2.18 Method of Cooling After Welding<<HEADING_END>>
<<PARAGRAPH>>The type of cooling after welding, such as air cooling or forced cooling with water to expedite nondestructive
examination and joint coating, as well as the maximum metal temperature at which forced cooling is applied.<<PARAGRAPH_END>>
<<HEADING level=3>>12.4.2.19 Other Factors<<HEADING_END>>
<<PARAGRAPH>>Other important factors that may be necessary for proper operation of the process or that may affect the quality of the
work produced shall be designated. These may include the location and angle of arc for submerged arc welding, the
contact-tube-to-work distance, and the oscillation width and frequency.<<PARAGRAPH_END>>
<<PAGE_END>>
<<PAGE_77>>
<<PARAGRAPH>>W ELDING   OF  P IPELINES   AND  R ELATED  F ACILITIES
69<<PARAGRAPH_END>>
<<HEADING level=3>>12.5 Essential Variables<<HEADING_END>>
<<HEADING level=3>>12.5.1 General<<HEADING_END>>
<<PARAGRAPH>>A welding procedure shall be reestablished as a new welding procedure specification and shall be completely
requalified when any of the essential variables listed in 12.5.2 are changed. Changes other than those listed in 12.5.2
may be made in the procedure without the need for requalification, provided the welding procedure specification is
revised to show the changes.<<PARAGRAPH_END>>
<<HEADING level=3>>12.5.2 Changes Requiring Requalification<<HEADING_END>>
<<HEADING level=3>>12.5.2.1 Welding Process<<HEADING_END>>
<<PARAGRAPH>>A change from the welding process established in the welding procedure specification constitutes an essential
variable.<<PARAGRAPH_END>>
<<HEADING level=3>>12.5.2.2 Materials<<HEADING_END>>
<<PARAGRAPH>>A change in material constitutes an essential variable. For the purposes of this standard, all carbon steels shall be
grouped as follows:<<PARAGRAPH_END>>
<<PARAGRAPH>>a) SMYS less than or equal to that of the material specified as API 5L Grade X42;<<PARAGRAPH_END>>
<<PARAGRAPH>>b) SMYS greater than that of the material specified as API 5L Grade X42 but less than that of the material specified
as API 5L Grade X65;<<PARAGRAPH_END>>
<<PARAGRAPH>>c) for carbon steels with a SMYS greater than or equal to that of the material specified as API 5L Grade X65, each
grade shall receive a separate qualification test.<<PARAGRAPH_END>>
<<PARAGRAPH>>NOTE   The groupings specified above in 12.5.2.2 do not imply that base materials or filler metals of different analyses within a
group may be indiscriminately substituted for a material that was used in the qualification test without consideration of the
compatibility of the base materials and filler metals from the standpoint of metallurgical and mechanical properties and
requirements for preheat and PWHT.<<PARAGRAPH_END>>
<<HEADING level=3>>12.5.2.3 Joint Design<<HEADING_END>>
<<PARAGRAPH>>A major change in joint design (e.g. from V groove to U groove) or any change beyond the range established in the
welding procedure specification for such factors as spacing, root face, and angle of bevel constitutes an essential
variable.<<PARAGRAPH_END>>
<<HEADING level=3>>12.5.2.4 Wall Thickness<<HEADING_END>>
<<PARAGRAPH>>A change in specified wall thickness beyond the range established in the welding procedure specification constitutes
an essential variable.<<PARAGRAPH_END>>
<<HEADING level=3>>12.5.2.5 Pipe Diameter<<HEADING_END>>
<<PARAGRAPH>>A change in pipe specified OD beyond the range established in the welding procedure specification constitutes an
essential variable.<<PARAGRAPH_END>>
<<HEADING level=3>>12.5.2.6 Filler Metal<<HEADING_END>>
<<PARAGRAPH>>The following changes in filler metal constitute essential variables:<<PARAGRAPH_END>>
<<PARAGRAPH>>a) a change from one filler metal group to another (see Table 1);<<PARAGRAPH_END>>
<<PAGE_END>>
<<PAGE_78>>
<<PARAGRAPH>>70
API S TANDARD  1104<<PARAGRAPH_END>>
<<PARAGRAPH>>b) for any filler metals with a G suffix designator only, a change in the manufacturer or trade name;<<PARAGRAPH_END>>
<<PARAGRAPH>>c) for pipe materials with a SMYS greater than or equal to that of the material specified as API 5L Grade X65, any
change in the AWS classification of the filler metal (see 12.5.2.2).<<PARAGRAPH_END>>
<<PARAGRAPH>>NOTE   Except as indicated in item b) above, changes in filler metal may be made within the groups specified in 12.5.2.2,
Items a) and b).<<PARAGRAPH_END>>
<<PARAGRAPH>>The compatibility of the base material and the filler metal should be considered from the standpoint of mechanical
properties.<<PARAGRAPH_END>>
<<HEADING level=3>>12.5.2.7 Size of Filler Metal Wire<<HEADING_END>>
<<PARAGRAPH>>A change in the size of the filler metal wire constitutes an essential variable.<<PARAGRAPH_END>>
<<HEADING level=3>>12.5.2.8 Time Between Passes<<HEADING_END>>
<<PARAGRAPH>>An increase in the maximum time between completion of the root bead and the start of the second bead constitutes
an essential variable.<<PARAGRAPH_END>>
<<HEADING level=3>>12.5.2.9 Direction of Welding<<HEADING_END>>
<<PARAGRAPH>>A change in the direction of welding from vertical uphill to vertical downhill, or vice versa, constitutes an essential
variable.<<PARAGRAPH_END>>
<<HEADING level=3>>12.5.2.10 Shielding Gas and Flow Rate<<HEADING_END>>
<<PARAGRAPH>>A change from one shielding gas to another or from one mixture of gases to another constitutes an essential variable.
An increase or decrease in the range of flow rates established for the shielding gas also constitutes an essential
variable.<<PARAGRAPH_END>>
<<HEADING level=3>>12.5.2.11 Shielding Flux<<HEADING_END>>
<<PARAGRAPH>>Refer to Table 1, Footnote a, for changes in shielding flux that constitute essential variables.<<PARAGRAPH_END>>
<<HEADING level=3>>12.5.2.12 Speed of Travel<<HEADING_END>>
<<PARAGRAPH>>A change in the range for speed of travel constitutes an essential variable.<<PARAGRAPH_END>>
<<HEADING level=3>>12.5.2.13 Preheat<<HEADING_END>>
<<PARAGRAPH>>A decrease in the specified minimum preheat temperature constitutes an essential variable.<<PARAGRAPH_END>>
<<HEADING level=3>>12.5.2.14 PWHT<<HEADING_END>>
<<PARAGRAPH>>The addition of PWHT or a change from the ranges or values specified in the procedure shall each constitute an
essential variable.<<PARAGRAPH_END>>
<<HEADING level=3>>12.5.2.15 Electrical Characteristics<<HEADING_END>>
<<PARAGRAPH>>A change in electrical characteristics constitutes an essential variable.<<PARAGRAPH_END>>
<<PAGE_END>>
<<PAGE_79>>
<<PARAGRAPH>>W ELDING   OF  P IPELINES   AND  R ELATED  F ACILITIES
71<<PARAGRAPH_END>>
<<HEADING level=3>>12.5.2.16 Orifice Diameter or Orifice Gas Composition<<HEADING_END>>
<<PARAGRAPH>>For plasma arc welding, a change in orifice gas nominal composition or a change in orifice diameter.<<PARAGRAPH_END>>
<<HEADING level=3>>12.5.2.17 Method of Cooling After Welding<<HEADING_END>>
<<PARAGRAPH>>An increase in the maximum weld temperature prior to forced cooling. A change in the method of cooling after
welding resulting in a higher rate of cooling also requires requalification of the welding procedure.<<PARAGRAPH_END>>
<<HEADING level=3>>12.6 Qualification of Welding Equipment and Operators<<HEADING_END>>
<<HEADING level=3>>12.6.1 General<<HEADING_END>>
<<PARAGRAPH>>Each welding operator shall be qualified by producing an acceptable weld using the qualified welding procedure. The
completed weld shall be tested by destructive methods, nondestructive methods, or both, and shall meet the
requirements of 6.4 through 6.7 except nick breaks (see 6.5.4) shall not be required. Should a welding procedure
qualification utilize a manual or semiautomatic pass as outlined in 12.1, the nick break test in 5.6.4 shall be required
as part of the welding operator qualification. The tensile strength tests shall not be replaced by nick break tests (see
6.5.2) and thus omitted. Prior to the start of welding, each welding operator shall have received adequate training in
the operation of the welding equipment. If the welding procedure involves more than one operation, welding operators
shall be qualified on the type of welding equipment that will be used in production welding. Changes in the essential
variables described in 12.6.2 require requalification of the welding operator.<<PARAGRAPH_END>>
<<HEADING level=3>>12.6.2 Changes Requiring Requalification<<HEADING_END>>
<<PARAGRAPH>>Changes in the following essential variables require requalification of the welding operator.<<PARAGRAPH_END>>
<<PARAGRAPH>>a) A change from one welding process, mode of transfer, polarity or method of application to another welding
process or combination of processes (e.g. short arc, pulse arc, spray arc, gas tungsten arc, etc.).<<PARAGRAPH_END>>
<<PARAGRAPH>>b) A change in the direction of welding from vertical uphill to vertical downhill or vice versa.<<PARAGRAPH_END>>
<<PARAGRAPH>>c) A change in the filler metal type (solid wire, metal core, flux core).<<PARAGRAPH_END>>
<<PARAGRAPH>>d) A change from one specified OD group to another:<<PARAGRAPH_END>>
<<PARAGRAPH>>1) OD less than 12.75 in (323.9 mm),<<PARAGRAPH_END>>
<<PARAGRAPH>>2) OD equal to or greater than 12.75 in. (323.9 mm).<<PARAGRAPH_END>>
<<PARAGRAPH>>e) Welding operator shall qualify on the heaviest specified wall thickness that the welder/operator will weld in
production.<<PARAGRAPH_END>>
<<PARAGRAPH>>f)
A change in position from that for which the welder/operator has already qualified (e.g. a change from rolled to
fixed or a change from vertical to horizontal). A welder who qualifies in the fixed position shall also be qualified to
perform rolled welds within the essential variables qualified.<<PARAGRAPH_END>>
<<PARAGRAPH>>g) A change in welding bug manufacturer or model.<<PARAGRAPH_END>>
<<PARAGRAPH>>h) A change in the method of applying the root bead (e.g. external root versus internal root).<<PARAGRAPH_END>>
<<PARAGRAPH>>i)
A major change in joint design (e.g. from a V groove to a U groove or J groove) or any change beyond the range
established for such factors as spacing, root face, and angle of bevel constitutes an essential variable.<<PARAGRAPH_END>>
<<PAGE_END>>
<<PAGE_80>>
<<PARAGRAPH>>72
API S TANDARD  1104<<PARAGRAPH_END>>
<<PARAGRAPH>>j)
At the option of the company, welders/operators whose work is limited to specific weld passes in a multipass butt
weld shall qualify by demonstrating their ability to weld those specific passes in accordance with a qualified
welding procedure specification, with the other weld passes necessary to make complete welds being made by
others. Welders shall be qualified if all tests are acceptable.<<PARAGRAPH_END>>
<<HEADING level=3>>12.7 Records of Qualified Operators<<HEADING_END>>
<<PARAGRAPH>>A record shall be made of the tests required by 12.6 and of the detailed results of each test. A form similar to that
shown in Figure 2 should be used. (This form should be developed to suit the needs of the company but must be
sufficiently detailed to demonstrate that the qualification test meets the requirements of this standard.) A list of
qualified operators and the procedures for which they are qualified shall be maintained. An operator may be required
to requalify if a question arises about their competence.<<PARAGRAPH_END>>
<<HEADING level=3>>12.8 Inspection and Testing of Production Welds<<HEADING_END>>
<<PARAGRAPH>>Production welds shall be inspected and tested in accordance with Section 8.<<PARAGRAPH_END>>
<<HEADING level=3>>12.9 Acceptance Standards for NDT<<HEADING_END>>
<<PARAGRAPH>>The acceptance standards for NDT shall be in accordance with Section 9 or, at the company’s option, Annex A.<<PARAGRAPH_END>>
<<HEADING level=3>>12.10 Repair and Removal of Defects<<HEADING_END>>
<<PARAGRAPH>>Repair and removal of defects shall be in accordance with Section 10.<<PARAGRAPH_END>>
<<HEADING level=3>>12.11 Radiographic Testing<<HEADING_END>>
<<PARAGRAPH>>Radiographic testing shall be in accordance with 11.1.<<PARAGRAPH_END>>
<<HEADING level=3>>12.12 Ultrasonic Testing<<HEADING_END>>
<<PARAGRAPH>>Ultrasonic testing shall be in accordance with 11.4.<<PARAGRAPH_END>>
<<HEADING level=3>>13 Automatic Welding Without Filler Metal Additions<<HEADING_END>>
<<HEADING level=3>>13.1 Acceptable Processes<<HEADING_END>>
<<PARAGRAPH>>Automatic welding without filler metal additions shall be done using the flash butt-welding process.<<PARAGRAPH_END>>
<<HEADING level=3>>13.2 Procedure Qualification<<HEADING_END>>
<<HEADING level=3>>13.2.1 Procedure<<HEADING_END>>
<<PARAGRAPH>>Before production welding is started, a detailed welding procedure specification shall be established and qualified to
demonstrate that welds with suitable mechanical properties (such as strength, ductility, and hardness) and soundness
can be made by the procedure. At least two welds shall be made by joining pipe lengths, full joints, or nipples and by
following all the details of the welding procedure specification. The quality of the weld shall be determined by both
destructive and nondestructive testing and shall meet the requirements of 13.2.3 and 13.9. These procedures shall be
adhered to except where a change is specifically authorized by the company, as provided for in 13.5.<<PARAGRAPH_END>>
<<HEADING level=3>>13.2.2 Radiography Prior to Mechanical Testing<<HEADING_END>>
<<PARAGRAPH>>Each procedure qualification weld shall meet the requirements of 13.9 prior to being submitted for mechanical testing.<<PARAGRAPH_END>>
<<PAGE_END>>
<<PAGE_81>>
<<PARAGRAPH>>W ELDING   OF  P IPELINES   AND  R ELATED  F ACILITIES
73<<PARAGRAPH_END>>
<<HEADING level=3>>13.2.3 Mechanical Testing of Butt-welded Joints<<HEADING_END>>
<<HEADING level=3>>13.2.3.1 General<<HEADING_END>>
<<PARAGRAPH>>Mechanical test specimens shall be cut from the weld joint as shown in Figure 30, Figure 31, and Figure 32. The
minimum number of specimens and the tests to which they are to be subjected are given in Table 10. These
specimens shall be prepared and tested as specified in 13.2.3.2 through 13.2.3.4 .<<PARAGRAPH_END>>
<<PARAGRAPH>>Nick break<<PARAGRAPH_END>>
<<PARAGRAPH>>Nick break
Nick break
Tensile
Side bend
Nick break<<PARAGRAPH_END>>
<<PARAGRAPH>>Top
of
pipe<<PARAGRAPH_END>>
<<PARAGRAPH>>Nick break
Tensile
Side bend
Nick break<<PARAGRAPH_END>>
<<PARAGRAPH>>Nick break<<PARAGRAPH_END>>
<<PARAGRAPH>>Nick break<<PARAGRAPH_END>>
<<PARAGRAPH>>Nick break
Nick break<<PARAGRAPH_END>>
<<PARAGRAPH>>Nick break
Side bend
Tensile
Nick break
Nick break<<PARAGRAPH_END>>
<<PARAGRAPH>>Nick break
Side bend
Tensile
Nick break
Nick break<<PARAGRAPH_END>>
<<PARAGRAPH>>NOTE All nick break specimens shall be in accordance with Figure 26.<<PARAGRAPH_END>>
<<HEADING level=3>>Figure 30—Location of Test Butt Weld Specimens for Flash Weld Procedure Qualification Test: Outside
Diameter Greater Than 18 in. (457 mm) but Less Than or Equal to 24 in. (610 mm)<<HEADING_END>>
<<HEADING level=3>>13.2.3.2 Tensile Strength Tests<<HEADING_END>>
<<HEADING level=3>>13.2.3.2.1 Preparation<<HEADING_END>>
<<PARAGRAPH>>Tensile strength test specimens shall be prepared in accordance with 5.6.2.1.<<PARAGRAPH_END>>
<<HEADING level=3>>13.2.3.2.2 Method<<HEADING_END>>
<<PARAGRAPH>>Tensile strength test specimens shall be tested in accordance with 5.6.2.2.<<PARAGRAPH_END>>
<<HEADING level=3>>13.2.3.2.3 Requirements<<HEADING_END>>
<<PARAGRAPH>>The tensile strength of the weld, including the fusion zone of each specimen, shall be greater than or equal to the
SMTS of the parent metal but need not be greater than or equal to the actual tensile strength of the material. If the
specimen breaks outside the weld and fusion zone (i.e. in the parent metal) and meets the minimum tensile strength
requirements of the specification, the weld shall be accepted as meeting the requirements.<<PARAGRAPH_END>>
<<PAGE_END>>
<<PAGE_82>>
<<PARAGRAPH>>74
API S TANDARD  1104<<PARAGRAPH_END>>
<<PARAGRAPH>>Top
of
pipe<<PARAGRAPH_END>>
<<PARAGRAPH>>3 Nick breaks<<PARAGRAPH_END>>
<<PARAGRAPH>>3 Nick breaks<<PARAGRAPH_END>>
<<PARAGRAPH>>Tensile
Side bend<<PARAGRAPH_END>>
<<PARAGRAPH>>Tensile
Side bend<<PARAGRAPH_END>>
<<PARAGRAPH>>3 Nick breaks<<PARAGRAPH_END>>
<<PARAGRAPH>>3 Nick breaks<<PARAGRAPH_END>>
<<PARAGRAPH>>3 Nick breaks
3 Nick breaks<<PARAGRAPH_END>>
<<PARAGRAPH>>Side bend
Tensile<<PARAGRAPH_END>>
<<PARAGRAPH>>Side bend
Tensile<<PARAGRAPH_END>>
<<PARAGRAPH>>3 Nick breaks<<PARAGRAPH_END>>
<<PARAGRAPH>>3 Nick breaks<<PARAGRAPH_END>>
<<PARAGRAPH>>NOTE All nick break specimens shall be in accordance with Figure 26.<<PARAGRAPH_END>>
<<HEADING level=3>>Figure 31—Location of Test Butt Weld Specimens for Flash Weld Procedure Qualification Test: Outside
Diameter Greater Than 24 in. (610 mm) but Less Than or Equal to 30 in. (762 mm)<<HEADING_END>>
<<PARAGRAPH>>Top
of
pipe<<PARAGRAPH_END>>
<<PARAGRAPH>>4 Nick breaks<<PARAGRAPH_END>>
<<PARAGRAPH>>4 Nick breaks<<PARAGRAPH_END>>
<<PARAGRAPH>>Tensile
Side bend<<PARAGRAPH_END>>
<<PARAGRAPH>>Tensile
Side bend<<PARAGRAPH_END>>
<<PARAGRAPH>>4 Nick breaks<<PARAGRAPH_END>>
<<PARAGRAPH>>4 Nick breaks<<PARAGRAPH_END>>
<<PARAGRAPH>>4 Nick breaks
4 Nick breaks<<PARAGRAPH_END>>
<<PARAGRAPH>>Side bend
Tensile<<PARAGRAPH_END>>
<<PARAGRAPH>>Side bend
Tensile<<PARAGRAPH_END>>
<<PARAGRAPH>>4 Nick breaks<<PARAGRAPH_END>>
<<PARAGRAPH>>4 Nick breaks<<PARAGRAPH_END>>
<<PARAGRAPH>>NOTE All nick break specimens shall be in accordance with Figure 26.<<PARAGRAPH_END>>
<<HEADING level=3>>Figure 32—Location of Test Butt Weld Specimens for Flash Weld Procedure Qualification Test: Outside
Diameter Greater Than 30 in. (762 mm)<<HEADING_END>>
<<PAGE_END>>
<<PAGE_83>>
<<PARAGRAPH>>W ELDING   OF  P IPELINES   AND  R ELATED  F ACILITIES
75<<PARAGRAPH_END>>
<<HEADING level=3>>Table 10—Type and Number of Test Specimens for Procedure Qualification Test (Flash Weld Only)<<HEADING_END>>
<<HEADING level=3>>Number of Specimens<<HEADING_END>>
<<HEADING level=3>>Outside Diameter of Pipe<<HEADING_END>>
<<HEADING level=3>>Nick Break<<HEADING_END>>
<<HEADING level=3>>Tensile
Strength<<HEADING_END>>
<<HEADING level=3>>Side Bend
Total
in.
mm
2 in.
Standard<<HEADING_END>>
<<PARAGRAPH>>>18 to 24
>457 to 610
4
16
0
4
24<<PARAGRAPH_END>>
<<PARAGRAPH>>>24 to 30
>610 to 762
4
24
0
4
32<<PARAGRAPH_END>>
<<PARAGRAPH>>>30
>762
4
32
0
4
40<<PARAGRAPH_END>>
<<PARAGRAPH>>If the specimen breaks in the weld or fusion zone, the observed strength is greater than or equal to the SMTS of the
parent metal, and the weld meets the requirements for soundness given in 13.2.3.3.3, the weld shall be accepted as
meeting the requirements.<<PARAGRAPH_END>>
<<HEADING level=3>>13.2.3.3 Nick Break Test<<HEADING_END>>
<<HEADING level=3>>13.2.3.3.1 Preparation<<HEADING_END>>
<<PARAGRAPH>>The number of 2-in. nick break specimens required by Table 10 shall be prepared in accordance with Figure 33. The
sides of the specimen shall be macroetched to locate the fusion line. The sides of the specimen shall be notched
along the fusion line with a saw; each notch shall be approximately  1 / 8  in. (3 mm) deep. In addition, the ID and OD
weld reinforcement shall be notched to a depth of not more than  1 / 16  in. (1.6 mm), measured from the weld surface.
Edges of the specimen shall be smooth and parallel.<<PARAGRAPH_END>>
<<HEADING level=3>>13.2.3.3.2 Method<<HEADING_END>>
<<PARAGRAPH>>Nick break specimens shall be tested in accordance with 5.6.3.2.<<PARAGRAPH_END>>
<<HEADING level=3>>13.2.3.3.3 Requirements<<HEADING_END>>
<<PARAGRAPH>>The exposed surfaces of each nick break specimen shall show complete penetration and fusion. Slag inclusions shall
not exceed  1 / 8  in. (3 mm) in length or width. There shall be at least  1 / 2  in. (13 mm) of sound weld metal between
adjacent slag inclusions.<<PARAGRAPH_END>>
<<HEADING level=3>>13.2.3.4 Side Bend Test<<HEADING_END>>
<<HEADING level=3>>13.2.3.4.1 Preparation<<HEADING_END>>
<<PARAGRAPH>>Side bend specimens shall be prepared in accordance with 5.6.5.1.<<PARAGRAPH_END>>
<<HEADING level=3>>13.2.3.4.2 Method<<HEADING_END>>
<<PARAGRAPH>>Side bend specimens shall be tested in accordance with 5.6.5.2.<<PARAGRAPH_END>>
<<HEADING level=3>>13.2.3.4.3 Requirements<<HEADING_END>>
<<PARAGRAPH>>The requirements for the performance of side bend specimens shall be in accordance with 5.6.4.3.<<PARAGRAPH_END>>
<<HEADING level=3>>13.3 Record<<HEADING_END>>
<<PARAGRAPH>>The details of each qualified procedure shall be recorded on a form incorporating, as a minimum, all of the items
included in 13.4. This record shall show complete results of the procedure qualification test and shall be maintained
as long as the procedure is in use.<<PARAGRAPH_END>>
<<TABLE_1>>
| Outside Diameter of Pipe   |             | Number of Specimens   |            |          |           |       |
|:---------------------------|:------------|:----------------------|:-----------|:---------|:----------|:------|
|                            |             | Tensile               | Nick Break |          | Side Bend | Total |
|                            |             | Strength              |            |          |           |       |
| in.                        | mm          |                       | 2 in.      | Standard |           |       |
| >18 to 24                  | >457 to 610 | 4                     | 16         | 0        | 4         | 24    |
| >24 to 30                  | >610 to 762 | 4                     | 24         | 0        | 4         | 32    |
| >30                        | >762        | 4                     | 32         | 0        | 4         | 40    |
<<TABLE_END>>
<<PAGE_END>>
<<PAGE_84>>
<<PARAGRAPH>>76
API S TANDARD  1104<<PARAGRAPH_END>>
<<PARAGRAPH>>Notch cut by saw;
specimen may be machine or oxygen cut;
edges are smooth and parallel<<PARAGRAPH_END>>
<<PARAGRAPH>>Approximately  1 / 8  in. (3 mm)<<PARAGRAPH_END>>
<<PARAGRAPH>>1  3 / 4  in. (44 mm) min.<<PARAGRAPH_END>>
<<PARAGRAPH>>Approximately  1 / 8  in. (3 mm)<<PARAGRAPH_END>>
<<PARAGRAPH>>Approximately 9 in. (230 mm)<<PARAGRAPH_END>>
<<PARAGRAPH>>Wall thickness<<PARAGRAPH_END>>
<<PARAGRAPH>>Transverse notch not to
exceed  1 / 16  in. (1.6 mm)
in depth
Weld reinforcement should not be
removed on either side of specimen<<PARAGRAPH_END>>
<<PARAGRAPH>>1  3 / 4  in. (44 mm) min.<<PARAGRAPH_END>>
<<PARAGRAPH>>Transverse notch not to
exceed  1 / 16  in. (1.6 mm)
in depth<<PARAGRAPH_END>>
<<PARAGRAPH>>Approximately  1 / 8  in. (3 mm)<<PARAGRAPH_END>>
<<HEADING level=3>>Figure 33—Two-in. Nick Break Test Specimen<<HEADING_END>>
<<HEADING level=3>>13.4 Welding Procedure Specification<<HEADING_END>>
<<PARAGRAPH>>The welding procedure specification shall include all the information that is pertinent to setting up and maintaining the
proper operation of the equipment as indicated in the following items:<<PARAGRAPH_END>>
<<PARAGRAPH>>a) welding process;<<PARAGRAPH_END>>
<<PARAGRAPH>>b) pipe material;<<PARAGRAPH_END>>
<<PARAGRAPH>>c) pipe wall thickness and OD;<<PARAGRAPH_END>>
<<PARAGRAPH>>d) pipe end preparation;<<PARAGRAPH_END>>
<<TABLE_2>>
|   0 | 1   |
|----:|:----|
|  44 |     |
<<TABLE_END>>
<<TABLE_3>>
| 0                            |
|:-----------------------------|
| Approximately 9 in. (230 mm) |
<<TABLE_END>>
<<PAGE_END>>
<<PAGE_85>>
<<PARAGRAPH>>W ELDING   OF  P IPELINES   AND  R ELATED  F ACILITIES
77<<PARAGRAPH_END>>
<<PARAGRAPH>>e) preparation of the pipe, including grinding of the pipe seam weld, if any, and cleaning of the pipe ends for electrical
contact;<<PARAGRAPH_END>>
<<PARAGRAPH>>f)
welding position;<<PARAGRAPH_END>>
<<PARAGRAPH>>g) requirements for preheat treatment;<<PARAGRAPH_END>>
<<PARAGRAPH>>h) requirements for cleaning and inspection of contact shoes;<<PARAGRAPH_END>>
<<PARAGRAPH>>i)
range of welding voltage, which shall be recorded on a strip chart;<<PARAGRAPH_END>>
<<PARAGRAPH>>j)
range of welding amperage, which shall be recorded on a strip chart;<<PARAGRAPH_END>>
<<PARAGRAPH>>k) range of axial speed, which shall be recorded on a strip chart;<<PARAGRAPH_END>>
<<PARAGRAPH>>l)
time intervals in weld cycle, which shall be identified and recorded on a strip chart;<<PARAGRAPH_END>>
<<PARAGRAPH>>m) range of upset stroke, which shall be recorded on a strip chart;<<PARAGRAPH_END>>
<<PARAGRAPH>>n) time delay before removal of clamps;<<PARAGRAPH_END>>
<<PARAGRAPH>>o) method of removing internal flash;<<PARAGRAPH_END>>
<<PARAGRAPH>>p) method of removing external flash;<<PARAGRAPH_END>>
<<PARAGRAPH>>q) requirements for PWHT, including heating time, maximum temperature, time of temperature, method of
determining heating around circumference, and cooling rate.<<PARAGRAPH_END>>
<<HEADING level=3>>13.5 Essential Variables<<HEADING_END>>
<<HEADING level=3>>13.5.1 General<<HEADING_END>>
<<PARAGRAPH>>A welding procedure shall be reestablished as a new welding procedure specification and shall be completely
requalified when any of the essential variables listed in 13.5.2 are changed. Changes other than those given in 13.5.2
may be made in the procedure without the need for requalification, provided the welding procedure specification is
revised to show the changes.<<PARAGRAPH_END>>
<<HEADING level=3>>13.5.2 Changes Requiring Requalification<<HEADING_END>>
<<PARAGRAPH>>A change in any of the factors listed in Items a) through k) below constitutes an essential variable:<<PARAGRAPH_END>>
<<PARAGRAPH>>a) pipe material;<<PARAGRAPH_END>>
<<PARAGRAPH>>b) specified pipe wall thickness or specified OD;<<PARAGRAPH_END>>
<<PARAGRAPH>>c) pipe preparation dimensions;<<PARAGRAPH_END>>
<<PARAGRAPH>>d) welding position;<<PARAGRAPH_END>>
<<PARAGRAPH>>e) requirements for preheat treatment;<<PARAGRAPH_END>>
<<PARAGRAPH>>f)
welding voltage tolerances;<<PARAGRAPH_END>>
<<PARAGRAPH>>g) welding current tolerances;<<PARAGRAPH_END>>
<<PAGE_END>>
<<PAGE_86>>
<<PARAGRAPH>>78
API S TANDARD  1104<<PARAGRAPH_END>>
<<PARAGRAPH>>h) axial speed tolerances;<<PARAGRAPH_END>>
<<PARAGRAPH>>i)
time intervals in weld cycle;<<PARAGRAPH_END>>
<<PARAGRAPH>>j)
upset stroke tolerances;<<PARAGRAPH_END>>
<<PARAGRAPH>>k) requirements for PWHT.<<PARAGRAPH_END>>
<<HEADING level=3>>13.6 Qualification of Equipment and Operators<<HEADING_END>>
<<PARAGRAPH>>Each welding unit and each operator shall be qualified by producing an acceptable weld using the qualified welding
procedure. The completed weld shall be tested by both radiographic and mechanical test methods, as specified in
13.2. Each operator shall have received adequate training in the operation of the equipment prior to the start of
welding and shall be thoroughly familiar with the equipment they operate.<<PARAGRAPH_END>>
<<HEADING level=3>>13.7 Records of Qualified Operators<<HEADING_END>>
<<PARAGRAPH>>A record shall be made of the tests required by 13.6 and of the detailed results of each test. A form similar to that
shown in Figure 2 should be used. (This form should be developed to suit the needs of the company but must be
sufficiently detailed to demonstrate that the qualification test meets the requirements of this standard.) A list of
qualified operators and the procedures for which they are qualified shall be maintained. An operator may be required
to requalify if a question arises about their competence.<<PARAGRAPH_END>>
<<HEADING level=3>>13.8 Quality Assurance of Production Welds<<HEADING_END>>
<<HEADING level=3>>13.8.1 Rights of Inspection<<HEADING_END>>
<<PARAGRAPH>>The company shall have the right to inspect all welds by nondestructive means and by removing welds and subjecting
them to metallurgical or mechanical tests or both. The frequency of such additional inspections and tests shall be as
specified by the company.<<PARAGRAPH_END>>
<<HEADING level=3>>13.8.2 Rejection Based on Strip Chart<<HEADING_END>>
<<PARAGRAPH>>During the automatic welding sequence, the operator shall monitor the electrical and mechanical procedure
parameters of the welding machine on an appropriate strip chart recorder.<<PARAGRAPH_END>>
<<PARAGRAPH>>If any of the welding parameters deviate beyond the tolerances specified in the welding procedure specification, the
weld shall be unacceptable. If the strip chart is found to be unacceptable after welding has been completed, the joint
shall be rejected and removed from the line.<<PARAGRAPH_END>>
<<HEADING level=3>>13.8.3 Rejection Based on NDT<<HEADING_END>>
<<PARAGRAPH>>Each production weld shall be inspected visually and radiographically after flash removal and PWHT are complete.
Other nondestructive tests may also be required by the company. Each production weld shall meet the requirements
of 13.9.<<PARAGRAPH_END>>
<<HEADING level=3>>13.8.4 Rejection Based on Reinforcement<<HEADING_END>>
<<PARAGRAPH>>The ID weld reinforcement shall not be raised above the parent material by more than  1 / 16  in. (2 mm). The OD weld
reinforcement shall not be raised above the parent material by more than  1 / 8  in. (3 mm).<<PARAGRAPH_END>>
<<PAGE_END>>
<<PAGE_87>>
<<PARAGRAPH>>W ELDING   OF  P IPELINES   AND  R ELATED  F ACILITIES
79<<PARAGRAPH_END>>
<<HEADING level=3>>13.8.5 Rejection Based on PWHT<<HEADING_END>>
<<PARAGRAPH>>As a minimum, each completed flash butt weld shall be heated after welding to a temperature above the Ac3
temperature, followed by either controlled cooling or still-air cooling. The heat treatment cycle shall be documented
using a strip chart recorder, and any deviation beyond the ranges specified for heating time, maximum temperature,
or cooling rate shall be cause for reheat treatment.<<PARAGRAPH_END>>
<<HEADING level=3>>13.9 Acceptance Standards for NDT<<HEADING_END>>
<<HEADING level=3>>13.9.1 General<<HEADING_END>>
<<PARAGRAPH>>The acceptance standards given in 13.9.2 are applicable to the determination of the size and type of imperfections
located by radiography and other nondestructive test methods. They may also be applied to visual inspection.<<PARAGRAPH_END>>
<<HEADING level=3>>13.9.2 Defects<<HEADING_END>>
<<PARAGRAPH>>ISIs shall be considered defects if any single ISI exceeds  1 / 8  in. (3 mm) or if the aggregate length of ISIs in any
continuous 12 in. (300 mm) length of weld exceeds  1 / 2  in. (13 mm). In flash butt welds, cracks, IF, and porosity
detected by NDT are considered defects.<<PARAGRAPH_END>>
<<HEADING level=3>>13.10 Repair and Removal of Defects<<HEADING_END>>
<<HEADING level=3>>13.10.1 Repairs Permitted<<HEADING_END>>
<<PARAGRAPH>>The following repairs are permissible.<<PARAGRAPH_END>>
<<PARAGRAPH>>a) Surface defects may be removed by grinding, provided the pipe’s minimum wall thickness is not violated.<<PARAGRAPH_END>>
<<PARAGRAPH>>b) Defects may be removed from the weld by grinding, chipping, gouging, or a combination of these methods,
followed by a weld repair in accordance with Section 10.<<PARAGRAPH_END>>
<<PARAGRAPH>>Repair by welding is permitted only by agreement with the company.<<PARAGRAPH_END>>
<<HEADING level=3>>13.10.2 Repairs Not Permitted<<HEADING_END>>
<<PARAGRAPH>>Repair of porosity found in flash butt welds is not permitted; however, porosity in a repair weld deposit made with a
different welding process is permitted within the limits defined in 9.3.9.2 or 9.3.9.3, whichever is applicable.<<PARAGRAPH_END>>
<<HEADING level=3>>13.11 Radiographic Procedure<<HEADING_END>>
<<PARAGRAPH>>Radiographic testing shall be in accordance with 11.1.<<PARAGRAPH_END>>
<<PAGE_END>>
<<PAGE_88>>
<<HEADING level=2>>Annex A
(normative)<<HEADING_END>>
<<HEADING level=2>>Alternative Acceptance Standards for Girth Welds<<HEADING_END>>
<<HEADING level=3>>A.1 General<<HEADING_END>>
<<PARAGRAPH>>The acceptance standards given in Section 9 are based on empirical criteria for workmanship and place primary
importance on imperfection length. Such criteria have provided an excellent record of reliability in pipeline service for
many years. The use of fracture mechanics analysis and fitness-for-purpose criteria for determining acceptance
criteria is an alternative method and incorporates the evaluation of both imperfection height and imperfection length.
Typically, but not always, the fitness-for-purpose criteria provide more generous allowable imperfection length.
Additional qualification tests, stress analysis, and inspection are required to use the fitness-for-purpose criteria.
Performing analysis based on the principles of fitness-for-purpose is alternatively termed engineering critical
assessment, or ECA.<<PARAGRAPH_END>>
<<PARAGRAPH>>The fitness-for-purpose criteria in the prior versions of this annex required a minimum crack tip opening displacement
(CTOD) toughness of either 0.005 in. or 0.010 in. (0.13 mm or 0.25 mm) and were independent of any higher values
of fracture toughness. Improvements in welding consumables and with more precise welding procedures, especially,
