Repository: Viswazgummadi/RAG_P01

# Retrieval-Augmented Generation (RAG) System for Technical Document Analysis

## Overview
This project implements a Retrieval-Augmented Generation (RAG) system for analyzing technical documents, particularly standards and specifications. It integrates advanced NLP techniques, including document preprocessing, vector database creation, and fine-tuned language model inference, to generate accurate and context-aware responses to user queries.

### Vector Database Creation
- **Text Chunking:**
  - Implements `RecursiveCharacterTextSplitter` for content segmentation.
  - Optimizes chunk size and overlap for retrieval efficiency.
- **Embedding Generation:**

File: data2/API/API 577 2013(1)/API 577 2013(1).txt (part 12 of 13)
<<DOCUMENT_START>>
resolve this mystery, but the PQR certainly is invalid until the mystery is resolved.
These details will make an
interesting entry on the non-conformity report. Code users should make certain they do not create mysteries when
they “record” what happened during the welding and subsequent examination of a PQR test coupon.<<PARAGRAPH_END>>
<<PARAGRAPH>>The PQR test coupon material, ASME SA-335 Grade P11, per QW/QB-422, has a minimum specified tensile
strength of 60,000 psi [(60 ksi) 415 MPa]. The test results of 72,325 psi (499 MPa) and 74,650 psi (515 MPa) both
exceed the 60,000 psi (415 MPa) minimum specified tensile strength required by QW-153.1(a).<<PARAGRAPH_END>>
<<PARAGRAPH>>? There is no documentation as to how the A-No. 2 at marker
was selected. There are no Code rules that
require documentation for the basis of determining the A-Number. The error noted at marker
,  however, supports
our recommendation that a Code user should record the basis used to determine the A-Number. Errors may be
prevented if a Code user makes an effort to record the basis for determining the A-Number. When a chemical
analysis is taken of the PQR test coupon to verify the “A” number per QW-404.5(a), it would be reported on the
deposit analysis line.<<PARAGRAPH_END>>
<<PARAGRAPH>>The note; “Not required,” at
indicates that the Notch-Toughness rules were reviewed, and were not a
requirement of the code of construction.<<PARAGRAPH_END>>
<<PARAGRAPH>>,
,  and
are all reminders to a reviewer that there may be other sources which may apply additional
requirements beyond the Section IX rules. In this sample, there were no other requirements of company policy or
contractual requirements.<<PARAGRAPH_END>>
<<PARAGRAPH>>The PQR was certified by Pea Green, an apparent representative of Company Inc., as required by QW-201.<<PARAGRAPH_END>>
<<PAGE_END>>
<<PAGE_145>>
<<PARAGRAPH>>W ELDING  P ROCESSES , I NSPECTION ,  AND  M ETALLURGY
137<<PARAGRAPH_END>>
<<PARAGRAPH>>There is a space on the WPS form to list the WPS which was followed when welding the PQR test coupon.
There are no written rules in Section IX which mandate this requirement. There was no entry at marker
,  but this is
a
since it is not a requirement to record the WPS that was followed. The entry is actually a holdover from previous
editions of the Code that required the WPS to be recorded. The rule was removed, but the QW-483 form was not
changed.<<PARAGRAPH_END>>
<<PARAGRAPH>>There are no rules which require the Type of Failure & Location to be recorded on a PQR. This is a holdover
from previous editions of the Code. However, there is one circumstance where the Code user would want to record
the Location of the Failure. QW-153.1(d) has a special allowance for the circumstance when a tensile test specimen
breaks in the base metal outside of the weld or fusion line. The test should be accepted as meeting the requirements,
provided the strength is not more than 5 % below the minimum specified tensile strength of the base metal. It would
be prudent for the Code user to record at least the location of the failure for the circumstance when the PQR failed
below, but not more than 5 % below the specified tensile strength, and the break was in the base metal. This would
document the evidence for the Code user to take advantage of the provisions of QW-153.1(d).<<PARAGRAPH_END>>
<<HEADING level=3>>C.5.4 PQR Supporting the WPS Qualification Audit<<HEADING_END>>
<<PARAGRAPH>>The reviewer has many comments on Figure C.4, page 2 of 2, at the reviewer comments line, noting items that must
be resolved before PQR CS-1 may be accepted. For the purpose of this guide, however, the reviewer will now begin
the review to document if the values recorded on PQR CS-1 (Figure C.2) adequately support the values specified on
WPS CS-1 (Figure C.1).<<PARAGRAPH_END>>
<<PARAGRAPH>>In this exercise, the Code reviewer takes one variable at a time, evaluates the PQR value against the WPS value and
notes, in the QUAL column, if the PQR supports the WPS
or does not support the WPS
. The big picture must
finally be reviewed to make certain the total range of variables is compatible. As we will see in this exercise, several
PQR variables, on their own merit, do support the WPS variables. But taken as a whole, one may cancel out the
other. For example, see the  3 / 8  in. (10 mm) thick PQR test coupon  T c  at marker
, which properly supports the  1 / 16
in. (1.5 mm) through  3 / 4  in. (19 mm) WPS base metal thickness  T b  range
. But the PQR test coupon at marker
was a P-Number 4 while the WPS base metal at marker
is a P-Number 1, which invalidates PQR CS-1, for the
purpose of supporting WPS CS-1. We know this to be a fact of the Code, but for the purpose of this exercise, each
variable will be evaluated on its own merit, with numerous examples of PQR CS-1 values that do not support the
WPS CS-1 values, which will be noted in the Documentation Review Certification in Figure C.4, page 2 of 2.<<PARAGRAPH_END>>
<<PARAGRAPH>>The first essential variable on the checklist, QW-403.7, was properly declared not applicable, and the space on
that line under QUAL was crosshatched, and does not need further evaluation.<<PARAGRAPH_END>>
<<PARAGRAPH>>and
.  The PQR test coupon thickness (reported herein),  T c  of  3 / 8  in. (10 mm), qualifies the WPS for a base
metal thickness range  T b  of  1 / 16  in. (1.5 mm) through  3 / 4  in. (19 mm) per QW-451.1. The QUAL column gets a
indicating the PQR value supports the WPS value, one on one. In the end, all other essential variables must also be
compatible in order to gain full PQR support for a WPS.<<PARAGRAPH_END>>
<<PARAGRAPH>>and
. The PQR single pass thickness (reported herein), was less than  1 / 2  in. (13 mm) [based on  3 / 8  in. (10 mm)
T c ], and therefore supports weld passes less than  1 / 2  in. (13 mm). We must list a
in the QUAL column, however,
because the WPS did not specify if single passes are limited to less than  1 / 2  in. (13 mm), or if single passes may
exceed  1 / 2  in. (13 mm). Specifying the single pass weld thickness range is important because, if WPS CS-1 is
corrected to specify no single pass greater than  1 / 2  in. (13 mm) weld metal, then PQR CS-1 will support the  1 / 16  in.
(1.5 mm) through  3 / 4  in. (19 mm) base metal thickness range  T b . However, if WPS CS-1 is corrected to specify that
single weld passes may be greater than  1 / 2  in. (13 mm), then the WPS maximum base metal thickness range
supported by the PQR is restricted to a range of 1.1 times the PQR test coupon thickness, or 1.1 x 0.375 in. (9.5 mm)
= 0.4125 in. (10.5 mm) maximum base metal thickness. QW–403.9 has a double edge sword. If the PQR records
single passes greater than  1 / 2  in. (13 mm), the WPS base metal thickness range  T b  is restricted to 1.1 x  T c . In the
second example, as described herein, when the WPS specifies single weld passes greater than  1 / 2  in. (13 mm), the
WPS must take a base metal thickness range  T b  restriction of 1.1( T c ).<<PARAGRAPH_END>>
<<PAGE_END>>
<<PAGE_146>>
<<PARAGRAPH>>138
API R ECOMMENDED  P RACTICE  577<<PARAGRAPH_END>>
<<PARAGRAPH>>and
The PQR value of P-Number 4, does not support the WPS value of P-Number 1. QW-424 allows a P-
Number 4 PQR test coupon  T c  to support a WPS for welding P-Number 4 to P-Number 4 and P-Number 4 to P-
Number 1, but does not allow for the welding of P-Number 1 to P-Number 1.<<PARAGRAPH_END>>
<<PARAGRAPH>>and
QW-403.13 is not applicable since P-Numbers 5, 9, and 10 are not specified on either the WPS or the
PQR. Therefore, this variable gets a
indicating the variable has been reviewed.<<PARAGRAPH_END>>
<<PARAGRAPH>>and
F-Number 4 does not support an F-Number 3 per QW-404.4.
The F-Number 4 supporting the F-
Number 3 filler metal frequently confuses Code users who may be thinking in terms of QW-433, which applies only to
the qualification of a welder performance (WPQ).<<PARAGRAPH_END>>
<<PARAGRAPH>>and
? An A-Number 2 will support an A-Number 1 per QW-404.5.
The WPS must be corrected, however,
before any evaluation may be made.
The PQR using the E7018, corrected to an A-Number 1 filler metal, would
support the WPS using the corrected E7010-A1, for the A-Number variable, QW-404.5, second sentence, which
states, “Qualification with an A-Number 1 will qualify for an A-Number 2 and vice versa.”<<PARAGRAPH_END>>
<<PARAGRAPH>>NOTE   The Code user, however, must be aware of markers
and
, which does not allow the E7018 (F-Number 4) filler
metal, to qualify for the E7010-A1 (F-Number 3), because of the F-Number variable QW-404.4.<<PARAGRAPH_END>>
<<PARAGRAPH>>and
The  3 / 8  in. (10 mm) PQR test coupon  t c  will support a WPS thickness range  t d  of  3 / 4  in. (19 mm)
maximum.
However, the P-Number, F-Number, and other non-conformities will wipe the smile off that face when
combined with the weld thickness  t d .<<PARAGRAPH_END>>
<<PARAGRAPH>>and
The 200 °F (95 °C) preheat recorded on the PQR will not support the 50 °F (10 °C) preheat minimum,
specified on the WPS.
QW-406.1 allows a reduction in the preheat temperature of not more than ∆100 °F
(∆56 °C) from the preheat temperature recorded on the PQR.
A new PQR is needed to support the 50 °F (10 °C)
minimum preheat of the WPS, or the WPS must be revised or rewritten to specify a preheat of at least 100 °F (38 °C)
minimum or warmer.<<PARAGRAPH_END>>
<<PARAGRAPH>>and
The PQR test coupon, which was subjected to a PWHT below the lower transformation temperature at
1150 °F (620 °C) ± 50 °F (± 28 °C), will not support the WPS without PWHT.
QW-407.1 requires a PQR without
PWHT to support a WPS without a PWHT. Also, the preferred PWHT temperature is at least 1200 °F (required by
ASME B31.3).
The Code user may also revise WPS number CS-1 (Figure C-1) to indicate that the WPS is
acceptable for use with a PWHT applied below the lower transformation temperature, which may be prudent, given
the base metals involved.<<PARAGRAPH_END>>
<<PARAGRAPH>>and
QW-407.4 is not applicable
,  since it is for applications above the upper transformation temperature,
wh ere the PQR CS-1 stated “below the lower transformation temperature.”<<PARAGRAPH_END>>
<<PARAGRAPH>>and
The SMAW process was used in the PQR and was specified in the WPS.
,<<PARAGRAPH_END>>
<<PARAGRAPH>>and
Weld groove design is a nonessential variable per QW-402.1. But QW-202.2(a) requires groove welded
PQRs to support the groove welds of the WPS. For the purpose of this example, assume that the tension test data of
marker
verified that the PQR test coupon was groove welded. Therefore there is a
in the QUAL column
because the groove welded PQR does support a groove welded WPS.<<PARAGRAPH_END>>
<<PARAGRAPH>>and
The PQR will support the WPS if it specifies repairs or buildup.
However the WPS must address QW-
202.3 if it is to be used for repairs or buildup.<<PARAGRAPH_END>>
<<PARAGRAPH>>and
The PQR will not support the WPS for dissimilar base metal thicknesses beyond the  1 / 16  in. (1.5 mm)
through  3 / 4  in. (19 mm) range specified on the WPS.
The dissimilar base metal thickness rule of QW-202.4
applies only when the PQR test coupon is 1 1 / 2  in. (38 mm) thick, or thicker.<<PARAGRAPH_END>>
<<PAGE_END>>
<<PAGE_147>>
<<PARAGRAPH>>W ELDING  P ROCESSES , I NSPECTION ,  AND  M ETALLURGY
139<<PARAGRAPH_END>>
<<PARAGRAPH>>NOTE   The QW-202.4 rule may be applied for P-Number 8 and P-Number 41 through P-Number 47 PQR test coupons  1 / 4  in. (6
mm) thick and thicker.<<PARAGRAPH_END>>
<<PARAGRAPH>>and
The PQR will support the WPS for combination procedure WPSs, but only within the QW-200.4(a) range.
The QW-200.4(b) rule applies for carbon steel PQR test coupons  1 / 2  in. (13 mm) thick and thicker.<<PARAGRAPH_END>>
<<HEADING level=3>>C.5.5 Documentation Review Certification<<HEADING_END>>
<<PARAGRAPH>>The reviewer summarized all findings in the Documentation Review Certification Block, making notes for each non-
conformity found, for future reference. There are just too many interdependent complications to try to remember the
details of each non-conformity. The reviewer listed each item that had to be resolved on the WPS and PQR, and listed
the essential variables recorded on the PQR that did not support the ranges specified on the WPS.<<PARAGRAPH_END>>
<<PARAGRAPH>>There were numerous blank spaces on PQR #CS-1 (Figure C.2) which were not addressed. Specifically, on page 1 of
2, WPS Number, Size of Filler Metal, Electrical Characteristics (QW-409), Interpass Temperature, Technique (QW-
410) and other spaces were left blank. The rules of Section IX do not require these variables to be recorded on the
PQR. However, any additional details added to the PQR may prove to be an invaluable resource for future use.<<PARAGRAPH_END>>
<<PARAGRAPH>>The reviewer should then certify the checklist, noting every non-conformity. The final space should specify who the
reviewer is representing. This could be the jurisdiction, authorized inspection agency, insurance carrier, customer,
Code user or etc.<<PARAGRAPH_END>>
<<PAGE_END>>
<<PAGE_148>>
<<HEADING level=2>>Annex D
(normative)<<HEADING_END>>
<<HEADING level=2>>Guide To Common Filler Metal Selection<<HEADING_END>>
<<PARAGRAPH>>Tables D.1 and D.2 provide generally accepted electrode selections for the base materials shown. They do not
attempt to include all possible choices. Welding consumables not shown for a particular combination of base
materials   should   be approved by the purchaser.<<PARAGRAPH_END>>
<<HEADING level=3>>Table D.1—Common Welding Consumables for SMAW of Carbon and Low-allow Steel<<HEADING_END>>
<<HEADING level=3>>1&1 1 / 4  CR- 1 / 2  MO Steel<<HEADING_END>>
<<HEADING level=3>>Carbon-Molybdenum<<HEADING_END>>
<<HEADING level=3>>2 1 / 4  CR-1 Mo Steel<<HEADING_END>>
<<HEADING level=3>>5CR- 1 / 2  Mo Steel<<HEADING_END>>
<<HEADING level=3>>9 % Nickel Steel<<HEADING_END>>
<<HEADING level=3>>2 1 / 4  Nickel Steel<<HEADING_END>>
<<HEADING level=3>>3 1 / 2  Nickel Steel<<HEADING_END>>
<<HEADING level=3>>9Cr-1 Mo Steel<<HEADING_END>>
<<HEADING level=3>>Carbon Steel<<HEADING_END>>
<<HEADING level=3>>Base Material 1,2,4<<HEADING_END>>
<<HEADING level=3>>Steel<<HEADING_END>>
<<PARAGRAPH>>Carbon Steel
AB 3
AC
AD
AE
AF
AG
AJ
AK
*<<PARAGRAPH_END>>
<<PARAGRAPH>>Carbon-Molybdenum Steel
C
CD
CE
CF
CH
*
*
*<<PARAGRAPH_END>>
<<PARAGRAPH>>1&1 1 / 4  CR- 1 / 2  MO Steel
D
DE
DF
DH
*
*
*<<PARAGRAPH_END>>
<<PARAGRAPH>>2 1 / 4  CR-1 Mo Steel
E
EF
EH
*
*
*<<PARAGRAPH_END>>
<<PARAGRAPH>>5CR- 1 / 2  Mo Steel
F
FH
*
*
*<<PARAGRAPH_END>>
<<PARAGRAPH>>9Cr-1 Mo Steel
H
*
*
*<<PARAGRAPH_END>>
<<PARAGRAPH>>2 1 / 4  Nickel Steel
J
JK
LM<<PARAGRAPH_END>>
<<PARAGRAPH>>3 1 / 2  Nickel Steel
K
LM<<PARAGRAPH_END>>
<<PARAGRAPH>>9 % Nickel Steel
LM<<PARAGRAPH_END>>
<<PARAGRAPH>>*An unlikely or unsuitable combination. Consult the purchaser if this combination is needed.<<PARAGRAPH_END>>
<<HEADING level=3>>Legend
A
AWS A5.1 Classification E70XX low hydrogen 5<<HEADING_END>>
<<PARAGRAPH>>B
AWS A5.1 Classification E6010 for root pass 5<<PARAGRAPH_END>>
<<PARAGRAPH>>C
AWS A5.5 Classification E70XX-A1, low hydrogen
D
AWS A5.5 Classification E70XX-B2L or E80XX-B2, low hydrogen
E
AWS A5.5 Classification E80XX-B3L or E90XX-B3, low hydrogen
F
AWS A5.5 Classification E80XX-B6 or E80XX-B6L, low hydrogen
G
AWS A5.5 Classification E80XX-B7 or E80XX-B7L, low hydrogen
H
AWS A5.5 Classification E80XX-B8 or E80XX-B8L, low hydrogen
J
AWS A5.5 Classification E80XX-C1 or E70XX-C1L, low hydrogen
K
AWS A5.5 Classification E80XX-C2 or E70XXC2L, low hydrogen
L
AWS A5.11 Classification ENiCrMo-3
M
AWS A5.11 Classification ENiCrMo-6<<PARAGRAPH_END>>
<<PARAGRAPH>>1  Table D.1 refers to coated electrodes. For bare wire welding (SAW, GMAW, GTAW), use equivalent electrode classifications (AWS A5.14,
A5.17, A5.18, A5.20, A5.23, A5.28). Refer to the text for information on other processes.<<PARAGRAPH_END>>
<<PARAGRAPH>>2  Higher alloy electrode specified in the table should normally be used to meet the required tensile strength or toughness after postweld heat
treatment. The lower alloy electrode specified may be required in some applications to meet weld metal hardness requirements.<<PARAGRAPH_END>>
<<PARAGRAPH>>3  Other E60XX and E70XX welding electrodes may be used if approved by the purchaser.<<PARAGRAPH_END>>
<<PARAGRAPH>>4  This table does not cover modified versions of Cr-Mo alloys.<<PARAGRAPH_END>>
<<PARAGRAPH>>5  See API 582, Section 6.1.3.<<PARAGRAPH_END>>
<<PARAGRAPH>>140<<PARAGRAPH_END>>
<<TABLE_1>>
| Base Material1,2,4                                                                                                                             | leetS    | munedbyloM-nobraC   | leetS    | leetS   | leetS     | leetS   | leetS    | leetS    | leetS    |
|                                                                                                                                                | nobraC   | leetS               | OM       | oM      | oM        | oM      | lekciN   | lekciN   | lekciN   |
|                                                                                                                                                |          |                     | 2/1-RC   | 1-RC    | 2/1-RC5   | 1-rC9   | 4/12     | 2/13     | %        |
|                                                                                                                                                |          |                     | 4/11&1   | 4/12    |           |         |          |          | 9        |
|:-----------------------------------------------------------------------------------------------------------------------------------------------|:---------|:--------------------|:---------|:--------|:----------|:--------|:---------|:---------|:---------|
| Carbon Steel                                                                                                                                   | AB3      | AC                  | AD       | AE      | AF        | AG      | AJ       | AK       | *        |
| Carbon-Molybdenum Steel                                                                                                                        |          | C                   | CD       | CE      | CF        | CH      | *        | *        | *        |
| 1&11/4 CR-1/2 MO Steel                                                                                                                         |          |                     | D        | DE      | DF        | DH      | *        | *        | *        |
| 21/4 CR-1 Mo Steel                                                                                                                             |          |                     |          | E       | EF        | EH      | *        | *        | *        |
| 5CR-1/2 Mo Steel                                                                                                                               |          |                     |          |         | F         | FH      | *        | *        | *        |
| 9Cr-1 Mo Steel                                                                                                                                 |          |                     |          |         |           | H       | *        | *        | *        |
| 21/4 Nickel Steel                                                                                                                              |          |                     |          |         |           |         | J        | JK       | LM       |
| 31/2 Nickel Steel                                                                                                                              |          |                     |          |         |           |         |          | K        | LM       |
| 9 % Nickel Steel                                                                                                                               |          |                     |          |         |           |         |          |          | LM       |
| *An unlikely or unsuitable combination. Consult the purchaser if this combination is needed.                                                   |          |                     |          |         |           |         |          |          |          |
| Legend                                                                                                                                         |          |                     |          |         |           |         |          |          |          |
| A AWS A5.1 Classification E70XX low hydrogen5                                                                                                  |          |                     |          |         |           |         |          |          |          |
| B AWS A5.1 Classification E6010 for root pass5                                                                                                 |          |                     |          |         |           |         |          |          |          |
| C AWS A5.5 Classification E70XX-A1, low hydrogen                                                                                               |          |                     |          |         |           |         |          |          |          |
| D AWS A5.5 Classification E70XX-B2L or E80XX-B2, low hydrogen                                                                                  |          |                     |          |         |           |         |          |          |          |
| E AWS A5.5 Classification E80XX-B3L or E90XX-B3, low hydrogen                                                                                  |          |                     |          |         |           |         |          |          |          |
| F AWS A5.5 Classification E80XX-B6 or E80XX-B6L, low hydrogen                                                                                  |          |                     |          |         |           |         |          |          |          |
| G AWS A5.5 Classification E80XX-B7 or E80XX-B7L, low hydrogen                                                                                  |          |                     |          |         |           |         |          |          |          |
| H AWS A5.5 Classification E80XX-B8 or E80XX-B8L, low hydrogen                                                                                  |          |                     |          |         |           |         |          |          |          |
| J AWS A5.5 Classification E80XX-C1 or E70XX-C1L, low hydrogen                                                                                  |          |                     |          |         |           |         |          |          |          |
| K AWS A5.5 Classification E80XX-C2 or E70XXC2L, low hydrogen                                                                                   |          |                     |          |         |           |         |          |          |          |
| L AWS A5.11 Classification ENiCrMo-3                                                                                                           |          |                     |          |         |           |         |          |          |          |
| M AWS A5.11 Classification ENiCrMo-6                                                                                                           |          |                     |          |         |           |         |          |          |          |
| 1 Table D.1 refers to coated electrodes. For bare wire welding (SAW, GMAW, GTAW), use equivalent electrode classifications (AWS A5.14,         |          |                     |          |         |           |         |          |          |          |
| A5.17, A5.18, A5.20, A5.23, A5.28). Refer to the text for information on other processes.                                                      |          |                     |          |         |           |         |          |          |          |
| 2 Higher alloy electrode specified in the table should normally be used to meet the required tensile strength or toughness after postweld heat |          |                     |          |         |           |         |          |          |          |
| treatment. The lower alloy electrode specified may be required in some applications to meet weld metal hardness requirements.                  |          |                     |          |         |           |         |          |          |          |
| 3 Other E60XX and E70XX welding electrodes may be used if approved by the purchaser.                                                           |          |                     |          |         |           |         |          |          |          |
| 4 This table does not cover modified versions of Cr-Mo alloys.                                                                                 |          |                     |          |         |           |         |          |          |          |
| 5 See API 582, Section 6.1.3.                                                                                                                  |          |                     |          |         |           |         |          |          |          |
<<TABLE_END>>
<<PAGE_END>>
<<PAGE_149>>
<<PARAGRAPH>>W ELDING  P ROCESSES , I NSPECTION ,  AND  M ETALLURGY
141<<PARAGRAPH_END>>
<<HEADING level=3>>Table D.2—Common Welding Consumables for SMAW of Carbon and Low-allow Steel<<HEADING_END>>
<<HEADING level=3>>Type 304H Stainless Steel<<HEADING_END>>
<<HEADING level=3>>Type 410S Stainless Steel<<HEADING_END>>
<<HEADING level=3>>Type 304L Stainless Steel<<HEADING_END>>
<<HEADING level=3>>Type 316L Stainless Steel<<HEADING_END>>
<<HEADING level=3>>Type 317L Stainless Steel<<HEADING_END>>
<<HEADING level=3>>Type 405 Stainless Steel<<HEADING_END>>
<<HEADING level=3>>Type 410 Stainless Steel<<HEADING_END>>
<<HEADING level=3>>Type 304 Stainless Steel<<HEADING_END>>
<<HEADING level=3>>Type 310 Stainless Steel<<HEADING_END>>
<<HEADING level=3>>Type 316 Stainless Steel<<HEADING_END>>
<<HEADING level=3>>Type 321 Stainless Steel<<HEADING_END>>
<<HEADING level=3>>Type 347 Stainless Steel<<HEADING_END>>
<<HEADING level=3>>Base Material 1,2,3<<HEADING_END>>
<<PARAGRAPH>>Carbon and Low-alloy Steel
AB
AB
AB
AB
AB
AB
AB
AB
AB
AB
AB
AB<<PARAGRAPH_END>>
<<PARAGRAPH>>Type 405 Stainless Steel
ABC
ABC
ABC
AB
AB
AB
AB
AB
AB
AB
AB
AB<<PARAGRAPH_END>>
<<PARAGRAPH>>Type 410S Stainless Steel
ABC
ABC
AB
AB
AB
AB
AB
AB
AB
AB
AB<<PARAGRAPH_END>>
<<PARAGRAPH>>Type 410 Stainless Steel
ABC
AB
AB
AB
AB
AB
AB
AB
AB
AB<<PARAGRAPH_END>>
<<PARAGRAPH>>Type 304 Stainless Steel
D
DH
DJ
A
DF
DGH
DI
DE
DE<<PARAGRAPH_END>>
<<PARAGRAPH>>Type 304L Stainless Steel
H
DHJ
A
DF
GH
HI
DE
DE<<PARAGRAPH_END>>
<<PARAGRAPH>>Type 304H Stainless Steel
J
A
DFJ
DGHJ
DIJ
DEJ
EJ<<PARAGRAPH_END>>
<<PARAGRAPH>>Type 310 Stainless Steel
K
AK
A
A
A
A<<PARAGRAPH_END>>
<<PARAGRAPH>>Type 316 Stainless Steel
F
FG
FI
EF
EF<<PARAGRAPH_END>>
<<PARAGRAPH>>Type 316L Stainless Steel
G
GI
EG
EG<<PARAGRAPH_END>>
<<PARAGRAPH>>Type 317L Stainless Steel
I
EI
EI<<PARAGRAPH_END>>
<<PARAGRAPH>>Type 321 Stainless Steel
E
E<<PARAGRAPH_END>>
<<PARAGRAPH>>Type 347 Stainless Steel
E<<PARAGRAPH_END>>
<<HEADING level=3>>Legend
A
AWS A5.4 Classification E309-XX
B
AWS A5.11 Classification ENiCrFe-2 or-3 4<<HEADING_END>>
<<PARAGRAPH>>C
AWS A5.4 Classification E410-XX [(0.05 % C max. and heat treatment @ 1400 °F (760 °C) required]
D
AWS A5.4 Classification E308-XX
E
AWS A5.4 Classification E347-XX
F
AWS A5.4 Classification E316-XX
G
AWS A5.4 Classification E316L-XX
H
AWS A5.4 Classification E308L-XX
I
AWS A5.4 Classification E317L-XX
J
AWS A5.4 Classification E308H-XX
K
AWS A5.4 Classification E310-XX<<PARAGRAPH_END>>
<<PARAGRAPH>>1  Table D.2 refers to coated electrodes. For bare wire welding (SAW, GMAW, GTAW), use equivalent electrode classifications (AWS A5.9,
A5.14). Refer to the text for information on other processes.<<PARAGRAPH_END>>
<<PARAGRAPH>>2  The higher alloy electrode specified in the table is normally preferred.<<PARAGRAPH_END>>
<<PARAGRAPH>>3  See API 582, Section 6.3, for weld metal delta ferrite requirements.<<PARAGRAPH_END>>
<<PARAGRAPH>>4  See API 582, Section 6.2.2, for the temperature limitation for nickel-based filler metals.<<PARAGRAPH_END>>
<<TABLE_1>>
| Base Material1,2,3                                                                                                                    | leetS       | leetS       | leetS       | leetS       | leetS       | leetS       | leetS       | leetS       | leetS       | leetS       | leetS       | leetS       |
|                                                                                                                                       | sselniatS   | sselniatS   | sselniatS   | sselniatS   | sselniatS   | sselniatS   | sselniatS   | sselniatS   | sselniatS   | sselniatS   | sselniatS   | sselniatS   |
|                                                                                                                                       | 504         | S014        | 014         | 403         | L403        | H403        | 013         | 613         | L613        | L713        | 123         | 743         |
|                                                                                                                                       | epyT        | epyT        | epyT        | epyT        | epyT        | epyT        | epyT        | epyT        | epyT        | epyT        | epyT        | epyT        |
|:--------------------------------------------------------------------------------------------------------------------------------------|:------------|:------------|:------------|:------------|:------------|:------------|:------------|:------------|:------------|:------------|:------------|:------------|
| Carbon and Low-alloy Steel                                                                                                            | AB          | AB          | AB          | AB          | AB          | AB          | AB          | AB          | AB          | AB          | AB          | AB          |
| Type 405 Stainless Steel                                                                                                              | ABC         | ABC         | ABC         | AB          | AB          | AB          | AB          | AB          | AB          | AB          | AB          | AB          |
| Type 410S Stainless Steel                                                                                                             |             | ABC         | ABC         | AB          | AB          | AB          | AB          | AB          | AB          | AB          | AB          | AB          |
| Type 410 Stainless Steel                                                                                                              |             |             | ABC         | AB          | AB          | AB          | AB          | AB          | AB          | AB          | AB          | AB          |
| Type 304 Stainless Steel                                                                                                              |             |             |             | D           | DH          | DJ          | A           | DF          | DGH         | DI          | DE          | DE          |
| Type 304L Stainless Steel                                                                                                             |             |             |             |             | H           | DHJ         | A           | DF          | GH          | HI          | DE          | DE          |
| Type 304H Stainless Steel                                                                                                             |             |             |             |             |             | J           | A           | DFJ         | DGHJ        | DIJ         | DEJ         | EJ          |
| Type 310 Stainless Steel                                                                                                              |             |             |             |             |             |             | K           | AK          | A           | A           | A           | A           |
| Type 316 Stainless Steel                                                                                                              |             |             |             |             |             |             |             | F           | FG          | FI          | EF          | EF          |
| Type 316L Stainless Steel                                                                                                             |             |             |             |             |             |             |             |             | G           | GI          | EG          | EG          |
| Type 317L Stainless Steel                                                                                                             |             |             |             |             |             |             |             |             |             | I           | EI          | EI          |
| Type 321 Stainless Steel                                                                                                              |             |             |             |             |             |             |             |             |             |             | E           | E           |
| Type 347 Stainless Steel                                                                                                              |             |             |             |             |             |             |             |             |             |             |             | E           |
| Legend                                                                                                                                |             |             |             |             |             |             |             |             |             |             |             |             |
| A AWS A5.4 Classification E309-XX                                                                                                     |             |             |             |             |             |             |             |             |             |             |             |             |
| B AWS A5.11 Classification ENiCrFe-2 or-34                                                                                            |             |             |             |             |             |             |             |             |             |             |             |             |
| C AWS A5.4 Classification E410-XX [(0.05 % C max. and heat treatment @ 1400 °F (760 °C) required]                                     |             |             |             |             |             |             |             |             |             |             |             |             |
| D AWS A5.4 Classification E308-XX                                                                                                     |             |             |             |             |             |             |             |             |             |             |             |             |
| E AWS A5.4 Classification E347-XX                                                                                                     |             |             |             |             |             |             |             |             |             |             |             |             |
| F AWS A5.4 Classification E316-XX                                                                                                     |             |             |             |             |             |             |             |             |             |             |             |             |
| G AWS A5.4 Classification E316L-XX                                                                                                    |             |             |             |             |             |             |             |             |             |             |             |             |
| H AWS A5.4 Classification E308L-XX                                                                                                    |             |             |             |             |             |             |             |             |             |             |             |             |
| I AWS A5.4 Classification E317L-XX                                                                                                    |             |             |             |             |             |             |             |             |             |             |             |             |
| J AWS A5.4 Classification E308H-XX                                                                                                    |             |             |             |             |             |             |             |             |             |             |             |             |
| K AWS A5.4 Classification E310-XX                                                                                                     |             |             |             |             |             |             |             |             |             |             |             |             |
| 1 Table D.2 refers to coated electrodes. For bare wire welding (SAW, GMAW, GTAW), use equivalent electrode classifications (AWS A5.9, |             |             |             |             |             |             |             |             |             |             |             |             |
| A5.14). Refer to the text for information on other processes.                                                                         |             |             |             |             |             |             |             |             |             |             |             |             |
| 2 The higher alloy electrode specified in the table is normally preferred.                                                            |             |             |             |             |             |             |             |             |             |             |             |             |
| 3 See API 582, Section 6.3, for weld metal delta ferrite requirements.                                                                |             |             |             |             |             |             |             |             |             |             |             |             |
| 4 See API 582, Section 6.2.2, for the temperature limitation for nickel-based filler metals.                                          |             |             |             |             |             |             |             |             |             |             |             |             |
<<TABLE_END>>
<<PAGE_END>>
<<PAGE_150>>
<<PARAGRAPH>>142
API R ECOMMENDED  P RACTICE  577<<PARAGRAPH_END>>
<<HEADING level=3>>Table D.3—Copper-nickel and Nickel-based Alloys<<HEADING_END>>
<<HEADING level=3>>Alloy B-2 (N10665), B-3 (N10675)<<HEADING_END>>
<<HEADING level=3>>Alloy 800 (N08800), 800H<<HEADING_END>>
<<HEADING level=3>>(N08810), 800HT (N08811)<<HEADING_END>>
<<HEADING level=3>>70-30 and 90-10 Cu-Ni<<HEADING_END>>
<<HEADING level=3>>Alloy C-276 (N10276)<<HEADING_END>>
<<HEADING level=3>>Alloy C-22 (N-06022)<<HEADING_END>>
<<HEADING level=3>>Alloy G-30 (N06030)<<HEADING_END>>
<<HEADING level=3>>Alloy 600 (N066000)<<HEADING_END>>
<<HEADING level=3>>Nickel 200 (N02200)<<HEADING_END>>
