Repository: Viswazgummadi/RAG_P01

# Retrieval-Augmented Generation (RAG) System for Technical Document Analysis

## Overview
This project implements a Retrieval-Augmented Generation (RAG) system for analyzing technical documents, particularly standards and specifications. It integrates advanced NLP techniques, including document preprocessing, vector database creation, and fine-tuned language model inference, to generate accurate and context-aware responses to user queries.

### Vector Database Creation
- **Text Chunking:**
  - Implements `RecursiveCharacterTextSplitter` for content segmentation.
  - Optimizes chunk size and overlap for retrieval efficiency.
- **Embedding Generation:**

File: data2/API/API 570 - 2016/API 570 - 2016.txt (part 3 of 8)
<<DOCUMENT_START>>
mechanisms and rates and subsequently impact the integrity of equipment, or validation of the current inspection
plan. Deviations from and changes of trends within established IOW limits should be brought to the attention of
inspection/engineering personnel so they may modify or create new inspection plans depending upon the
seriousness of the exceedance.<<PARAGRAPH_END>>
<<PARAGRAPH>>Integrity operating windows should be established for process parameters (both physical and chemical) that could
impact equipment integrity if not properly controlled. Examples of the process parameters include temperatures,
pressures, fluid velocities, pH, flow rates, chemical or water injection rates, levels of corrosive/erosive constituents,
chemical composition, etc. IOWs for key process parameters may have both upper and lower limits established, as
needed. Particular attention to monitoring integrity operating windows should also be provided during start-ups,
shutdowns and significant process upsets. See API 584 for more information on issues that may assist in the
development of an IOW program.<<PARAGRAPH_END>>
<<HEADING level=3>>4.3.2 Piping Engineer<<HEADING_END>>
<<PARAGRAPH>>The piping engineer is responsible to the owner/user for activities involving design, engineering review, rating,
analysis, or evaluation of piping systems and PRDs covered by API 570 as specified in this Code.<<PARAGRAPH_END>>
<<HEADING level=3>>4.3.3 Repair Organization<<HEADING_END>>
<<PARAGRAPH>>All repairs and alterations shall be performed by a repair organization as defined in Section 3. The repair organization
shall be responsible to the owner/user and shall provide the materials, equipment, quality control, and workmanship
necessary to maintain and repair the piping systems in accordance with the requirements of API 570.<<PARAGRAPH_END>>
<<HEADING level=3>>4.3.4 Authorized Piping Inspector<<HEADING_END>>
<<PARAGRAPH>>When inspections, repairs, or alterations are being conducted on piping systems, the designated authorized piping
inspector shall be responsible to the owner/user for determining that the requirements of API 570 on inspection,
examination, quality assurance and testing are met. The inspector shall be directly involved in the inspection activities
which in most cases will require field activities to ensure that procedures are followed. The inspector is also
responsible for extending the scope of the inspection (with appropriate consultation with engineers/specialists), where
justified depending upon the findings of the inspection. Where non-conformances are discovered, the designated
inspector is responsible for notifying the owner/user in a timely manner and making appropriate repair or other
mitigative recommendations.<<PARAGRAPH_END>>
<<PARAGRAPH>>The inspector shall be knowledgeable with piping system damage types listed in API 571 and the content of API 574,
API 576, API 577, API 578, API 583, API 584, and also knowledgeable in RP 580 where RBI is in use. The inspector
shall be able to use the guidance contained in these RPs in order to meet the requirements and/or expectations in this
Code.<<PARAGRAPH_END>>
<<PARAGRAPH>>The authorized piping inspector may be assisted in performing visual inspections by other properly trained and
qualified individuals, who may or may not be certified piping inspectors (e.g. examiners and operating personnel).
Personnel performing NDEs shall meet the qualifications identified in 4.3.5, but need not be authorized piping
inspectors. However, all examination results shall be evaluated and accepted by the authorized piping inspector. See
definition of an authorized piping inspector..<<PARAGRAPH_END>>
<<HEADING level=3>>4.3.5 Examiners<<HEADING_END>>
<<PARAGRAPH>>The examiner shall perform the NDE in accordance with job requirements. See definition of an examiner.<<PARAGRAPH_END>>
<<PARAGRAPH>>The examiner is not required to be certified in accordance with Annex A and does not need to be an employee of the
owner/user. The examiner shall be trained and competent in the NDE procedures being used and may be required by
the owner/user to prove competency by holding certifications in those procedures. Examples of other certifications<<PARAGRAPH_END>>
<<PAGE_END>>
<<PAGE_27>>
<<PARAGRAPH>>P IPING  I NSPECTION  C ODE : I N - SERVICE  I NSPECTION , R ATING , R EPAIR ,  AND  A LTERATION   OF  P IPING  S YSTEMS
21<<PARAGRAPH_END>>
<<PARAGRAPH>>that may be required include ASNT SNT-TC-1A [2], ASNT CP-189 [2], and AWS QC1 [2]. Inspectors conducting their
own examinations with NDE techniques shall also be appropriately qualified in accordance with owner/user
requirements and appropriate industry standards.<<PARAGRAPH_END>>
<<PARAGRAPH>>The examiner's employer shall maintain certification records of the examiners employed, including dates and results
of personnel qualifications. These records shall be available to the inspector.<<PARAGRAPH_END>>
<<HEADING level=3>>4.3.6 Other Personnel<<HEADING_END>>
<<PARAGRAPH>>Operating, maintenance, engineering (process and mechanical) or other personnel who have special knowledge or
expertise related to particular piping systems shall be responsible for timely notification to the inspector and/or
engineer of issues that may affect piping integrity such as the following:<<PARAGRAPH_END>>
<<PARAGRAPH>>a) any action that requires MOC or inspection activity as a result of an MOC;<<PARAGRAPH_END>>
<<PARAGRAPH>>b) operations outside defined integrity operating windows (IOW's);<<PARAGRAPH_END>>
<<PARAGRAPH>>c) changes in source of feedstock and other process fluids that could increase process related corrosion rates or
introduce new damage mechanisms;<<PARAGRAPH_END>>
<<PARAGRAPH>>d) piping failures, repair actions conducted and failure analysis reports;<<PARAGRAPH_END>>
<<PARAGRAPH>>e) cleaning and decontamination methods used or other maintenance procedures that could affect piping and
equipment integrity;<<PARAGRAPH_END>>
<<PARAGRAPH>>f)
reports from other plants' experiences that have come to their attention regarding similar service piping and
associated equipment failures;<<PARAGRAPH_END>>
<<PARAGRAPH>>g) any unusual conditions that may develop (e.g. noises, leaks, vibration, movement, insulation damage, external
piping deterioration, support structure deterioration, significant bolting corrosion, etc.).<<PARAGRAPH_END>>
<<PARAGRAPH>>h) any engineering evaluation, including FFS assessments, that might require current or future actions to maintain
mechanical integrity until next inspection.<<PARAGRAPH_END>>
<<HEADING level=3>>5 Inspection, Examination, and Pressure Testing Practices<<HEADING_END>>
<<HEADING level=3>>5.1 Inspection Plans<<HEADING_END>>
<<HEADING level=3>>5.1.1 Piping Systemization and Circuitization<<HEADING_END>>
<<PARAGRAPH>>In order to develop inspection plans (including scope, frequency, techniques and location), facility piping should be
broken down into piping systems and circuits. Piping systems can be defined at a PFD (process flow diagram) level
however piping circuits are often defined at the P&ID (process and instrumentation diagram) level. Potential damage
mechanisms are primarily a function of the process/operating conditions, the material of construction and mechanical
design. Defining systems and circuits based upon potential damage mechanisms can yield an inspection plan with a
high probability of detecting damage. The Piping systemization is the first cut for defining the potential corrosion
issues and is a convenient reference to the general location of damage mechanisms within the process unit. Piping
systems generally have common characteristics such as one or more of the following:<<PARAGRAPH_END>>
<<PARAGRAPH>>a) process intent (e.g. overhead reflux system),<<PARAGRAPH_END>>
<<PARAGRAPH>>b) process control scheme (e.g. temperature/end point),<<PARAGRAPH_END>>
<<PARAGRAPH>>c) process stream composition,<<PARAGRAPH_END>>
<<PAGE_END>>
<<PAGE_28>>
<<PARAGRAPH>>22
API 570<<PARAGRAPH_END>>
<<PARAGRAPH>>d) design operating conditions,<<PARAGRAPH_END>>
<<PARAGRAPH>>e) similar or related set of IOWs.<<PARAGRAPH_END>>
<<PARAGRAPH>>Piping systems may contain (or pass through) one or more equipment items (e.g. exchangers, pumps) and will
typically contain one or multiple piping circuits. Piping systems and circuits developed from expected/identified
damage mechanisms enables the development of concise inspection plans and forms the basis for improved data
analysis. Piping circuitization is a further breakdown of piping systems into sections of piping and/or individual pipe
components which have common damage mechanisms, same material of construction and have similar damage
rates and modes.<<PARAGRAPH_END>>
<<PARAGRAPH>>Refer to API 574 for more information on development of piping systems and circuits.<<PARAGRAPH_END>>
<<HEADING level=3>>5.1.2 Development of an Inspection Plan<<HEADING_END>>
<<PARAGRAPH>>An inspection plan shall be established for all piping systems and/or circuits and associated pressure relieving
devices within the scope of this Code. The inspection plan shall be developed by the inspector and/or engineer. A
corrosion specialist shall be consulted to identify/clarify potential damage mechanisms and specific locations where
degradation may occur, especially where localized corrosion or cracking mechanisms may be involved. A corrosion
specialist shall be consulted when developing the inspection plans for piping systems that operate at elevated
temperatures [above 750 °F (400 °C)] and piping systems that operate below the ductile-to-brittle transition
temperature. Special attention in the inspection plan should be given to any types of deterioration or issues listed in
5.5.2.<<PARAGRAPH_END>>
<<PARAGRAPH>>The inspection plan is developed from the analysis of several sources of data including the piping inspection records.
Piping systems shall be evaluated based on present or possible types of damage mechanisms. The methods and the
extent of NDE shall be evaluated to assure that they can adequately identify the damage mechanism and the severity
of damage. Subdividing piping systems into circuits subject to common damage mechanisms facilitates selecting the
inspection techniques best suited to find the damage that's most likely to occur in the piping circuit. Examinations
shall be scheduled at intervals that consider the:<<PARAGRAPH_END>>
<<PARAGRAPH>>a) type of damage (see API 571),<<PARAGRAPH_END>>
<<PARAGRAPH>>b) rate of damage progression,<<PARAGRAPH_END>>
<<PARAGRAPH>>c) tolerance of the equipment to the type of damage,<<PARAGRAPH_END>>
<<PARAGRAPH>>d) capability of the NDE method to identify the damage,<<PARAGRAPH_END>>
<<PARAGRAPH>>e) maximum intervals as defined in codes and standards,<<PARAGRAPH_END>>
<<PARAGRAPH>>f)
extent of examination,<<PARAGRAPH_END>>
<<PARAGRAPH>>g) Recent operating history, including IOW exceedances;<<PARAGRAPH_END>>
<<PARAGRAPH>>h) MOC records that may impact inspection plans;<<PARAGRAPH_END>>
<<PARAGRAPH>>i)
RBI assessments or piping classification.<<PARAGRAPH_END>>
<<PARAGRAPH>>The inspection plan should be developed using the most appropriate sources of information including those
references listed in Section 2. Inspection plans shall be reviewed and amended as needed when variables that may
impact damage mechanisms and/or deterioration rates are identified such as those contained in inspection reports or
management of change documents. See API 574 for more information on the development of inspection plans.<<PARAGRAPH_END>>
<<PAGE_END>>
<<PAGE_29>>
<<PARAGRAPH>>P IPING  I NSPECTION  C ODE : I N - SERVICE  I NSPECTION , R ATING , R EPAIR ,  AND  A LTERATION   OF  P IPING  S YSTEMS
23<<PARAGRAPH_END>>
<<HEADING level=3>>5.1.3 Minimum Contents of an Inspection Plan<<HEADING_END>>
<<PARAGRAPH>>The inspection plan shall contain the inspection tasks and schedule required to monitor identified damage
mechanisms and assure the pressure integrity of the piping systems. The plan should:<<PARAGRAPH_END>>
<<PARAGRAPH>>a) define the type(s) of inspection needed, (e.g. internal, external, on-stream ,nonintrusive);<<PARAGRAPH_END>>
<<PARAGRAPH>>b) identify the next inspection date for each inspection type;<<PARAGRAPH_END>>
<<PARAGRAPH>>c) describe the inspection methods and NDE techniques;<<PARAGRAPH_END>>
<<PARAGRAPH>>d) describe the extent and locations of inspection and NDE at CMLs;<<PARAGRAPH_END>>
<<PARAGRAPH>>e) describe the surface cleaning requirements needed for inspection and examinations for each type of inspection;<<PARAGRAPH_END>>
<<PARAGRAPH>>f)
describe the requirements of any needed pressure test (e.g. type of test, test pressure, test temperature, and
duration);<<PARAGRAPH_END>>
<<PARAGRAPH>>g) describe any required repairs if known or previously planned before the upcoming inspection.<<PARAGRAPH_END>>
<<PARAGRAPH>>h) describe the types of damage anticipated or experienced in the piping systems;<<PARAGRAPH_END>>
<<PARAGRAPH>>i)
define the location of the expected damage;<<PARAGRAPH_END>>
<<PARAGRAPH>>j)
define any special access and preparation needed.<<PARAGRAPH_END>>
<<PARAGRAPH>>Generic inspection plans based on industry standards and practices may be used as a starting point in developing
specific inspection plans. The inspection plan may or may not exist in a single document, however the contents of the
plan should be readily accessible from inspection data systems.<<PARAGRAPH_END>>
<<HEADING level=3>>5.2 RBI<<HEADING_END>>
<<HEADING level=3>>5.2.1 General<<HEADING_END>>
<<PARAGRAPH>>An RBI analysis may be used to determine inspection intervals or due dates and the type and extent of future
inspection/examinations. The RBI analysis, when conducted in accordance with API 580, shall include all of the
inspection planning elements noted in API 580, Section 5.2.<<PARAGRAPH_END>>
<<PARAGRAPH>>When the owner/user chooses to conduct an RBI assessment it shall include a systematic evaluation of both the
probability and the associated consequence of failure, in accordance with the requirements in API 580. API 581
provides a set of methodologies for assessing risk (both POF and COF) and for developing inspection plans that are
consistent with key elements defined in API 580.<<PARAGRAPH_END>>
<<PARAGRAPH>>Identifying and evaluating potential damage mechanisms, current equipment condition and the effectiveness of the
past inspections are important steps in assessing the probability of piping failure. Identifying and evaluating the
process fluid(s), potential injuries, environmental damage, equipment damage and equipment downtime are
important steps in assessing the consequence of piping failure. Identifying integrity operating windows for key
process variables is an important adjunct to RBI (see 4.3.1.4).<<PARAGRAPH_END>>
<<HEADING level=3>>5.2.2 Probability Assessment<<HEADING_END>>
<<PARAGRAPH>>The probability assessment shall be in accordance with the requirements in API 580 and shall be based on all forms
of damage that could reasonably be expected to affect equipment in any particular service. Additionally, the<<PARAGRAPH_END>>
<<PAGE_END>>
<<PAGE_30>>
<<PARAGRAPH>>24
API 570<<PARAGRAPH_END>>
<<PARAGRAPH>>effectiveness of the inspection practices, tools, and techniques used for finding the potential damage mechanisms
shall be evaluated.<<PARAGRAPH_END>>
<<PARAGRAPH>>Other factors that should be considered in a probability assessment include:<<PARAGRAPH_END>>
<<PARAGRAPH>>a) appropriateness of the materials of construction for the damage mechanisms;<<PARAGRAPH_END>>
<<PARAGRAPH>>b) equipment design conditions, relative to operating conditions;<<PARAGRAPH_END>>
<<PARAGRAPH>>c) appropriateness of the design codes and standards utilized;<<PARAGRAPH_END>>
<<PARAGRAPH>>d) effectiveness of corrosion monitoring programs;<<PARAGRAPH_END>>
<<PARAGRAPH>>e) the quality of maintenance and inspection quality assurance/quality control programs;<<PARAGRAPH_END>>
<<PARAGRAPH>>f)
both the pressure retaining and structural requirements;<<PARAGRAPH_END>>
<<PARAGRAPH>>g) operating conditions both past and projected and review of potential fouling as it impacts damage mechanisms;<<PARAGRAPH_END>>
<<PARAGRAPH>>h) prior mechanical / corrosion or failure history of the piping system/circuit;<<PARAGRAPH_END>>
<<PARAGRAPH>>i)
review of inspection history.<<PARAGRAPH_END>>
<<HEADING level=3>>5.2.3 Consequence Assessment<<HEADING_END>>
<<PARAGRAPH>>The consequence of a release is dependent on type and amount of process fluid contained in the equipment. The
consequence assessment shall be in accordance with the requirements in API 580 and shall consider the potential
incidents that may occur as a result of fluid release, the size of a potential release, and the type of a potential release
(includes explosion, fire, or toxic exposure.) The assessment should also determine the potential outcomes that may
occur as a result of fluid release or equipment damage, which may include: health effects, environmental impact,
additional equipment damage, and process downtime or slowdown.<<PARAGRAPH_END>>
<<HEADING level=3>>5.2.4 Documentation<<HEADING_END>>
<<PARAGRAPH>>It is essential that all RBI assessments be thoroughly documented in accordance with the requirements in API 580
clearly defining all the factors contributing to both the probability and consequence of a failure of the equipment.<<PARAGRAPH_END>>
<<PARAGRAPH>>After an RBI assessment is conducted, the results can be used to establish the equipment inspection plan and better
define the following:<<PARAGRAPH_END>>
<<PARAGRAPH>>a) the most appropriate inspection and NDE methods, tools, and techniques;<<PARAGRAPH_END>>
<<PARAGRAPH>>b) the extent of NDE (e.g. percentage of equipment to examine);<<PARAGRAPH_END>>
<<PARAGRAPH>>c) the interval or due date for internal (where applicable), external, and on-stream inspections;<<PARAGRAPH_END>>
<<PARAGRAPH>>d) the need for pressure testing after damage has occurred or after repairs/alterations have been completed;<<PARAGRAPH_END>>
<<PARAGRAPH>>e) the prevention and mitigation steps to reduce the probability and consequence of equipment failure. (e.g. repairs,
process changes, inhibitors, etc.).<<PARAGRAPH_END>>
<<PAGE_END>>
<<PAGE_31>>
<<PARAGRAPH>>P IPING  I NSPECTION  C ODE : I N - SERVICE  I NSPECTION , R ATING , R EPAIR ,  AND  A LTERATION   OF  P IPING  S YSTEMS
25<<PARAGRAPH_END>>
<<HEADING level=3>>5.2.5 Frequency of RBI Assessments<<HEADING_END>>
<<PARAGRAPH>>When RBI assessments are used to set equipment inspection intervals or due dates, the assessment shall be
updated after each equipment inspection as defined in API 580 Section 15. The RBI assessment shall be updated at
least every 10 years or more often if process or hardware changes are made, or after any event occurs that could
significantly affect damage rates or damage mechanisms.<<PARAGRAPH_END>>
<<PARAGRAPH>>The RBI assessment shall be reviewed and approved by the appropriate qualified personnel per API 580 and
inspector.<<PARAGRAPH_END>>
<<HEADING level=3>>5.3 Preparation for Inspection<<HEADING_END>>
<<HEADING level=3>>5.3.1 General<<HEADING_END>>
<<PARAGRAPH>>Safety precautions shall be included when preparing piping systems for inspection and maintenance activities to
eliminate exposure to hazardous fluids, energy sources, and physical hazards. Regulations [e.g. those administered
by the U.S. Occupational Safety and Health Administration (OSHA)] govern many aspects of piping systems
inspection and shall be followed where applicable. In addition, the owner/user's safety procedures shall be reviewed
and followed. See API 574 for more information on the safety aspects of piping inspection.<<PARAGRAPH_END>>
<<PARAGRAPH>>Procedures for segregating piping systems, installing blinds (blanks), and testing tightness should be an integral part
of safety practices for flanged connections. Appropriate safety precautions shall be taken before any piping system is
opened. In general, the section of piping to be opened should be isolated from all sources of harmful liquids, gases, or
vapors and purged to remove all oil and toxic or flammable gases and vapors. See API 574 for more information on
the equipment preparation and entry aspects of piping inspection.<<PARAGRAPH_END>>
<<HEADING level=3>>5.3.2 Records Review<<HEADING_END>>
<<PARAGRAPH>>Before performing any of the required inspections, inspectors shall familiarize themselves with prior history of the
piping system for which they are responsible. In particular, they should review the piping system's prior inspection
results, prior repairs, current inspection plan, and/or other similar service inspections. Additionally it is advisable to
ascertain recent operating history that may affect the inspection plan. The types of damage and failure modes
experienced by piping systems are provided in API 571 and API 579-1/ASME FFS-1.<<PARAGRAPH_END>>
<<HEADING level=3>>5.4 Inspection for Types and Locations of Damage Modes of Deterioration and Failure<<HEADING_END>>
<<HEADING level=3>>5.4.1 Piping System Damage Types<<HEADING_END>>
<<PARAGRAPH>>API 571 describes common damage mechanisms and inspection techniques to identify them. Some example
mechanisms applicable to process piping systems are as follows:<<PARAGRAPH_END>>
<<PARAGRAPH>>a) General and localized metal loss:<<PARAGRAPH_END>>
<<PARAGRAPH>>1) sulfidation and high temperature H 2 S/H2 corrosion; refer to API 571 Sections 4.4.2 and 5.1.1.5 and API 939-C;<<PARAGRAPH_END>>
<<PARAGRAPH>>2) oxidation; refer to API 571 Section 4.4.1;<<PARAGRAPH_END>>
<<PARAGRAPH>>3) microbiologically induced corrosion (MIC); refer to API 571 Section 4.3.8;<<PARAGRAPH_END>>
<<PARAGRAPH>>4) naphthenic acid corrosion; refer to API 571 Section 5.1.1.7;<<PARAGRAPH_END>>
<<PARAGRAPH>>5) erosion/erosion-corrosion; refer to API 571 Section 4.2.14;<<PARAGRAPH_END>>
<<PARAGRAPH>>6) galvanic corrosion; refer to API 571 Section 4.3.1;<<PARAGRAPH_END>>
<<PAGE_END>>
<<PAGE_32>>
<<PARAGRAPH>>26
API 570<<PARAGRAPH_END>>
<<PARAGRAPH>>7) atmospheric corrosion; refer to API 571 Section 4.3.2;<<PARAGRAPH_END>>
<<PARAGRAPH>>8) corrosion under insulation (CUI); refer to API 571 Section 4.3.3;<<PARAGRAPH_END>>
<<PARAGRAPH>>9) cooling water corrosion; refer to API 571 Section 4.3.4;<<PARAGRAPH_END>>
<<PARAGRAPH>>10) boiler water condensate corrosion; refer to API 571 Section 4.3.5;<<PARAGRAPH_END>>
<<PARAGRAPH>>11) soil corrosion; refer to API 571 Section 4.3.9;<<PARAGRAPH_END>>
<<PARAGRAPH>>12) ammonium bisulfide and chloride corrosion; refer to API 571 Sections 5.1.1.2 and 5.1.1.3;<<PARAGRAPH_END>>
<<PARAGRAPH>>13) carbon dioxide corrosion; refer to API 571 Section 4.3.6.<<PARAGRAPH_END>>
<<PARAGRAPH>>b) Surface connected cracking:<<PARAGRAPH_END>>
<<PARAGRAPH>>1) mechanical fatigue cracking; refer to API 571 Section 4.2.16;<<PARAGRAPH_END>>
<<PARAGRAPH>>2) thermal fatigue cracking; refer to API 571 Section 4.2.9;<<PARAGRAPH_END>>
<<PARAGRAPH>>3) caustic stress corrosion cracking; refer to API 571 Section 4.5.3;<<PARAGRAPH_END>>
<<PARAGRAPH>>4) polythionic stress corrosion cracking; refer to API 571 Section 5.1.2.1;<<PARAGRAPH_END>>
<<PARAGRAPH>>5) sulfide stress cracking; refer to API 571 Section 5.1.2.3;<<PARAGRAPH_END>>
<<PARAGRAPH>>6) chloride stress corrosion cracking; refer to API 571 Section 4.5.1.<<PARAGRAPH_END>>
<<PARAGRAPH>>c) Subsurface cracking:<<PARAGRAPH_END>>
<<PARAGRAPH>>1) hydrogen induced cracking; refer to API 571 Section 4.4.2;<<PARAGRAPH_END>>
<<PARAGRAPH>>2) wet hydrogen sulfide cracking; refer to API 571 Section 5.1.2.3.<<PARAGRAPH_END>>
<<PARAGRAPH>>d) High-temperature micro-fissuring/micro-void formation and eventual macro-cracking:<<PARAGRAPH_END>>
<<PARAGRAPH>>1) high-temperature hydrogen attack; refer to API 941, Section 6;<<PARAGRAPH_END>>
<<PARAGRAPH>>2) creep/stress rupture; refer to API 571 Section 4.2.8.<<PARAGRAPH_END>>
<<PARAGRAPH>>e) Metallurgical changes:<<PARAGRAPH_END>>
<<PARAGRAPH>>1) graphitization; refer to API 571 Section 4.2.1;<<PARAGRAPH_END>>
<<PARAGRAPH>>2) temper embrittlement; refer to API 571 Section 4.2.3;<<PARAGRAPH_END>>
<<PARAGRAPH>>3) hydrogen embrittlement; refer to API 571 Section 4.5.6.<<PARAGRAPH_END>>
<<PAGE_END>>
<<PAGE_33>>
<<PARAGRAPH>>P IPING  I NSPECTION  C ODE : I N - SERVICE  I NSPECTION , R ATING , R EPAIR ,  AND  A LTERATION   OF  P IPING  S YSTEMS
27<<PARAGRAPH_END>>
<<PARAGRAPH>>f)
Blistering:<<PARAGRAPH_END>>
<<PARAGRAPH>>1) hydrogen blistering; refer to API 571 Section 5.1.2.3.<<PARAGRAPH_END>>
<<PARAGRAPH>>The presence or potential of damage in equipment is dependent upon its material of construction, design,
construction, and operating conditions. The inspector should be familiar with these conditions and with the causes
and characteristics of potential defects and damage mechanisms associated with the equipment being inspected.<<PARAGRAPH_END>>
<<PARAGRAPH>>Detailed information concerning common damage mechanisms (critical factors, appearance, and typical inspection
and monitoring techniques) is found in API 571 and other sources of information on damage mechanisms included in
the bibliography. Additional recommended inspection practices for specific types of damage mechanisms are
described in API 574.<<PARAGRAPH_END>>
<<HEADING level=3>>5.4.2 Areas of Deterioration for Piping Systems<<HEADING_END>>
<<PARAGRAPH>>Each owner/user shall provide specific attention to the need for inspection of piping systems that are susceptible to
the following specific types and areas of deterioration:<<PARAGRAPH_END>>
<<PARAGRAPH>>a) injection points and mixing points,<<PARAGRAPH_END>>
<<PARAGRAPH>>b) deadlegs,<<PARAGRAPH_END>>
<<PARAGRAPH>>c) CUI including ECSCC inspection,<<PARAGRAPH_END>>
<<PARAGRAPH>>d) Soil-to-air interfaces and soil corrosion of buried piping,<<PARAGRAPH_END>>
<<PARAGRAPH>>e) service specific and localized corrosion,<<PARAGRAPH_END>>
<<PARAGRAPH>>f)
erosion and corrosion/erosion,<<PARAGRAPH_END>>
<<PARAGRAPH>>g) environmental cracking,<<PARAGRAPH_END>>
<<PARAGRAPH>>h) corrosion beneath linings and deposits,<<PARAGRAPH_END>>
<<PARAGRAPH>>i)
fatigue cracking,<<PARAGRAPH_END>>
<<PARAGRAPH>>j)
creep cracking,<<PARAGRAPH_END>>
<<PARAGRAPH>>k) freeze damage,<<PARAGRAPH_END>>
<<PARAGRAPH>>l)
contact point corrosion.<<PARAGRAPH_END>>
<<PARAGRAPH>>NOTE   Brittle fracture is not normally mitigated by inspection but the owner/users should be aware of the potential for brittle
fracture for some materials of construction exposed to specific temperature and stress conditions and manage the risk
appropriately (e.g. managing with process controls).<<PARAGRAPH_END>>
<<PARAGRAPH>>Refer to API 571 and API 574 for more detailed information about the above noted types and areas of deterioration.<<PARAGRAPH_END>>
<<PAGE_END>>
<<PAGE_34>>
<<PARAGRAPH>>28
API 570<<PARAGRAPH_END>>
<<HEADING level=3>>5.5 General Types of Inspection and Surveillance<<HEADING_END>>
<<HEADING level=3>>5.5.1 General<<HEADING_END>>
<<PARAGRAPH>>Different types of inspection and surveillance are appropriate depending on the circumstances and the piping system.
These include the following types of inspections and inspection focus areas:<<PARAGRAPH_END>>
<<PARAGRAPH>>a) internal visual inspection,<<PARAGRAPH_END>>
<<PARAGRAPH>>b) on-stream inspection,<<PARAGRAPH_END>>
<<PARAGRAPH>>c) thickness measurement inspection,<<PARAGRAPH_END>>
<<PARAGRAPH>>d) various NDE examinations,<<PARAGRAPH_END>>
<<PARAGRAPH>>e) external visual inspection,<<PARAGRAPH_END>>
<<PARAGRAPH>>f)
vibrating piping inspection,<<PARAGRAPH_END>>
<<PARAGRAPH>>g) supplemental inspection.<<PARAGRAPH_END>>
<<PARAGRAPH>>Inspections shall be conducted in accordance with the inspection plan for each piping circuit or system. Refer to
Section 6 for the interval/frequency and extent of inspection. Corrosion and other damage identified during
inspections and examinations shall be characterized, sized, and evaluated per Section 7. Revisions to the inspection
plan shall be approved by the inspector and/or piping engineer.<<PARAGRAPH_END>>
<<HEADING level=3>>5.5.2 Internal Visual Inspection<<HEADING_END>>
<<PARAGRAPH>>Internal visual inspections are not normally performed on piping. When practical, internal visual inspections may be
scheduled for systems such as large-diameter transfer lines, ducts, catalyst lines, or other large-diameter piping
systems. Such inspections are similar in nature to pressure vessel inspections and should be conducted with
methods and procedures similar to those outlined in API 510 and API 572. Remote visual inspection techniques can
be helpful when inspecting piping which is too small to enter.<<PARAGRAPH_END>>
<<PARAGRAPH>>An additional opportunity for internal inspection is provided when piping flanges are disconnected, allowing visual
inspection of internal surfaces with or without the use of NDE. When piping flanges are disconnected, the gasket
surface, studs and nuts should be examined for any signs of deterioration. Removing a section of piping and splitting
it along its centerline also permits access to internal surfaces where there is need for such inspection.<<PARAGRAPH_END>>
<<HEADING level=3>>5.5.3 On-stream Inspection<<HEADING_END>>
<<PARAGRAPH>>The on-stream inspection may be required by the inspection plan. All on-stream inspections should be conducted by
either an inspector or examiner. All on-stream inspection work performed by an examiner shall be authorized and
approved by the inspector. When on-stream inspections of the pressure boundary are specified, they shall be
designed to detect the damage mechanisms identified in the inspection plan.<<PARAGRAPH_END>>
<<PARAGRAPH>>The inspection may include several NDE techniques to check for various types of damage that pertain to the circuit as
identified during inspection planning. Techniques used in on-stream inspections are chosen for their ability to identify
particular damage mechanisms from the exterior and their capabilities to perform at the on-stream conditions of the
piping system (e.g. metal temperatures). The external thickness measurement inspection described in 5.6.2 may be a
part of an on-stream inspection.<<PARAGRAPH_END>>
<<PAGE_END>>
<<PAGE_35>>
<<PARAGRAPH>>P IPING  I NSPECTION  C ODE : I N - SERVICE  I NSPECTION , R ATING , R EPAIR ,  AND  A LTERATION   OF  P IPING  S YSTEMS
29<<PARAGRAPH_END>>
<<PARAGRAPH>>There are inherent limitations when applying external NDE techniques trying to locate damage on the inside of piping
components. Issues that can affect those limitations include:<<PARAGRAPH_END>>
<<PARAGRAPH>>a) type of material of construction (alloy);<<PARAGRAPH_END>>
<<PARAGRAPH>>b) weldments;<<PARAGRAPH_END>>
<<PARAGRAPH>>c) pipe junctions, nozzles, support saddles, reinforcing plates;<<PARAGRAPH_END>>
<<PARAGRAPH>>d) internal lining or cladding;<<PARAGRAPH_END>>
<<PARAGRAPH>>e) physical access and equipment temperature;<<PARAGRAPH_END>>
<<PARAGRAPH>>f)
limitations inherent to the selected NDE technique to detect the damage mechanism;<<PARAGRAPH_END>>
<<PARAGRAPH>>g) type of damage mechanism (e.g. pitting versus general wall thinning).<<PARAGRAPH_END>>
<<PARAGRAPH>>API 574 provides more information on piping system inspection and should be applied when performing on-stream
piping inspections.<<PARAGRAPH_END>>
<<HEADING level=3>>5.5.4 Thickness Measurement Inspection and Various NDE Examinations<<HEADING_END>>
<<PARAGRAPH>>Thickness measurements are obtained to verify the thickness of piping components. This data is used to calculate the
corrosion rates and remaining life of the piping system. Thickness measurements shall be obtained by the inspector
or the examiner at the direction of the inspector. The owner/user shall ensure that all individuals conducting thickness
measurements are trained and qualified in accordance with the applicable procedure used during the examination.<<PARAGRAPH_END>>
<<PARAGRAPH>>Normally thickness measurements are taken while the piping is on-stream. On-stream thickness monitoring is a good
tool for monitoring corrosion and assessing potential damage due to process or operational changes.<<PARAGRAPH_END>>
<<PARAGRAPH>>The inspector should consult with a corrosion specialist when the short-term corrosion rate changes significantly from
the previous identified rate to determine the cause. Appropriate responses to accelerated corrosion rates may
include, obtaining additional UT thickness readings, using profile RT in lieu of, or to supplement UT readings,
performing UT scans in suspect areas, performing other corrosion/process monitoring, reviewing changes in
operations/process, making revisions to the piping inspection plan and addressing non-conformances.<<PARAGRAPH_END>>
<<PARAGRAPH>>Screening examination techniques (e.g. guided wave examination, EMAT, Lamb wave) are typically limited to the
qualitative data results (i.e. volumetric percentage of wall loss, versus actual discrete thickness values). If used,
screening examination techniques are considered to fulfill the requirements for thickness measurement inspection
provided they are used complimentary to an inspection plan that also includes periodic quantitative examination
techniques to establish actual baseline thickness data, or to prove up screening technique examination results
conducted at appropriate intervals.<<PARAGRAPH_END>>
<<PARAGRAPH>>See API 574, Third Edition, Section 10.2,  Thickness Measurement,  for additional guidance in conducting ultrasonic
thickness measurements.<<PARAGRAPH_END>>
<<HEADING level=3>>5.5.5 External Visual Inspection<<HEADING_END>>
<<PARAGRAPH>>An external visual inspection is performed to determine the condition of the outside of the piping, insulation system,
painting, and coating systems, and associated hardware; and to check for signs of misalignment, vibration, and
leakage. When corrosion product buildup or other debris is noted at pipe support contact areas, it may be necessary
to lift the pipe off such supports for thorough inspection. When lifting piping that is in operation, extra care should be
exercised and consultation with an engineer may be necessary. Based on the support type/configuration, screening
techniques such as guided wave testing/EMAT or Lamb-wave inspections can be used to locate areas of interest for<<PARAGRAPH_END>>
<<PAGE_END>>
<<PAGE_36>>
<<PARAGRAPH>>30
API 570<<PARAGRAPH_END>>
<<PARAGRAPH>>follow-up inspection using more quantitative NDE techniques. Users of screening techniques should be aware of the
possibility that some of those techniques may miss significant localized corrosion. External piping inspections may be
made when the piping system is on-stream. Refer to API 574 for information concerning conducting external
inspections. External piping inspections may include CUI inspections per 5.6.5.<<PARAGRAPH_END>>
<<PARAGRAPH>>External inspections shall include surveys for the condition of piping hangers and supports. Instances of cracked or
broken hangers, “bottoming out” of spring supports, support shoes displaced from support members, or other
improper restraint conditions shall be reported and corrected. Vertical support dummy legs also shall be checked to
confirm that they have not filled with water that is causing external corrosion of the pressure piping or internal
corrosion of the support leg. Horizontal support dummy legs also shall be checked to determine that slight
displacements from horizontal are not causing moisture traps against the external surface of active piping
components.<<PARAGRAPH_END>>
<<PARAGRAPH>>Bellows expansion joints should be inspected visually for unusual deformations, misalignment, excessive angular
rotation and displacements that may exceed design. In some cases where two ply bellows have been utilized, the
annular space between the inner and outer bellow should be pressure tested and/or monitored for leakage. Other
nonstandard piping components (e.g flex hoses) may have different degradation mechanisms (see API 574).
Specialist engineers or manufacturer data sources may need to be consulted in developing valid inspection plans for
these components. The inspector should examine the piping system for the presence of any field modifications or
temporary repairs not previously recorded on the piping drawings and/or records. The inspector also should be alert
to the presence of any components that may be unsuitable for long-term operation, such as improper flanges,
temporary repairs (clamps), modifications (flexible hoses), or valves of improper specification. Threaded components
and other flanged spool pieces that may be easily removed and reinstalled deserve particular attention because of
their higher potential for installation of incorrect materials of construction.<<PARAGRAPH_END>>
<<PARAGRAPH>>The periodic external inspection called for in 6.4 should normally be conducted by the inspector, who also shall be
responsible for record keeping and repair inspection. Qualified examiners, operating or maintenance personnel may
also conduct external inspections, when acceptable to the inspector. In such cases, the persons conducting external
piping inspections in accordance with API 570 shall be qualified through an appropriate amount of training.<<PARAGRAPH_END>>
<<PARAGRAPH>>In addition to these scheduled external inspections that are documented in inspection records, it is beneficial for
personnel who frequent the area to report deterioration or changes to the inspector (see API 574 for examples of
such deterioration).<<PARAGRAPH_END>>
<<PARAGRAPH>>During the external inspection, particular attention should be given to weldments of attachments (e.g. reinforcement
plates and clips) looking for cracking, corrosion or other defects. Any signs of leakage should be investigated so that
the sources can be established. Normally, weep holes in reinforcing plates (re-pads) should remain open to provide
visual evidence of leakage. If weep holes are plugged to exclude moisture they shall not be plugged with material
capable of sustaining pressure behind the reinforcing plate unless fitness for service assessments and an approved
MOC have demonstrated that the reinforcement plate is capable of withstanding the design pressure of the piping
system.<<PARAGRAPH_END>>
<<HEADING level=3>>5.5.6 Vibrating Piping and Line Movement Surveillance<<HEADING_END>>
<<PARAGRAPH>>Operating personnel should report vibrating or swaying piping to engineering or inspection personnel for assessment.
Evidence of significant line movement that could have resulted from liquid hammer (e.g. piping shifted off of pipe
support’s normal/designed location), liquid slugging in vapor lines, abnormal thermal expansion or from other sources
such as large reciprocating compressors, should be reported. At locations where vibrating piping systems are
restrained to resist dynamic pipe stresses (such as at shoes, anchors, guides, struts, dampeners, hangers), periodic
MT or PT should be considered to check for the onset of fatigue cracking. Branch connections should receive special
attention particularly unbraced small bore piping connected to vibrating pipe. However, fatigue is generally considered
to be a design related mechanism. Once a crack has initiated, it can grow at unknown rates and inspection alone
cannot be used to manage the risk of failure. Typically at the point a fatigue crack is detectible, approximately 80 % of<<PARAGRAPH_END>>
<<PAGE_END>>
<<PAGE_37>>
<<PARAGRAPH>>P IPING  I NSPECTION  C ODE : I N - SERVICE  I NSPECTION , R ATING , R EPAIR ,  AND  A LTERATION   OF  P IPING  S YSTEMS
31<<PARAGRAPH_END>>
<<PARAGRAPH>>the life has been consumed and failure can occur prior to the next scheduled inspection cycle without careful
engineering assessment/analysis.<<PARAGRAPH_END>>
<<HEADING level=3>>5.5.7 Supplemental Inspection<<HEADING_END>>
<<PARAGRAPH>>Other inspections may be scheduled as appropriate or necessary. Examples of such inspections include periodic use
