Repository: Viswazgummadi/RAG_P01

# Retrieval-Augmented Generation (RAG) System for Technical Document Analysis

## Overview
This project implements a Retrieval-Augmented Generation (RAG) system for analyzing technical documents, particularly standards and specifications. It integrates advanced NLP techniques, including document preprocessing, vector database creation, and fine-tuned language model inference, to generate accurate and context-aware responses to user queries.

### Vector Database Creation
- **Text Chunking:**
  - Implements `RecursiveCharacterTextSplitter` for content segmentation.
  - Optimizes chunk size and overlap for retrieval efficiency.
- **Embedding Generation:**

File: data2/API/API 570 - 2016/API 570 - 2016.txt (part 4 of 8)
<<DOCUMENT_START>>
of radiography and/or thermography to check for fouling or internal plugging, thermography to check for hot spots in
refractory lined systems, additional inspections after reported process unit upsets, verifying previously measured data
for accuracy, inspection for environmental cracking, and any other piping specific damage mechanism. Acoustic
emission, acoustic leak detection, and thermography can be used for remote leak detection and surveillance. Areas
susceptible to localized erosion or erosion-corrosion should be inspected using visual inspection internally if possible
or by using radiography. Scanning of the areas with UT is also a good technique and should be used if the line is
larger than NPS 12.<<PARAGRAPH_END>>
<<HEADING level=3>>5.6 CMLs<<HEADING_END>>
<<HEADING level=3>>5.6.1 General<<HEADING_END>>
<<PARAGRAPH>>CMLs are specific areas along the piping circuit where inspections are conducted. The nature of the CML varies
according to its location in the piping system. The allocation of CMLs shall consider the potential for service-specific
damage mechanisms, e.g localized corrosion, as described in API 574 and API 571. Examples of different conditions
to be monitored at CMLs include wall thickness, stress cracking, CUI and high temperature hydrogen attack.<<PARAGRAPH_END>>
<<HEADING level=3>>5.6.2 CML Monitoring<<HEADING_END>>
<<PARAGRAPH>>Each piping system shall be monitored at appropriately placed CMLs. Piping circuits subject to higher corrosion rates
or localized corrosion will normally have more CMLs and be monitored more frequently. The minimum measured
thickness at a CML can be located by ultrasonic scanning or profile radiography. Electromagnetic techniques also can
be used to identify thin areas that may then be measured by UT or radiography. When accomplished with UT,
scanning consists of taking several thickness measurements at the CML searching for localized thinning. The thinnest
reading or an average of several measurement readings taken within the area of a examination point shall be
recorded and used to calculate corrosion rates, remaining life, and the next inspection date in accordance with
Section 7.<<PARAGRAPH_END>>
<<PARAGRAPH>>Where appropriate, thickness measurements should include measurements at each of the four quadrants on pipe
and fittings, with special attention to the inside and outside radius of elbows and tees where corrosion/erosion could
increase corrosion rates. As a minimum, the thinnest reading or an average of several measurements at each
recording point at a CML shall be recorded. The rate of corrosion/damage shall be determined from successive
measurements and the next inspection interval appropriately established. Corrosion rates, the remaining life and next
inspection intervals should be calculated to determine the limiting component of each piping circuit.<<PARAGRAPH_END>>
<<PARAGRAPH>>CMLs should be established for areas with continuing CUI, corrosion at SAI interfaces, immediately upstream and
downstream of piping material changes (e.g. spec breaks) or other locations of potential localized corrosion as well as
for general, uniform corrosion.<<PARAGRAPH_END>>
<<PARAGRAPH>>CMLs should be marked on inspection drawings. The piping system may also be marked to allow repetitive
measurements at the same locations. This recording procedure provides data for more accurate corrosion rate
determination. The rate of corrosion/damage shall be determined from successive measurements and the next
inspection interval appropriately established based on the remaining life or RBI analysis.<<PARAGRAPH_END>>
<<HEADING level=3>>5.6.3 CML Allocation<<HEADING_END>>
<<PARAGRAPH>>CMLs should be distributed appropriately throughout each piping circuit. CMLs may be eliminated or the number
reduced under certain circumstances when the expected damage mechanism will not result in a wall loss or other<<PARAGRAPH_END>>
<<PAGE_END>>
<<PAGE_38>>
<<PARAGRAPH>>32
API 570<<PARAGRAPH_END>>
<<PARAGRAPH>>forms of deterioration, such as olefin plant cold side piping, anhydrous ammonia piping, clean noncorrosive
hydrocarbon product, or high-alloy piping for product purity. In circumstances where CMLs will be substantially
reduced or eliminated, a corrosion specialist should be consulted.<<PARAGRAPH_END>>
<<PARAGRAPH>>In selecting or adjusting the number and locations of CMLs, the inspector should take into account the patterns of
corrosion that would be expected and have been experienced in the process unit. A decision on the type, number and
location of the CMLs should consider results from previous inspections, the patterns of corrosion and damage that are
expected and the potential consequence of loss of containment. CMLs should be distributed appropriately over the
piping system to provide adequate monitoring coverage of major components and nozzles. Thickness measurements
at CMLs are intended to establish general and localized corrosion rates in different sections of the piping circuits. A
minimal number of CMLs are acceptable when the established corrosion rate is low and the corrosion is not localized.<<PARAGRAPH_END>>
<<PARAGRAPH>>A number of corrosive processes common to refining and petrochemical units are relatively uniform in nature,
resulting in a fairly constant rate of pipe wall reduction independent of location within the piping circuit, either axially or
circumferentially. Examples of such corrosion phenomena include sulfidation corrosion (provided that it is a uniform
liquid phase with no naphthenic acid and the piping circuit does not contain low silicon CS, see 5.12 and API 939-C)
and sour water corrosion (provided velocities are not so high as to cause local corrosion/erosion of elbows, tees, and
other similar items). In these situations, the number of CMLs required to monitor a circuit will be fewer than those
required to monitor circuits subject to more localized metal loss. In theory, a circuit subject to perfectly uniform
corrosion could be adequately monitored with a single CML. In reality, corrosion is seldom truly uniform and in fact
may be quite localized, so additional CMLs may be required. Inspectors must use their knowledge (and that of others)
of the process unit to optimize the CML allocation for each circuit, balancing the effort of collecting the data with the
benefits provided by the data. Where there is adequate historical thickness data for a circuit and data has been
validated to ensure it is representative for the expected corrosion environment, a statistical analysis may be useful to
help determine the number of inspection points needed to establish the desired confidence in the calculated circuit
average rate, limiting thickness and/or remaining life.<<PARAGRAPH_END>>
<<PARAGRAPH>>More CMLs should be selected for corrosive piping systems with any of the following characteristics:<<PARAGRAPH_END>>
<<PARAGRAPH>>a) higher potential for creating a safety or environmental emergency in the event of a leak;<<PARAGRAPH_END>>
<<PARAGRAPH>>b) higher expected or experienced corrosion rates;<<PARAGRAPH_END>>
<<PARAGRAPH>>c) higher potential for localized corrosion;<<PARAGRAPH_END>>
<<PARAGRAPH>>d) more complexity in terms of fittings, branches, deadlegs, injection points, and other similar items;<<PARAGRAPH_END>>
<<PARAGRAPH>>e) higher potential for CUI;<<PARAGRAPH_END>>
<<PARAGRAPH>>f)
higher corrosion rate (or thickness) variability;<<PARAGRAPH_END>>
<<PARAGRAPH>>g) higher short/long rate (or maximum / average) ratios;<<PARAGRAPH_END>>
<<PARAGRAPH>>h) higher degree of process variability (process parameters that will affect localized corrosion);<<PARAGRAPH_END>>
<<PARAGRAPH>>i)
circuits with corrosion environments which have experienced unexpected failures in the facility or elsewhere in the
industry.<<PARAGRAPH_END>>
<<PARAGRAPH>>Fewer CMLs can be selected for piping systems with any of the following three characteristics:<<PARAGRAPH_END>>
<<PARAGRAPH>>a) low potential for creating a safety or environmental emergency in the event of a leak;<<PARAGRAPH_END>>
<<PARAGRAPH>>b) relatively noncorrosive piping systems;<<PARAGRAPH_END>>
<<PAGE_END>>
<<PAGE_39>>
<<PARAGRAPH>>P IPING  I NSPECTION  C ODE : I N - SERVICE  I NSPECTION , R ATING , R EPAIR ,  AND  A LTERATION   OF  P IPING  S YSTEMS
33<<PARAGRAPH_END>>
<<PARAGRAPH>>c) long, straight-run piping systems.<<PARAGRAPH_END>>
<<PARAGRAPH>>CMLs can be eliminated for piping systems with any of the following characteristics:<<PARAGRAPH_END>>
<<PARAGRAPH>>a) extremely low potential for creating a safety or environmental emergency in the event of a leak;<<PARAGRAPH_END>>
<<PARAGRAPH>>b) noncorrosive systems, as demonstrated by history or similar service; and<<PARAGRAPH_END>>
<<PARAGRAPH>>c) systems not subject to changes that could cause corrosion as demonstrated by history and/or periodic reviews.<<PARAGRAPH_END>>
<<PARAGRAPH>>Every CML should have at least one or more examination points identified. Examples include:<<PARAGRAPH_END>>
<<PARAGRAPH>>a) locations marked on un-insulated pipe using paint stencils, metal stencils, or stickers;<<PARAGRAPH_END>>
<<PARAGRAPH>>b) holes cut in the insulation and plugged with covers;<<PARAGRAPH_END>>
<<PARAGRAPH>>c) temporary insulation covers for fittings nozzles, etc.;<<PARAGRAPH_END>>
<<PARAGRAPH>>d) isometrics or documents showing CMLs;<<PARAGRAPH_END>>
<<PARAGRAPH>>e) radio frequency identification devices (RFID);<<PARAGRAPH_END>>
<<PARAGRAPH>>f)
computerized monitoring buttons (CMB).<<PARAGRAPH_END>>
<<PARAGRAPH>>Careful identification of CMLs and examination points are necessary to enhance the accuracy and repeatability of the
data.<<PARAGRAPH_END>>
<<PARAGRAPH>>Corrosion specialists should be consulted about the appropriate placement and number of CMLs for piping systems
susceptible to localized corrosion or cracking, or in circumstances where CMLs will be substantially reduced or
eliminated.<<PARAGRAPH_END>>
<<HEADING level=3>>5.7 Condition Monitoring Methods<<HEADING_END>>
<<HEADING level=3>>5.7.1 UT and RT<<HEADING_END>>
<<PARAGRAPH>>ASME  BPVC  Section V, Article 23, and Section SE-797 provide guidance for performing ultrasonic thickness
measurements. Radiographic profile techniques are preferred for pipe diameters of NPS 1 and smaller. PRT is
preferred for SBP where digital ultrasonic thickness gauging (DUT) are not very reliable.PRT is very often the
technique of choice on NPS 8 and under when localized corrosion is suspected. Ultrasonic thickness measurements
taken on small bore pipe (NPS 2 and below) may require specialized equipment (e.g. miniature transducers and/or
curved shoes as well as diameter specific calibration blocks). Radiographic profile techniques may be used for
measuring thicknesses, particularly in insulated systems or where nonuniform or localized corrosion is suspected.
Where practical, UT can then be used to obtain the actual thickness of the areas to be recorded. Following ultrasonic
readings at CMLs, proper repair of insulation and insulation weather coating is recommended to reduce the potential
for CUI. Radiographic profile techniques, which do not require removing insulation, may be considered as an
alternative. See API 574 for additional information on thickness monitoring methods for piping. When corrosion in a
piping system is nonuniform or the remaining thickness is approaching the minimum required thickness, additional
thickness measuring may be required. Radiography and ultrasonic scanning are the preferred methods in such
cases.<<PARAGRAPH_END>>
<<PARAGRAPH>>When ultrasonic measurements are taken above 150 °F (65 °C), instruments, couplants, and procedures should be
used that will result in accurate measurements at the higher temperatures. If the procedure does not compensate for
higher temperatures, measurements should be adjusted by the appropriate temperature correction factor.<<PARAGRAPH_END>>
<<PAGE_END>>
<<PAGE_40>>
<<PARAGRAPH>>34
API 570<<PARAGRAPH_END>>
<<PARAGRAPH>>Inspectors should be aware of possible sources of measurement inaccuracies and make every effort to eliminate their
occurrence. As a general rule, each of the NDE techniques will have practical limits with respect to accuracy. Factors
that can contribute to reduced accuracy of ultrasonic measurements include the following:<<PARAGRAPH_END>>
<<PARAGRAPH>>a) improper instrument calibration;<<PARAGRAPH_END>>
<<PARAGRAPH>>b) external coatings or scale;<<PARAGRAPH_END>>
<<PARAGRAPH>>c) significant surface roughness;<<PARAGRAPH_END>>
<<PARAGRAPH>>d) transducer placement and orientation (e.g., curved surface placement, pitch/catch probe orientation);<<PARAGRAPH_END>>
<<PARAGRAPH>>e) subsurface material flaws, such as laminations;<<PARAGRAPH_END>>
<<PARAGRAPH>>f)
temperature effects [at temperatures above 150 °F (65 °C)];<<PARAGRAPH_END>>
<<PARAGRAPH>>g) improper resolution on the detector screens;<<PARAGRAPH_END>>
<<PARAGRAPH>>h) thicknesses of less than  1 / 8  in. (3.2 mm) for typical digital thickness gauges;<<PARAGRAPH_END>>
<<PARAGRAPH>>i)
improper coupling of probe to the surface (too much or too little couplant).<<PARAGRAPH_END>>
<<PARAGRAPH>>In addition, it must be kept in mind that the pattern of corrosion can be nonuniform. For corrosion rate determinations
to be valid, it is important that measurements on the thinnest point be repeated as closely as possible to the same
location. Alternatively, the minimum reading or an average of several readings at a examination point may be
considered.<<PARAGRAPH_END>>
<<PARAGRAPH>>When piping systems are out of service, thickness measurements may be taken through openings using calipers.
Calipers are useful in determining approximate thicknesses of castings, forgings, and valve bodies, as well as pit
depth approximations from CUI on pipe.<<PARAGRAPH_END>>
<<PARAGRAPH>>Pit depth measuring devices also may be used to determine the depth of localized metal loss.<<PARAGRAPH_END>>
<<HEADING level=3>>5.7.2 Other NDE Techniques for Piping Systems<<HEADING_END>>
<<PARAGRAPH>>In addition to thickness monitoring, other examination techniques may be appropriate to identify or monitor for other
specific types of damage mechanisms. In selecting the technique(s) to use during piping inspection, the possible
types of damage for each piping circuit should be taken into consideration. The inspector should consult with a
corrosion specialist or an engineer to help define the type of damage, the NDE technique and extent of examination.
API 571 and API 577 also contains some general guidance on inspection techniques that are appropriate for different
damage mechanisms. Examples of NDE techniques that may be of use include the following.<<PARAGRAPH_END>>
<<PARAGRAPH>>a) Magnetic particle examination for cracks and other linear discontinuities that extend to the surface of the material
in ferromagnetic materials. ASME  BPVC , Section V, Article 7, provides guidance on performing MT examination.<<PARAGRAPH_END>>
<<PARAGRAPH>>b) Liquid penetrant examination for disclosing cracks, porosity, or pin holes that extend to the surface of the material
and for outlining other surface imperfections, especially in nonmagnetic materials. ASME  BPVC , Section V,
Article 6, provides guidance on performing PT examination.<<PARAGRAPH_END>>
<<PARAGRAPH>>c) RT for detecting internal imperfections such as porosity, weld slag inclusions, cracks, and thickness of
components. ASME  BPVC , Section V, Article 2, provides guidance on performing RT.<<PARAGRAPH_END>>
<<PARAGRAPH>>d) Ultrasonic flaw detection for detecting internal and surface breaking cracks and other elongated discontinuities.
ASME  BPVC , Section V, Article 4, Article 5, and Article 23, provide guidance on performing UT.<<PARAGRAPH_END>>
<<PAGE_END>>
<<PAGE_41>>
<<PARAGRAPH>>P IPING  I NSPECTION  C ODE : I N - SERVICE  I NSPECTION , R ATING , R EPAIR ,  AND  A LTERATION   OF  P IPING  S YSTEMS
35<<PARAGRAPH_END>>
<<PARAGRAPH>>e) Alternating current flux leakage examination technique for detecting surface-breaking cracks and elongated
discontinuities.<<PARAGRAPH_END>>
<<PARAGRAPH>>f)
Eddy current examination for detecting localized metal loss, cracks, and elongated discontinuities. ASME  BPVC ,
Section V, Article 8, provides guidance on performing eddy current examination.<<PARAGRAPH_END>>
<<PARAGRAPH>>g) Field metallographic replication for identifying metallurgical changes.<<PARAGRAPH_END>>
<<PARAGRAPH>>h) Acoustic emission examination for detecting structurally significant defects. ASME  BPVC , Section V, Article 11
and Article 12, provides guidance on performing acoustic emission examination.<<PARAGRAPH_END>>
<<PARAGRAPH>>i)
Thermography for determining temperature of components, blockages, debris/sediment levels, and flow
verification.<<PARAGRAPH_END>>
<<PARAGRAPH>>j)
Leak testing for detecting through-thickness defects. ASME  BPVC  Section V, Article 10, provides guidance on
performing leak testing.<<PARAGRAPH_END>>
<<PARAGRAPH>>k) Guided wave examination for the detection of metal loss.<<PARAGRAPH_END>>
<<HEADING level=3>>5.7.3 Surface Preparation for NDE<<HEADING_END>>
<<PARAGRAPH>>Adequate surface preparation is important for proper visual examination and for the satisfactory application of most
examination methods, such as those mentioned above. The type of surface preparation required depends on the
individual circumstances and NDE technique, but surface preparations such as wire brushing, blasting, chipping,
grinding, or a combination of these preparations may be required.<<PARAGRAPH_END>>
<<PARAGRAPH>>Advice from NDE specialists may be needed in order to select and apply the proper surface preparation for each
individual NDE technique.<<PARAGRAPH_END>>
<<HEADING level=3>>5.7.4 UT Angle Beam Examiners<<HEADING_END>>
<<PARAGRAPH>>The owner/user shall specify industry-qualified UT angle beam examiners when the owner/user requires the
following:<<PARAGRAPH_END>>
<<PARAGRAPH>>a) detection of interior surface (ID) breaking flaws when inspecting from the external surface (OD); or<<PARAGRAPH_END>>
<<PARAGRAPH>>b) detection, characterization, and/or through-wall sizing of defects.<<PARAGRAPH_END>>
<<PARAGRAPH>>Application examples for the use of industry-qualified UT angle beam examiners include detecting and sizing planer
flaws from the external surface and collecting data for Fitness-For-Service evaluations.<<PARAGRAPH_END>>
<<HEADING level=3>>5.8 Corrosion Under Insulation Inspection<<HEADING_END>>
<<PARAGRAPH>>Inspection for CUI shall be considered for externally-insulated carbon and low alloy piping operating between 10 °F
(–12 °C) and 350 °F (175 °C). CUI inspections may be conducted as part of the external inspection. If CUI damage
is found during spot checks, the inspector should inspect other susceptible areas on the piping. API 583 on CUI
has much more detailed information on CUI and should be used in conjunction with piping CUI inspection
programs.<<PARAGRAPH_END>>
<<PARAGRAPH>>Although external insulation may appear to be in good condition, CUI damage may still be occurring. Non-intrusive
techniques such as real time radiography can help to determine if any scale is present behind the insulation without
removal. Other techniques such as profile radiography, Pulsed Eddy Current and Guided Wave Examination can help
to locate damage. Removal of scale on live equipment and removal of insulation where leaks are suspected can pose
a significant safety risk. CUI damage is often quite insidious in that it can occur in areas where it seems unlikely.<<PARAGRAPH_END>>
<<PAGE_END>>
<<PAGE_42>>
<<PARAGRAPH>>36
API 570<<PARAGRAPH_END>>
<<PARAGRAPH>>Considerations for insulation removal include but are not limited to:<<PARAGRAPH_END>>
<<PARAGRAPH>>a) history of CUI for the specific piping system or comparable piping systems;<<PARAGRAPH_END>>
<<PARAGRAPH>>b) visual condition of the external covering and insulation; rust stains, biological growth and bulged weather
jacketing;<<PARAGRAPH_END>>
<<PARAGRAPH>>c) evidence of fluid leakage (e.g. drips or vapors);<<PARAGRAPH_END>>
<<PARAGRAPH>>d) whether the piping systems are in intermittent service;<<PARAGRAPH_END>>
<<PARAGRAPH>>e) condition/age of the external coating, if known;<<PARAGRAPH_END>>
<<PARAGRAPH>>f)
evidence of areas with wet insulation;<<PARAGRAPH_END>>
<<PARAGRAPH>>g) potential for the type of insulation to absorb/hold more water (e.g. calcium silicate versus cellular glass);<<PARAGRAPH_END>>
<<PARAGRAPH>>h) low points of sagging lines;<<PARAGRAPH_END>>
<<PARAGRAPH>>i)
bottom of vertical pipe;<<PARAGRAPH_END>>
<<PARAGRAPH>>j)
proximity to equipment that could increase the local humidity, (e.g. cooling towers);<<PARAGRAPH_END>>
<<PARAGRAPH>>k) areas where temperature regimes are moving into and out of the CUI temperature range.<<PARAGRAPH_END>>
<<HEADING level=3>>5.9 Mixing Point Inspection<<HEADING_END>>
<<PARAGRAPH>>Mixing points are locations in piping systems where two or more different streams meet. The difference in streams
may be composition, temperature or any other parameter that may contribute to deterioration, accelerated or
localized corrosion, and/or thermal fatigue during normal or abnormal operating conditions.<<PARAGRAPH_END>>
<<PARAGRAPH>>All potentially problematic (subject to corrosion or cracking) mixing points should be identified and reviewed to
determine if these areas have an increased susceptibility, or rate of degradation from specific damage mechanisms
as compared to the parent/contributing piping streams. Mixing points identified as such, may be treated as separate
inspection circuits, and these areas may need to be inspected differently, using special techniques, different scope,
and at more frequent intervals when compared to the inspection plan for the parent/contributing piping stream(s). It
should be recognized that after review, some mixing points may not require any special emphasis inspection
techniques or intervals.<<PARAGRAPH_END>>
<<PARAGRAPH>>Given the wide variation of mixing point designs and operation parameters, it is beyond the scope of this Code to
provide specific inspection recommendations for mixing point circuits. It is anticipated that defining those inspection
recommendations will require careful review in consideration of mix point design (configuration and metallurgy),
stream flow regime, composition and temperature differences, along with expected damage mechanism
susceptibilities, and rates of degradation. Refer to API 574 for additional information on process mixing points.<<PARAGRAPH_END>>
<<PARAGRAPH>>Similar to injection point circuits, the preferred methods of inspecting mixing points include; radiography and
ultrasonics (straight beam and/or angle beam) to determine the minimum measured thickness and/or the presence of
other susceptible damage mechanisms (e.g. thermal fatigue cracking and pitting) at each CML.<<PARAGRAPH_END>>
<<PARAGRAPH>>Changes to mixing points, including but not limited to changes in: flow regime, stream composition or characteristics,
or components of construction and their orientation, should be identified and reviewed to determine what, if any
changes to the inspection plan may be required as a result.<<PARAGRAPH_END>>
<<PARAGRAPH>>See NACE SP 0114,  Refinery Injection and Process Mixing Points  for additional information.<<PARAGRAPH_END>>
<<PAGE_END>>
<<PAGE_43>>
<<PARAGRAPH>>P IPING  I NSPECTION  C ODE : I N - SERVICE  I NSPECTION , R ATING , R EPAIR ,  AND  A LTERATION   OF  P IPING  S YSTEMS
37<<PARAGRAPH_END>>
<<HEADING level=3>>5.10 Injection Point Inspection<<HEADING_END>>
<<PARAGRAPH>>Injection points are sometimes subject to accelerated or localized corrosion from normal or abnormal operating
conditions. Those that are susceptible should be treated as separate inspection circuits, and these areas need to be
inspected thoroughly on a regular schedule.<<PARAGRAPH_END>>
<<PARAGRAPH>>When designating an injection point circuit for the purposes of inspection, the recommended upstream limit of the
injection point circuit is a minimum of 12 in. (300 mm) or three pipe diameters upstream of the injection point,
whichever is greater. The recommended downstream limit of the injection point circuit is the second change in flow
direction past the injection point, or 25 ft (7.6 m) beyond the first change in flow direction, whichever is less. In some
cases, it may be more appropriate to extend this circuit to the next piece of pressure equipment, as shown in Figure 1.<<PARAGRAPH_END>>
<<PARAGRAPH>>Overhead vapor line<<PARAGRAPH_END>>
<<PARAGRAPH>>or 12 in. minimum
whichever is greater<<PARAGRAPH_END>>
<<PARAGRAPH>>3D<<PARAGRAPH_END>>
<<PARAGRAPH>>Injection
point<<PARAGRAPH_END>>
<<PARAGRAPH>>Overhead
condensers
Injection point
piping circuit<<PARAGRAPH_END>>
<<PARAGRAPH>>Distillation
column<<PARAGRAPH_END>>
<<PARAGRAPH>>* Typical condition monitoring locations
(CMLs) within injection point circuits<<PARAGRAPH_END>>
<<HEADING level=3>>Figure 1—Typical Injection Point Piping Circuit<<HEADING_END>>
<<PARAGRAPH>>The selection of condition monitoring locations (CMLs) within injection point circuits subject to localized corrosion
should be in accordance with the following guidelines:<<PARAGRAPH_END>>
<<PARAGRAPH>>a) establish CMLs on appropriate fittings within the injection point circuit,<<PARAGRAPH_END>>
<<PARAGRAPH>>b) establish CMLs on the pipe wall at the location of expected pipe wall impingement of injected fluid,<<PARAGRAPH_END>>
<<PARAGRAPH>>c) establish CMLs at intermediate locations along the longer straight piping within the injection point circuit may be
required,<<PARAGRAPH_END>>
<<PAGE_END>>
<<PAGE_44>>
<<PARAGRAPH>>38
API 570<<PARAGRAPH_END>>
<<PARAGRAPH>>d) establish CMLs at both the upstream and downstream limits of the injection point circuit.<<PARAGRAPH_END>>
<<PARAGRAPH>>The preferred methods of inspecting injection points are radiography and/or UT scanning or closely spaced UT grid
inspection, as appropriate, to establish the minimum measured thickness at each CML. Close grid ultrasonic
measurements or scanning may be used, as long as temperatures are appropriate.<<PARAGRAPH_END>>
<<PARAGRAPH>>For some applications, it is beneficial to remove piping spools to facilitate a visual inspection of the inside surface.
However, thickness measurements will still be required to determine the remaining thickness.<<PARAGRAPH_END>>
<<PARAGRAPH>>During periodic scheduled inspections, more extensive inspection should be applied to an area beginning 12 in.
(300 mm) upstream of the injection nozzle and continuing for at least ten pipe diameters downstream of the injection
point. Additionally, measure and record the thickness at all CMLs within the injection point circuit. The potential for
localized corrosion can occur at the junction where the injection point enters into the primary pipe. The use of profile
radiography at the junction and UT manual scanning of the primary pipe (surrounding and downstream of the
junction) is recommended<<PARAGRAPH_END>>
<<PARAGRAPH>>The hardware used to inject the fluid into the process stream is important for proper mixing of the streams. Most
configurations use either an injection nozzle or quill that project into the process stream. These injection nozzles (or
quills) should be periodically inspected to assure they are still intact, and are in the correct orientation (i.e. nozzle
pointed upstream if that is the intended design). Use of radiography for periodic inspections of the injection nozzle or
quill is recommended for this purpose.<<PARAGRAPH_END>>
<<HEADING level=3>>5.11 Pressure Testing of Piping Systems<<HEADING_END>>
<<HEADING level=3>>5.11.1 General<<HEADING_END>>
<<PARAGRAPH>>Pressure tests are not normally conducted as part of a routine inspection (see 8.2.7 for pressure testing requirements
for repairs, alterations, and re-rating). Exceptions to this include requirements of the Coast Guard for over water
piping and requirements of local jurisdictions, after welded alterations, buried piping or when specified by the
inspector or piping engineer. When they are conducted, pressure tests shall be performed in accordance with the
requirements of ASME B31.3. Additional considerations for pressure testing are provided in API 574, API 579-1/
ASME FFS-1, and ASME PCC-2 Article 5.1. Service tests and/or lower pressure tests, which are used only for
tightness of piping systems, may be conducted at pressures designated by the owner/user.<<PARAGRAPH_END>>
<<PARAGRAPH>>Pressure tests are typically performed on an entire piping circuit. However, where practical, pressure tests of
individual components/sections can be performed in lieu of entire circuit (e.g. a replacement section of piping). An
engineer should be consulted when a pressure test of piping components/sections is to be performed (including use
of isolation devices) to ensure it is suitable for the intended purpose.<<PARAGRAPH_END>>
<<PARAGRAPH>>When a pressure test is required, it shall be conducted after any heat treatment.<<PARAGRAPH_END>>
<<PARAGRAPH>>Before applying a hydrostatic test, the supporting structures and foundation design should be reviewed by an
engineer to ensure that they are suitable for the hydrostatic load.<<PARAGRAPH_END>>
<<PARAGRAPH>>NOTE   The owner/user is cautioned to avoid exceeding 90 % of the specified minimum yield strength (SMYS) for the material at
test temperature and especially for equipment used in elevated temperature service.<<PARAGRAPH_END>>
<<HEADING level=3>>5.11.2 Test Fluid<<HEADING_END>>
<<PARAGRAPH>>The test fluid should be water unless there is the possibility of damage due to freezing or other adverse effects of
water on the piping system or the process (e.g. process incompatibility with water) or unless the test water will
become contaminated and its disposal will present environmental problems. In either case, another suitable nontoxic
liquid may be used. If the liquid is flammable, its flash point shall be at least 120 °F (49 °C) or greater, and
consideration shall be given to the effect of the test environment on the test fluid.<<PARAGRAPH_END>>
<<PAGE_END>>
<<PAGE_45>>
<<PARAGRAPH>>P IPING  I NSPECTION  C ODE : I N - SERVICE  I NSPECTION , R ATING , R EPAIR ,  AND  A LTERATION   OF  P IPING  S YSTEMS
39<<PARAGRAPH_END>>
<<PARAGRAPH>>Piping fabricated of or having components of austenitic stainless steel should be hydrotested with a solution made up
of potable water (see note), de-ionized/de-mineralized water or steam condensate having a total chloride
concentration (not free chlorine concentration) of less than 50 ppm.<<PARAGRAPH_END>>
<<PARAGRAPH>>NOTE   Potable water in this context follows U.S. practice, with 250 parts per million maximum chloride, sanitized with chlorine or
ozone.<<PARAGRAPH_END>>
<<PARAGRAPH>>For sensitized austenitic stainless steel piping subject to polythionic stress corrosion cracking, consideration should
be given to using an alkaline-water solution for pressure testing where accelerated corrosion of the sensitized region
may be an issue (see NACE RP 0170).<<PARAGRAPH_END>>
<<PARAGRAPH>>If a pressure test is to be maintained for a period of time and the test fluid in the system is subject to thermal
expansion, precautions shall be taken to avoid pressure build up beyond that specified.<<PARAGRAPH_END>>
<<PARAGRAPH>>After testing is completed, the piping should be thoroughly drained (all high-point vents should be open during
draining), air blown, or otherwise dried. If potable water is not available or if immediate draining and drying is not
possible, water having a very low chloride level, higher pH (>10), and inhibitor addition may be considered to reduce
the risk of pitting and microbiologically induced corrosion.<<PARAGRAPH_END>>
<<HEADING level=3>>5.11.3 Pneumatic Pressure Tests<<HEADING_END>>
<<PARAGRAPH>>A pneumatic (or hydro pneumatic) pressure test may be used when it is impracticable to hydrostatically test due to
temperature, structural, or process limitations. However, the potential risks to personnel and property of pneumatic
testing shall be considered when carrying out such a test. As a minimum, the inspection precautions contained in
ASME B31.3 shall be applied in any pneumatic testing. See ASME PCC-2 for precautions on pneumatic pressure
testing.<<PARAGRAPH_END>>
<<HEADING level=3>>5.11.4 Test Temperature and Brittle Fracture Considerations<<HEADING_END>>
<<PARAGRAPH>>At ambient temperatures, carbon, low-alloy, and other steels, including high alloy steels embrittled by service
exposure, may be susceptible to brittle failure. A number of failures have been attributed to brittle fracture of steels
that were exposed to temperatures below their transition temperature and to pressures greater than 25 % of the
required hydrostatic test pressure or 8 ksi of stress, whichever is less. Most brittle fractures, however, have occurred
on the first application of a high stress level (the first hydro test or overload). The potential for a brittle failure shall be
evaluated by an engineer prior to hydrostatic testing or especially prior to pneumatic testing because of the higher
potential energy involved. Special attention should be given when testing low-alloy steels, especially 2 1 / 4 Cr-1Mo,
because they may be prone to temper embrittlement.<<PARAGRAPH_END>>
<<PARAGRAPH>>To minimize the risk of brittle fracture during a pressure test, the metal temperature should be maintained at least 3 °F
(17 °C) above the MDMT for piping that is more than 2 in. (5 cm) thick, and 10 °F (6 °C) above the MDMT for piping
that have a thickness of 2 in. (5 cm) or less. The test temperature need not exceed 120 °F (50 °C) unless there is
information on the brittle characteristics of the piping construction material indicating a higher test temperature is
needed.<<PARAGRAPH_END>>
<<HEADING level=3>>5.11.5 Precautions and Procedures<<HEADING_END>>
<<PARAGRAPH>>During a pressure test, where the test pressure will exceed the set pressure of the pressure relieving device on a
piping system, the pressure relieving device(s) should be removed or blanked for the duration of the test. As an
alternative, each valve disk shall be held down by a suitably designed test clamp. The application of an additional load
to the valve spring by turning the adjusting screw is prohibited. Other appurtenances that are incapable of
withstanding the test pressure, such as gage glasses, pressure gages, expansion joints, and rupture disks, should be
removed or blanked. Lines containing expansion joints that cannot be removed or isolated may be tested at a
reduced pressure in accordance with the principles of ASME B31.3. If block valves are used to isolate a piping<<PARAGRAPH_END>>
<<PAGE_END>>
<<PAGE_46>>
<<PARAGRAPH>>40
API 570<<PARAGRAPH_END>>
<<PARAGRAPH>>system for a pressure test, caution should be used to not exceed the permissible seat pressure as described in ASME
B16.34 or applicable valve manufacturer data.<<PARAGRAPH_END>>
<<PARAGRAPH>>Upon completion of the pressure test, pressure relieving devices of the proper settings and other appurtenances
removed or made inoperable during the pressure test shall be reinstalled or reactivated.<<PARAGRAPH_END>>
<<PARAGRAPH>>Before applying a pressure test, appropriate precautions and procedures should be taken into account to assure the
safety of personnel involved with the pressure test. A close visual inspection of piping components should not be
performed until the equipment pressure is at or below the MAWP. This review is especially important for in-service
piping.<<PARAGRAPH_END>>
<<HEADING level=3>>5.11.6 Pressure Testing Alternatives<<HEADING_END>>
<<PARAGRAPH>>Appropriate NDE shall be specified and conducted when a pressure test is not performed after a major repair or
alteration. Substituting NDE procedures for a pressure test after an alteration is allowed only after the engineer and
inspector have approved the substitution.<<PARAGRAPH_END>>
<<PARAGRAPH>>For cases where UT is used in lieu of a pressure test, the owner/user shall specify industry-qualified UT angle beam
examiners. ASME B31 Code Case 179 may be used in lieu of RT for B31.1 piping welds, and alternative UT
acceptance criteria provided in B31 Code Case 181 may be used in lieu of those described in para. 344.6.2 of ASME
B31.3, as applicable, for closure welds that have not been pressure tested and for welding repairs identified by the
engineer or inspector.<<PARAGRAPH_END>>
<<HEADING level=3>>5.12 Material Verification and Traceability<<HEADING_END>>
<<PARAGRAPH>>The owner/user shall assess the need for and extent of application of a material verification program consistent with
API 578 addressing inadvertent material substitution in existing alloy piping systems. A material verification program
consistent with API 578 may include procedures for prioritization and risk ranking of piping circuits. That assessment
may lead to retroactive PMI examination, as described in API 578, to confirm that the installed materials are
consistent with the intended service. Components identified during this verification that do not meet acceptance
criteria of the PMI examination program (such as in API 578) would be targeted for replacement. The owner/user and
authorized piping inspector, in consultation with a corrosion specialist, shall establish a schedule for replacement of
those components. The authorized inspector shall use periodic NDE, as necessary, on the identified components until
the replacement.<<PARAGRAPH_END>>
<<PARAGRAPH>>In lines in older process units operating above 500 °F (260 °C) and subject to sulfidation corrosion, carbon steel
piping containing less than 0.1 wt % silicon can corrode at significantly higher rates than higher silicon carbon steels
(modern “silicon-killed” process). For piping systems / circuits that have been identified in sulfidation corrosion service
that may contain older low silicon carbon steels, consideration should be given to conducting inspection of each
piping segment in order to identify the worst case corrosion rate / limiting component.<<PARAGRAPH_END>>
<<PARAGRAPH>>After about 1985 to 1990, most purchased pipe became double stamped, and hence the low-silicon issue diminished
for piping purchased and installed after that time frame. Inspection techniques that can be useful for finding
susceptible components under insulation include real time radiography, GWT, and PEC. Inspection plans for
sulfidation corrosion should be in accordance with API 939-C.<<PARAGRAPH_END>>
<<PARAGRAPH>>During repairs or alterations to alloy material piping systems, where the alloy material is required to maintain pressure
containment, the inspector shall verify that the installation of new materials is consistent with the selected or specified
construction materials. This material verification program should be consistent with API 578. Using risk assessment
procedures, the owner/user can make this assessment by 100 % verification, PMI examination in certain critical
situations, or by sampling a percentage of the materials. PMI examination can be accomplished by the inspector or
the examiner with the use of suitable methods as described in API 578.<<PARAGRAPH_END>>
<<PAGE_END>>
<<PAGE_47>>
<<PARAGRAPH>>P IPING  I NSPECTION  C ODE : I N - SERVICE  I NSPECTION , R ATING , R EPAIR ,  AND  A LTERATION   OF  P IPING  S YSTEMS
41<<PARAGRAPH_END>>
<<PARAGRAPH>>If a piping system component should fail because an incorrect material was inadvertently substituted for the proper
piping material, the inspector shall consider the need for further verification of existing piping materials. The extent of
further verification will depend upon circumstances such as the consequences of failure and the probability of further
material errors.<<PARAGRAPH_END>>
<<HEADING level=3>>5.13 Inspection of Valves<<HEADING_END>>
