Repository: Viswazgummadi/RAG_P01

# Retrieval-Augmented Generation (RAG) System for Technical Document Analysis

## Overview
This project implements a Retrieval-Augmented Generation (RAG) system for analyzing technical documents, particularly standards and specifications. It integrates advanced NLP techniques, including document preprocessing, vector database creation, and fine-tuned language model inference, to generate accurate and context-aware responses to user queries.

### Vector Database Creation
- **Text Chunking:**
  - Implements `RecursiveCharacterTextSplitter` for content segmentation.
  - Optimizes chunk size and overlap for retrieval efficiency.
- **Embedding Generation:**

File: data2/API/API 570 - 2016/API 570 - 2016.txt (part 5 of 8)
<<DOCUMENT_START>>
<<PARAGRAPH>>Normally, thickness measurements are not routinely taken on valves in piping circuits. The body of a valve is normally
thicker than other piping components for design reasons. However, when valves are dismantled for servicing and
repair, the shop personnel should visually examine the valve components for any unusual corrosion patterns or
thinning and, when noted, report that information to the inspector. Bodies of valves that are exposed to significant
temperature cycling (for example, catalytic reforming unit regeneration and steam cleaning) should be examined
periodically for thermal fatigue cracking.<<PARAGRAPH_END>>
<<PARAGRAPH>>If gate valves are known to be or are suspected of being exposed to severe or unusual corrosion-erosion, thickness
readings should be conducted on the body between the seats, since this is an area of high turbulence and high
stress.<<PARAGRAPH_END>>
<<PARAGRAPH>>Control valves or other throttling valves, particularly in high-pressure drop and slurry services, can be susceptible to
localized corrosion/erosion of the body downstream of the orifice. If such metal loss is suspected, the valve should be
removed from the line for internal inspection. The inside of the downstream mating flange and piping also should be
inspected for local metal loss.<<PARAGRAPH_END>>
<<PARAGRAPH>>When valve body and/or closure pressure tests are performed after servicing, they should be conducted in
accordance with API 598.Critical check valves should be adequately inspected or tested to provide greater assurance
that they will prevent flow reversals. An example of a critical check valve may be the check valve located on the outlet
of a multistage, high head hydro processing charge pump. Failure of such a check valve to operate correctly could
result in over pressuring the piping during a flow reversal. The normal visual inspection method should include the
following items.<<PARAGRAPH_END>>
<<PARAGRAPH>>a) Checking to insure that the flapper is free to move, as required, without looseness beyond tolerance due to wear.<<PARAGRAPH_END>>
<<PARAGRAPH>>b) The flapper stop should not have wear beyond tolerance. This will minimize the likelihood that the flapper will
move past the top dead central position and remain in an open position when the check valve is mounted in a
vertical position.<<PARAGRAPH_END>>
<<PARAGRAPH>>c) The flapper nut should be secured to the flapper bolt to avoid backing off in service.<<PARAGRAPH_END>>
<<PARAGRAPH>>Leak checks of critical check valves are normally not required, but may be considered for special circumstances.<<PARAGRAPH_END>>
<<HEADING level=3>>5.14 In-service Inspection of Welds<<HEADING_END>>
<<PARAGRAPH>>Inspection for piping weld quality is normally accomplished as a part of the requirements for new construction, repairs,
or alterations. However, welds are often inspected for corrosion as part of a radiographic profile inspection or as part
of internal inspection. When preferential weld corrosion is noted, additional welds in the same circuit or system should
be examined for corrosion. API 577 provides additional guidance on weld inspection.<<PARAGRAPH_END>>
<<PARAGRAPH>>Due to the different capabilities and characteristics of various NDE methods to find flaws, using an NDE method that
is different from the one employed during original fabrication may reveal pre-existing flaws that were not caused by in-
service exposure (e.g., applying UT and MT for in-service inspection when only RT was applied during fabrication).
For this reason, it is often a good practice to specify the types of NDE during original fabrication that the owner/user
plans to apply during in-service inspections.<<PARAGRAPH_END>>
<<PAGE_END>>
<<PAGE_48>>
<<PARAGRAPH>>42
API 570<<PARAGRAPH_END>>
<<PARAGRAPH>>On occasion, radiographic profile examinations of welds that have been in-service may reveal a flaw in the weld. If
crack-like imperfections are detected while the piping system is in operation, further inspection with weld quality
radiography and/or UT should be used to assess the magnitude of the imperfection. Additionally, the inspector should
make an effort to determine whether the crack-like imperfections are from original weld fabrication or may be from an
environmental cracking mechanism.<<PARAGRAPH_END>>
<<PARAGRAPH>>Crack-like flaws and environmental cracking shall be assessed by an engineer in accordance with API 579-1/ASME
FFS-1 and/or corrosion specialist. Preferential weld corrosion shall be assessed by the inspector. Issues to consider
when assessing the quality of existing welds include the following:<<PARAGRAPH_END>>
<<PARAGRAPH>>a) original fabrication inspection method and acceptance criteria;<<PARAGRAPH_END>>
<<PARAGRAPH>>b) extent, magnitude, and orientation of imperfections;<<PARAGRAPH_END>>
<<PARAGRAPH>>c) length of time in service;<<PARAGRAPH_END>>
<<PARAGRAPH>>d) operating versus design conditions;<<PARAGRAPH_END>>
<<PARAGRAPH>>e) presence of secondary piping stresses (residual and thermal);<<PARAGRAPH_END>>
<<PARAGRAPH>>f)
potential for fatigue loads (mechanical and thermal);<<PARAGRAPH_END>>
<<PARAGRAPH>>g) primary or secondary piping system;<<PARAGRAPH_END>>
<<PARAGRAPH>>h) potential for impact or transient loads;<<PARAGRAPH_END>>
<<PARAGRAPH>>i)
potential for environmental cracking;<<PARAGRAPH_END>>
<<PARAGRAPH>>j)
repair and heat treatment history;<<PARAGRAPH_END>>
<<PARAGRAPH>>k) dissimilar metal welds such as ferritic-to-austenitic and alloy 400 to carbon steel welds;<<PARAGRAPH_END>>
<<PARAGRAPH>>l)
weld hardness.<<PARAGRAPH_END>>
<<PARAGRAPH>>For in-service piping weldments, it may not be appropriate to use the original construction code radiography
acceptance criteria for weld quality in ASME B31.3. The B31.3 acceptance criteria are intended to apply to new
construction on a sampling of welds, not just the welds examined, in order to assess the probable quality of all welds
(or welders) in the system. Some welds may exist that will not meet these criteria but will still perform satisfactorily in-
service after being hydrostatically tested. This is especially true on small branch connections that are normally not
examined during new construction.<<PARAGRAPH_END>>
<<PARAGRAPH>>The owner/user shall specify industry-qualified UT angle beam examiners when the owner/user requires either of the
following items.<<PARAGRAPH_END>>
<<PARAGRAPH>>a) Detection of interior surface (ID) breaking planar flaws when inspecting from the external surface (OD).<<PARAGRAPH_END>>
<<PARAGRAPH>>b) Where detection, characterization, and/or through-wall sizing is required of planar defects. Application examples
for the use of such industry-qualified UT angle beam examiners include obtaining flaw dimensions for Fitness-For-
Service assessment and monitoring of known flaws.<<PARAGRAPH_END>>
<<HEADING level=3>>5.15 Inspection of Flanged Joints<<HEADING_END>>
<<PARAGRAPH>>Flanged joints should be examined for evidence of leakage, such as stains, deposits, or drips. Process leaks onto
flange fasteners and valve bonnet fasteners may result in corrosion or environmental cracking. This examination<<PARAGRAPH_END>>
<<PAGE_END>>
<<PAGE_49>>
<<PARAGRAPH>>P IPING  I NSPECTION  C ODE : I N - SERVICE  I NSPECTION , R ATING , R EPAIR ,  AND  A LTERATION   OF  P IPING  S YSTEMS
43<<PARAGRAPH_END>>
<<PARAGRAPH>>should include those flanges enclosed with flange or splash-and-spray guards. Flanged joints that have been
clamped and pumped with sealant should be checked for leakage at the bolts. Fasteners subjected to such leakage
may corrode or crack (e.g. caustic cracking). If repumping is contemplated, affected fasteners should be renewed
first.<<PARAGRAPH_END>>
<<PARAGRAPH>>Accessible flange faces should be examined for distortion and to determine the condition of gasket-seating surfaces.
If flanges are significantly bent or distorted, their markings and thicknesses should be checked against engineering
requirements before taking corrective action.<<PARAGRAPH_END>>
<<PARAGRAPH>>Flange fasteners should be examined visually for corrosion and thread engagement. Fasteners should be fully
engaged. Any fastener failing to do so is considered acceptably engaged if the lack of complete engagement is not
more than one thread (moved to 574). The markings on a representative sample of newly installed fasteners and
gaskets should be examined to determine whether they meet the material specification. The markings are identified in
the applicable ASME and ASTM standards. Questionable fasteners should be verified or renewed.<<PARAGRAPH_END>>
<<PARAGRAPH>>Additional guidance on the inspection of flanged joints can be found in ASME PCC-1.<<PARAGRAPH_END>>
<<HEADING level=3>>6 Interval/Frequency and Extent of Inspection<<HEADING_END>>
<<HEADING level=3>>6.1 General<<HEADING_END>>
<<PARAGRAPH>>To ensure equipment integrity, all piping systems and pressure-relieving devices shall be inspected at the intervals/
frequencies provided in this section. Scheduled inspections shall be conducted on or before their due date or be
considered overdue for inspection. Alternatively, an inspection due date may be determined through a risk
assessment in accordance with API 580. This due date may exceed the typical half-life interval used in a more
conventional analysis. Note not all RBI analysis produce an inspection interval, some generate an inspection due
date based on acceptable risk criteria. See 7.13 for more information and requirements on overdue inspections,
inspection deferrals, and inspection interval revisions.<<PARAGRAPH_END>>
<<PARAGRAPH>>The appropriate inspection shall provide the information necessary to determine that all of the essential sections or
components of the equipment are safe to operate until the next scheduled inspection. The risks associated with
operational shutdown and start-up and the possibility of increased corrosion due to exposure of equipment surfaces
to air and moisture during shutdown should be evaluated when an internal inspection is being planned.<<PARAGRAPH_END>>
<<PARAGRAPH>>This Code is based upon monitoring a representative sampling of inspection locations on selected piping with specific
intent to reveal a reasonably accurate assessment of the condition of the piping.<<PARAGRAPH_END>>
<<HEADING level=3>>6.2 Inspection During Installation and Service Changes<<HEADING_END>>
<<HEADING level=3>>6.2.1 Piping Installation<<HEADING_END>>
<<PARAGRAPH>>Piping shall be inspected in accordance with code of construction requirements at the time of installation. The
purpose of installation inspection is to verify that the piping is clean and safe for operation, and to initiate plant
inspection records for the piping systems. The minimum installation inspection should include the following items:<<PARAGRAPH_END>>
<<PARAGRAPH>>a) verifying that piping is installed correctly, the correct metallurgy is installed, supports are adequate and secured,
exterior attachments such as supports, shoes, hangers are secured, insulation is properly installed, flanged and
other mechanical connections are properly assembled and the piping is clean and dry;<<PARAGRAPH_END>>
<<PARAGRAPH>>b) verifying the pressure-relieving devices satisfy design requirements (correct device and correct set pressure) and
are properly installed.<<PARAGRAPH_END>>
<<PARAGRAPH>>This installation inspection should document base-line thickness measurements to be used as initial thickness
readings for corrosion rate calculations in lieu of nominal and minimum design thickness data in specifications, and<<PARAGRAPH_END>>
<<PAGE_END>>
<<PAGE_50>>
<<PARAGRAPH>>44
API 570<<PARAGRAPH_END>>
<<PARAGRAPH>>design datasheets/drawings. This will also facilitate the creation of an accurate corrosion rate calculation after the first
in-service thickness measurements are recorded.<<PARAGRAPH_END>>
<<HEADING level=3>>6.2.2 Piping Service Change<<HEADING_END>>
<<PARAGRAPH>>If the service conditions of the piping system are changed, i.e. will exceed the current operating envelope (e.g.,
process contents, maximum operating pressure, and the maximum and minimum operating temperature), inspection
intervals shall be established for the new service conditions, including the review of applicable pressure relieving
device settings.<<PARAGRAPH_END>>
<<PARAGRAPH>>If both the ownership and the location of the piping are changed, the piping shall be inspected before it is reused.
Also, the allowable service conditions and the inspection interval shall be established for the new service.<<PARAGRAPH_END>>
<<HEADING level=3>>6.3 Piping Inspection Planning<<HEADING_END>>
<<HEADING level=3>>6.3.1 General<<HEADING_END>>
<<PARAGRAPH>>The frequency and extent of inspection on piping circuits whether above or below ground depend on the forms of
degradation that can affect the piping and consequence of a piping failure. The various forms of degradation that can
affect process piping circuits are described in API 571 in more detail. A simplified classification of piping based on the
consequence of failure is defined in 6.3.4. As described in 5.3, inspection strategy based on probability and
consequence of failure is referred to as RBI.<<PARAGRAPH_END>>
<<PARAGRAPH>>The simplified piping classification scheme in 6.3.4 is based on the consequence of a failure. The classification is
used to establish frequency and extent of inspection. The owner/user may devise a more extensive classification
scheme that more accurately assesses consequence for certain piping circuits. The consequence assessment would
consider the potential for explosion, fire, toxicity, environmental impact, and other potential effects associated with a
failure. Reference API 580 Assessing Consequence of Failure guidelines and requirements.<<PARAGRAPH_END>>
<<PARAGRAPH>>After an effective assessment is conducted, the results can be used to establish a piping circuit inspection strategy
and define the appropriate inspection plan per 5.2<<PARAGRAPH_END>>
<<HEADING level=3>>6.3.2 Setting Inspection Intervals with RBI<<HEADING_END>>
<<PARAGRAPH>>An RBI assessment conducted in accordance with API 580 may be used to determine the inspection intervals or next
inspection due date and extent of inspection.<<PARAGRAPH_END>>
<<HEADING level=3>>6.3.3 Setting Inspection Intervals Without the Use of RBI<<HEADING_END>>
<<PARAGRAPH>>If RBI is not being used, the interval between piping inspections shall be established and maintained by using the
following criteria:<<PARAGRAPH_END>>
<<PARAGRAPH>>a) the corrosion rate and remaining life calculations;<<PARAGRAPH_END>>
<<PARAGRAPH>>b) the piping service classification (see 6.3.4);<<PARAGRAPH_END>>
<<PARAGRAPH>>c) the applicable jurisdictional requirements;<<PARAGRAPH_END>>
<<PARAGRAPH>>d) and the judgment of the inspector, the piping engineer, the piping engineer supervisor, or a materials specialist,
based on operating conditions, previous inspection history, current inspection results, and conditions that may
warrant supplemental inspections covered in 5.5.<<PARAGRAPH_END>>
<<PARAGRAPH>>The owner/user or the inspector shall establish inspection intervals for thickness measurements and external visual
inspections and, where applicable, for internal and supplemental inspections.<<PARAGRAPH_END>>
<<PAGE_END>>
<<PAGE_51>>
<<PARAGRAPH>>P IPING  I NSPECTION  C ODE : I N - SERVICE  I NSPECTION , R ATING , R EPAIR ,  AND  A LTERATION   OF  P IPING  S YSTEMS
45<<PARAGRAPH_END>>
<<PARAGRAPH>>For Class 1, 2, and 3 piping, the period between thickness measurements for CMLs or circuits should not exceed
one-half the remaining life or the maximum intervals recommended in Table 1, whichever is less. Whenever the
remaining life is less than four years, the inspection interval may be the full remaining life up to a maximum of two
years. The interval is established by the inspector or piping engineer in accordance with the owner/user's QA system.<<PARAGRAPH_END>>
<<HEADING level=3>>Table 1—Recommended Maximum Inspection Intervals<<HEADING_END>>
<<HEADING level=3>>Type of Circuit
Thickness Measurements
Visual External<<HEADING_END>>
<<PARAGRAPH>>Class 1
5 years
5 years<<PARAGRAPH_END>>
<<PARAGRAPH>>Class 2
10 years
5 years<<PARAGRAPH_END>>
<<PARAGRAPH>>Class 3
10 years
10 years<<PARAGRAPH_END>>
<<PARAGRAPH>>Class 4
Optional
Optional<<PARAGRAPH_END>>
<<PARAGRAPH>>Injection points  a
3 years
By class<<PARAGRAPH_END>>
<<PARAGRAPH>>Soil to Air Interfaces  b
—
By class<<PARAGRAPH_END>>
<<PARAGRAPH>>NOTE  Thickness measurements apply to systems for which CMLs have been established in accordance with 5.6.<<PARAGRAPH_END>>
<<PARAGRAPH>>a
Inspection intervals or due dates for potentially corrosive injection can also be established by a valid RBI analysis in
accordance with API 580.<<PARAGRAPH_END>>
<<PARAGRAPH>>b
See API 574 for more information on SAI interfaces.<<PARAGRAPH_END>>
<<PARAGRAPH>>Maximum intervals for Class 4 piping are left to the determination of the owner/user depending upon reliability and
business needs.<<PARAGRAPH_END>>
<<PARAGRAPH>>For piping that is in non-continuous service, the interval between thickness measurements may be based on the
number of years of actual service (piping in operation) instead of calendar years, provided that when idled, the piping
is:<<PARAGRAPH_END>>
<<PARAGRAPH>>a) isolated from the process fluids, and<<PARAGRAPH_END>>
<<PARAGRAPH>>b) not exposed to corrosive internal environments (e.g. inert gas purged or filled with noncorrosive hydrocarbons).
Piping that is in non-continuous service and not adequately protected from corrosive environments may
experience increased internal corrosion while idle. The corrosion rates should be carefully reviewed before setting
the intervals.<<PARAGRAPH_END>>
<<PARAGRAPH>>The inspection interval shall be reviewed and adjusted as necessary after each inspection or significant change in
operating conditions and/or inspection results. General corrosion, localized corrosion, pitting, environmental cracking,
and other applicable forms of deterioration mentioned in 5.5 and API 571 shall be considered when establishing the
various inspection intervals.<<PARAGRAPH_END>>
<<HEADING level=3>>6.3.4 Piping Service Classes<<HEADING_END>>
<<HEADING level=3>>6.3.4.1 General<<HEADING_END>>
<<PARAGRAPH>>All process piping systems shall be categorized into different piping classes except for piping that has been planned
on the basis of RBI. Such a classification system allows extra inspection efforts to be focused on piping systems that
may have the highest potential consequences if failure or loss of containment should occur. In general, the higher
classified systems require more extensive inspection at shorter intervals in order to affirm their integrity for continued
safe operation. Classifications should be based on potential safety and environmental effects should a leak occur.<<PARAGRAPH_END>>
<<PARAGRAPH>>Owner/users shall maintain a record of process piping fluids handled, including their classifications. NFPA 704
provides information that may be helpful in classifying piping systems according to the potential hazards of the
process fluids they contain.<<PARAGRAPH_END>>
<<TABLE_1>>
| Type of Circuit                                                                                                            | Thickness Measurements   | Visual External   |
|:---------------------------------------------------------------------------------------------------------------------------|:-------------------------|:------------------|
| Class 1                                                                                                                    | 5 years                  | 5 years           |
| Class 2                                                                                                                    | 10 years                 | 5 years           |
| Class 3                                                                                                                    | 10 years                 | 10 years          |
| Class 4                                                                                                                    | Optional                 | Optional          |
| Injection points a                                                                                                         | 3 years                  | By class          |
| Soil to Air Interfaces b                                                                                                   | —                        | By class          |
| NOTE Thickness measurements apply to systems for which CMLs have been established in accordance with 5.6.                  |                          |                   |
| a Inspection intervals or due dates for potentially corrosive injection can also be established by a valid RBI analysis in |                          |                   |
| accordance with API 580.                                                                                                   |                          |                   |
| b See API 574 for more information on SAI interfaces.                                                                      |                          |                   |
<<TABLE_END>>
<<PAGE_END>>
<<PAGE_52>>
<<PARAGRAPH>>46
API 570<<PARAGRAPH_END>>
<<PARAGRAPH>>NOTE   The operating temperature of a hydrocarbon stream relative to its flash point, boiling point and auto-ignition temperature
is a significant factor in defining potential consequence of a release. Operating temperature of hydrocarbon piping systems should
be considered when assigning piping service class. For example, on-site ambient temperature gasoline is Class 2 since it is below
the boiling point but above the flash point of gasoline. However, on-site gasoline at 550 °F should be Class 1 since auto-ignition
can occur.<<PARAGRAPH_END>>
<<PARAGRAPH>>The four classes listed below in 6.3.4.2 through 6.3.4.5 are recommended.<<PARAGRAPH_END>>
<<HEADING level=3>>6.3.4.2 Class 1<<HEADING_END>>
<<PARAGRAPH>>Services with the highest potential of resulting in an immediate emergency if a leak were to occur are in Class 1. Such
an emergency may be safety or environmental in nature. Examples of Class 1 piping include, but are not necessarily
limited to, those containing the following.<<PARAGRAPH_END>>
<<PARAGRAPH>>a) Flammable services that can auto-refrigerate and lead to brittle fracture.<<PARAGRAPH_END>>
<<PARAGRAPH>>b) Pressurized services that can rapidly vaporize during release, creating vapors that can collect and form an
explosive mixture, such as C2, C3, and C4 streams. Fluids that can rapidly vaporize are those with atmospheric
boiling temperatures below 50 °F (10 °C) or where the atmospheric boiling point is below the operating
temperature (typically a concern with high-temperature services).<<PARAGRAPH_END>>
<<PARAGRAPH>>c) Hydrogen sulfide (greater than 3 % weight) in a gaseous stream.<<PARAGRAPH_END>>
<<PARAGRAPH>>d) Anhydrous hydrogen chloride.<<PARAGRAPH_END>>
<<PARAGRAPH>>e) Hydrofluoric acid.<<PARAGRAPH_END>>
<<PARAGRAPH>>f)
Piping over or adjacent to water and piping over public throughways (refer to national or local regulations e.g.
Department of Transportation and Coast Guard for inspection of over water piping).<<PARAGRAPH_END>>
<<PARAGRAPH>>g) Flammable services operating above their auto-ignition temperature.<<PARAGRAPH_END>>
<<HEADING level=3>>6.3.4.3 Class 2<<HEADING_END>>
<<PARAGRAPH>>Services not included in other classes are in Class 2. This classification includes the majority of unit process piping
and selected off-site piping. Typical examples of these services include but are not necessarily limited to those
containing the following:<<PARAGRAPH_END>>
<<PARAGRAPH>>a) on-site hydrocarbons that will slowly vaporize during release such as those operating below the boiling point but
above the flash point,<<PARAGRAPH_END>>
<<PARAGRAPH>>b) on-site hydrogen, fuel gas, and natural gas,<<PARAGRAPH_END>>
<<PARAGRAPH>>c) on-site strong acids and caustics.<<PARAGRAPH_END>>
<<HEADING level=3>>6.3.4.4 Class 3<<HEADING_END>>
<<PARAGRAPH>>Services that are either flammable but do not significantly vaporize when they leak, i.e. below the flash point, or
flammable but are located in remote areas and operate below the boiling point are in Class 3. Services that are
potentially harmful to human tissue but are located in remote areas may be included in this class. Examples of Class
3 service include, but are not necessarily limited to, those containing the following:<<PARAGRAPH_END>>
<<PARAGRAPH>>a) on-site hydrocarbons that will not significantly vaporize during release such as those operating below the flash
point;<<PARAGRAPH_END>>
<<PAGE_END>>
<<PAGE_53>>
<<PARAGRAPH>>P IPING  I NSPECTION  C ODE : I N - SERVICE  I NSPECTION , R ATING , R EPAIR ,  AND  A LTERATION   OF  P IPING  S YSTEMS
47<<PARAGRAPH_END>>
<<PARAGRAPH>>b) off-site distillate and product lines to and from storage and loading;<<PARAGRAPH_END>>
<<PARAGRAPH>>c) tank farm piping;<<PARAGRAPH_END>>
<<PARAGRAPH>>d) off-site acids and caustics;<<PARAGRAPH_END>>
<<PARAGRAPH>>e) off-site hydrogen, fuel gas and natural gas; and<<PARAGRAPH_END>>
<<PARAGRAPH>>f)
Other lower risk hydrocarbon piping that does not fall in Class 1, 2, or 4.<<PARAGRAPH_END>>
<<HEADING level=3>>6.3.4.5 Class 4<<HEADING_END>>
<<PARAGRAPH>>Services that are essentially nonflammable and nontoxic are in Class 4, as are most utility services. Inspection of
Class 4 piping is optional and usually based on reliability needs and business impacts as opposed to safety or
environmental impact. Examples of Class 4 service include, but are not necessarily limited to, those containing the
following:<<PARAGRAPH_END>>
<<PARAGRAPH>>a) steam and steam condensate;<<PARAGRAPH_END>>
<<PARAGRAPH>>b) air;<<PARAGRAPH_END>>
<<PARAGRAPH>>c) nitrogen;<<PARAGRAPH_END>>
<<PARAGRAPH>>d) water, including boiler feed water or stripped sour water;<<PARAGRAPH_END>>
<<PARAGRAPH>>e) lube oil, seal oil;<<PARAGRAPH_END>>
<<PARAGRAPH>>f)
ASME B31.3, Category D services;<<PARAGRAPH_END>>
<<PARAGRAPH>>g) plumbing and sewers.<<PARAGRAPH_END>>
<<HEADING level=3>>6.4 Extent of Visual External and CUI Inspections<<HEADING_END>>
<<PARAGRAPH>>External visual inspections, including inspections for CUI, should be conducted at intervals no greater than those
listed in Table 1. Alternatively, external visual inspection intervals or due dates can be established by using a valid RBI
assessment conducted in accordance with API 580. This external visual inspection for potential CUI is also to assess
insulation condition and shall be conducted on all piping systems susceptible to CUI. The results of the visual
inspection should be documented to facilitate follow-up inspections.<<PARAGRAPH_END>>
<<PARAGRAPH>>Following the external visual inspection of susceptible systems, additional examination is required for the inspection
of CUI. The extent and type of the additional CUI inspection are listed in Table 2. Damaged insulation at higher
elevations may result in CUI in lower areas remote from the damage. NDE inspection for CUI should also be
conducted as listed in Table 2 at suspect locations operating between 10 °F (–12 °C) and 350 °F (175 °C) for carbon
steel and low alloy steel piping. RT or insulation removal and visual inspection is normally required for this inspection
at damaged or suspect locations. Other NDE assessment methods may be used where applicable. If the inspection
of the damaged or suspect areas has located significant CUI, additional areas should be inspected and, where
warranted, up to 100 % of the circuit should be inspected.<<PARAGRAPH_END>>
<<PARAGRAPH>>The extent of the CUI program described in Table 2 should be considered as target levels for piping systems and
locations with no CUI inspection experience. It is recognized that several factors may affect the likelihood of CUI to
include:<<PARAGRAPH_END>>
<<PARAGRAPH>>a) local climatic conditions,<<PARAGRAPH_END>>
<<PAGE_END>>
<<PAGE_54>>
<<PARAGRAPH>>48
API 570<<PARAGRAPH_END>>
<<HEADING level=3>>Table 2—Recommended Extent of CUI Inspection Following Visual Inspection for Susceptible Piping a<<HEADING_END>>
<<HEADING level=3>>At Damaged Insulation Locations
At Non-damaged Locations<<HEADING_END>>
<<HEADING level=3>>Approximate Amount of Examination
with NDE or Insulation Removal at Areas
with Damaged Insulation<<HEADING_END>>
<<HEADING level=3>>Approximate Amount of CUI Inspection
with NDE or Insulation Removal at Areas
without Damaged Insulation b<<HEADING_END>>
<<HEADING level=3>>Pipe Class<<HEADING_END>>
<<PARAGRAPH>>1
75 %
50 %<<PARAGRAPH_END>>
<<PARAGRAPH>>2
50 %
33 %<<PARAGRAPH_END>>
<<PARAGRAPH>>3
25 %
10 %<<PARAGRAPH_END>>
<<PARAGRAPH>>4
Optional
Optional<<PARAGRAPH_END>>
<<PARAGRAPH>>a
Susceptible piping is piping systems operating within the susceptible temperature ranges as indicated in API 574.<<PARAGRAPH_END>>
<<PARAGRAPH>>b
The 3rd column are additional areas to consider inspecting and is not progressive from the 2nd column<<PARAGRAPH_END>>
<<PARAGRAPH>>b) insulation design and maintenance,<<PARAGRAPH_END>>
<<PARAGRAPH>>c) coating quality,<<PARAGRAPH_END>>
<<PARAGRAPH>>d) service conditions.<<PARAGRAPH_END>>
<<PARAGRAPH>>Facilities with CUI inspection experience may increase or reduce the CUI inspection targets of Table 2. An exact
accounting of the CUI inspection targets is not required. The owner/user may confirm inspection targets with
operational history or other documentation.<<PARAGRAPH_END>>
<<PARAGRAPH>>Piping systems that are known to have a remaining life of over 10 years or that are adequately protected against
external corrosion need not be included for the NDE inspection recommended in Table 2. However, the condition of
the insulating system or the outer jacketing, such as a cold-box shell, should be observed periodically by operating or
other personnel. If deterioration is noted, it should be reported to the inspector. The following are examples of these
systems:<<PARAGRAPH_END>>
<<PARAGRAPH>>a) piping systems insulated effectively to preclude the entrance of moisture,<<PARAGRAPH_END>>
<<PARAGRAPH>>b) jacketed cryogenic piping systems,<<PARAGRAPH_END>>
<<PARAGRAPH>>c) piping systems installed in a cold box in which the atmosphere is purged with an inert gas,<<PARAGRAPH_END>>
<<PARAGRAPH>>d) piping systems in which the temperature being maintained is sufficiently low or sufficiently high to preclude the
presence of water.<<PARAGRAPH_END>>
<<PARAGRAPH>>The external visual inspection on bare piping is to assess the condition of paint and coating systems, to check for
external corrosion, and to check for other forms of deterioration.<<PARAGRAPH_END>>
<<HEADING level=3>>6.5 Extent of Thickness Measurement Inspection and Data Analysis<<HEADING_END>>
<<HEADING level=3>>6.5.1 CML Monitoring<<HEADING_END>>
<<PARAGRAPH>>To satisfy inspection interval requirements, each thickness measurement inspection should obtain thickness readings
on a representative sampling of the total number of CMLs on each circuit (see 5.6). It is not the intent of this Code that
every established CML needs to be measured each time. A statistical sampling of active CMLs may be monitored. In
addition some CMLs may be documented as inactive and therefore do not need to be measured and would not be
considered overdue. This representative sampling should include data for all the various types of components and
orientations (horizontal and vertical) found in each circuit. This sampling also shall include CMLs with the earliest<<PARAGRAPH_END>>
<<TABLE_1>>
| Pipe Class                                                                                                          | At Damaged Insulation Locations         | At Non-damaged Locations                |
|:--------------------------------------------------------------------------------------------------------------------|:----------------------------------------|:----------------------------------------|
|                                                                                                                     | Approximate Amount of Examination       | Approximate Amount of CUI Inspection    |
|                                                                                                                     | with NDE or Insulation Removal at Areas | with NDE or Insulation Removal at Areas |
|                                                                                                                     | with Damaged Insulation                 | without Damaged Insulationb             |
| 1                                                                                                                   | 75 %                                    | 50 %                                    |
| 2                                                                                                                   | 50 %                                    | 33 %                                    |
| 3                                                                                                                   | 25 %                                    | 10 %                                    |
| 4                                                                                                                   | Optional                                | Optional                                |
| a Susceptible piping is piping systems operating within the susceptible temperature ranges as indicated in API 574. |                                         |                                         |
| b The 3rd column are additional areas to consider inspecting and is not progressive from the 2nd column             |                                         |                                         |
<<TABLE_END>>
<<PAGE_END>>
<<PAGE_55>>
<<PARAGRAPH>>P IPING  I NSPECTION  C ODE : I N - SERVICE  I NSPECTION , R ATING , R EPAIR ,  AND  A LTERATION   OF  P IPING  S YSTEMS
49<<PARAGRAPH_END>>
<<PARAGRAPH>>renewal date as of the previous inspection. Where general thinning is predicted, this sampling should include all the
various types of components within the circuit. Where localized damage mechanisms are identified, sampling should
also include the location and orientation (top/bottom, inside/outside radius, etc.) where the damage is most likely to
occur.  The number and specific CMLs to be monitored at each inspection shall be determined by the inspector in
consultation with a piping engineer and/or corrosion specialist where non-uniform corrosion or other damage
mechanisms are expected. Therefore, scheduled inspection of circuits should obtain as many measurements as
necessary to satisfactorily monitor the type and extent of damage anticipated in each piping system. If RBI is used to
set the inspection interval or due date, CMLs not required for inspection per the RBI assessment do not need to be
inspected in accordance with the recommended maximum inspection intervals in Table 1.<<PARAGRAPH_END>>
<<PARAGRAPH>>To determine the extent of thickness measurements necessary in order to develop a corrosion rate and remaining life,
two basic approaches are acceptable as discussed below.<<PARAGRAPH_END>>
<<HEADING level=3>>6.5.2 Point-to-Point Method<<HEADING_END>>
<<PARAGRAPH>>An analysis method, whereby the corrosion rate, remaining life and re-inspection interval is determined for each
individual CML. Future inspections are managed based on the worst case  1 / 2  life established at each CML location.
During a re-inspection of a piping system, all of the CMLs may be re-inspected or only those that are coming due.
This method can lead to frequent inspections of the same piping system if not carefully managed. It is generally not
possible to apply a statistical analysis with the point-to-point method since 1) a relationship of one CML to another has
not been established, making it difficult to compare corrosion rates in the circuit or between CMLs, and 2) the
individual CML rates may be generated over significantly different time periods, when operating conditions may have
changed.<<PARAGRAPH_END>>
<<HEADING level=3>>6.5.3 Circuit Analysis Method<<HEADING_END>>
<<PARAGRAPH>>Where piping has been properly circuitized into common corrosion mechanisms and expected rates, a statistical
analysis may be used to determine a representative circuit corrosion rate and inspection interval. There are a number
of considerations for using a statistical analysis approach that are necessary to remain appropriately conservative,
some of which include the following.<<PARAGRAPH_END>>
<<PARAGRAPH>>a) Approach is generally applicable to damage mechanisms that produce uniform and some mildly localized
corrosion environments.<<PARAGRAPH_END>>
<<PARAGRAPH>>b) Locations that exhibit significantly different corrosion rates and locations with shorter remaining life may need to
be analyzed separately.<<PARAGRAPH_END>>
<<PARAGRAPH>>c) A sampling statistic should be considered to check the statistical confidence factor given the variability of the data
set (within a circuit).<<PARAGRAPH_END>>
<<PARAGRAPH>>d) The number of data points (CMLs) may need to be adjusted to achieve the desired statistical confidence before
employing a statistical methodology.<<PARAGRAPH_END>>
<<PARAGRAPH>>e) A safety factor or confidence interval, which may be dependent on the expected damage mechanisms and may
additionally account for circuit complexity, should be considered to account for uncertainties such as
measurement error and overall failure risk.<<PARAGRAPH_END>>
<<PARAGRAPH>>f)
CML re-inspection shall not be extended beyond the date projected to reach the established minimum required
thickness. Absolute limits should be considered for re-inspection of CMLs based on the likelihood of failure (e.g.,
time or thickness limit).<<PARAGRAPH_END>>
<<PARAGRAPH>>As a minimum, the worst-case CMLs within the circuit shall be inspected at the next established inspection interval.<<PARAGRAPH_END>>
<<PAGE_END>>
<<PAGE_56>>
<<PARAGRAPH>>50
API 570<<PARAGRAPH_END>>
<<HEADING level=3>>6.5.4 Data Analysis<<HEADING_END>>
<<PARAGRAPH>>Some level of data analysis is recommended under both approaches. Since the calculated corrosion rate used to
predict the future remaining life was a product of the prior operating history, it is important to check for any
acceleration of the corrosion rate over time and to be aware of planned operational changes. Good quality MOC and
IOW programs are necessary where critical process variables that may affect corrosion/damage rate or susceptibility
are tracked. Additional data analysis should consider the following.<<PARAGRAPH_END>>
<<PARAGRAPH>>a) Is the measured rate within the expected / predicted range?<<PARAGRAPH_END>>
<<PARAGRAPH>>b) Is the short rate significantly different from the long rate?<<PARAGRAPH_END>>
<<PARAGRAPH>>c) Has the variability (or standard deviation) within the circuit data increased significantly over time?<<PARAGRAPH_END>>
<<PARAGRAPH>>d) Do particular components, orientations, sections within the circuit or other identifiable features of the circuit exhibit
significantly different rates?<<PARAGRAPH_END>>
<<PARAGRAPH>>e) Have data anomalies been resolved, either through a review process or verification readings, prior to data
analysis?<<PARAGRAPH_END>>
<<PARAGRAPH>>In general both approaches should be developed considering the potential active damage mechanisms within the
piping system. Representative CMLs should be primarily based on the locations where the damage mechanisms are
likely to be most active but should also include a sampling of all sizes, orientations, component types and design
features (e.g. control valve stations, equipment inlets/outlets, alternate flow piping, etc) within the line or circuit. This
