Repository: Viswazgummadi/RAG_P01

# Retrieval-Augmented Generation (RAG) System for Technical Document Analysis

## Overview
This project implements a Retrieval-Augmented Generation (RAG) system for analyzing technical documents, particularly standards and specifications. It integrates advanced NLP techniques, including document preprocessing, vector database creation, and fine-tuned language model inference, to generate accurate and context-aware responses to user queries.

### Vector Database Creation
- **Text Chunking:**
  - Implements `RecursiveCharacterTextSplitter` for content segmentation.
  - Optimizes chunk size and overlap for retrieval efficiency.
- **Embedding Generation:**

File: data2/API/API 570 - 2016/API 570 - 2016.txt (part 6 of 8)
<<DOCUMENT_START>>
sampling also shall include CMLs with the earliest renewal date as of the previous inspection.<<PARAGRAPH_END>>
<<PARAGRAPH>>For general corrosion, it may not be necessary to identify the specific orientation of the sample point. Where localized
damage mechanisms are expected, sampling should include the orientation (top/bottom, inside/outside radius, etc.)
to help identify the specific active mechanism and provide data for future adjustments to CML locations. The number
and specific CMLs to be monitored at each inspection shall be determined by the inspector in consultation with a
piping engineer and/or corrosion specialist where non-uniform corrosion or other damage mechanisms are expected.
Statistical tools may be used to determine or adjust the CML quantities when prior data are available. For new circuits
or those with a change in service, data from a similar service may be applied to estimate CML quantities and/or
locations. Circuit inspections should include as many measurements as necessary to satisfactorily monitor the type
and extent of damage anticipated in each piping system. CMLs that are not driving the next inspection interval do not
necessarily need to be inspected in accordance with the recommended maximum inspection intervals in Table 1. If a
circuit statistical analysis method is to be performed, a representative sampling of all CMLs should be taken, to avoid
skewing the data. Representative sampling is not an important consideration using the point to point method.<<PARAGRAPH_END>>
<<PARAGRAPH>>In addition, some CMLs may be documented as “inactive” or “archived”. These are CML points that have essentially
been eliminated from the active registry but are being maintained for historical record purposes. There are several
reasons to consider inactivating or archiving CMLs, including; inappropriate placement of CML, sufficient coverage by
other CMLs, lack of historical corrosion activity, inaccessible during operation (e.g. furnace tubes), considered as
“downtime/turnaround” only CMLs, etc. Although these CMLs may be maintained within the system (or electronic
IDMS), they do not need to be measured on calculated intervals and would not be considered as overdue.<<PARAGRAPH_END>>
<<HEADING level=3>>6.6 Extent of Inspections on Small-bore Piping, Deadlegs, Auxiliary Piping, and Threaded
Connections<<HEADING_END>>
<<HEADING level=3>>6.6.1 Small Bore Piping (SBP)<<HEADING_END>>
<<PARAGRAPH>>SBP that is primary process piping shall be inspected in accordance with all the requirements of this document. As
with larger diameter piping, inspection practices for SBP shall take into consideration damage mechanisms in
API 571 other than just wall thinning (e.g. stress corrosion cracking, hydrogen induced cracking, embrittlement, etc).<<PARAGRAPH_END>>
<<PAGE_END>>
<<PAGE_57>>
<<PARAGRAPH>>P IPING  I NSPECTION  C ODE : I N - SERVICE  I NSPECTION , R ATING , R EPAIR ,  AND  A LTERATION   OF  P IPING  S YSTEMS
51<<PARAGRAPH_END>>
<<PARAGRAPH>>Specific attention should be paid to damage that may have been inflicted by mechanical overloading on SBP since
the strength and support systems for SBP are sometimes not adequate to avoid overload (e.g. vents, drains, bridles,
etc).<<PARAGRAPH_END>>
<<PARAGRAPH>>Where RBI is not in use, SBP that is secondary process piping has different minimum requirements depending upon
service classification. Class 1 and 2 secondary SBP shall be inspected to the same requirements as primary process
piping. Inspection of Class 3 and Class 4 secondary SBP is optional at the owner-users discretion depending upon
reliability and risk.<<PARAGRAPH_END>>
<<PARAGRAPH>>Insulated SBP should receive the same inspection practices for CUI as the primary piping or vessels to which it is
attached. Insulation stripping and radiography are the preferred inspection methods for insulated SBP. Attention
should be paid to insulation system resealing on SBP<<PARAGRAPH_END>>
<<PARAGRAPH>>Reference API 574 for multiple design, fabrication, installation and operating issues that can affect the likelihood of
failure for SBP systems.<<PARAGRAPH_END>>
<<HEADING level=3>>6.6.2 Deadleg Inspection<<HEADING_END>>
<<PARAGRAPH>>Deadlegs, including both large bore and small bore piping (e.g. level bridles), can be areas of increased corrosion
requiring special attention if they are deemed potentially corrosive by a corrosion specialist because of: the
accumulation of contaminated water, solid materials, different temperatures from the main line or the accumulation or
concentration of corrosive species (e.g. ammonium salts, organic acids, hydrogen sulfide and acidic deposits). Risk
assessment can be useful in determining which piping system deadlegs may be a higher threat to accelerated
corrosion than active piping circuits. Deadlegs that are part of primary piping systems should be considered at greater
risk because of the inability to valve them off in the event of a leak and the higher potential consequence of a large
leak.<<PARAGRAPH_END>>
<<PARAGRAPH>>Consideration should be given to removing potentially corrosive deadlegs that are non-essential. Corrosion
specialists should be consulted for placement of CMLs on deadlegs because of their potential for localized corrosion,
especially with regard to accelerated corrosion above and below liquid interfaces. Infrared thermography may be
useful for locating liquid interfaces in deadlegs. Inspections of horizontal deadlegs that may not be liquid full should
have examination points in all four quadrants of any CMLs.<<PARAGRAPH_END>>
<<PARAGRAPH>>Potentially corrosive deadlegs with CMLs should be tracked in a separate piping circuit from the mainline piping.
These deadlegs or low points are typically identified and documented in the inspection records and on inspection
ISO's. Deadlegs may be combined into one circuit if their anticipated damage mechanisms and corrosion rates are
similar. Inspections should include profile radiography on small diameter deadlegs, such as vents and drains, and
scanning UT or RT on larger diameter deadlegs. Other examination techniques for deadlegs include EMAT and PEC.
Profile RT should be employed for deadlegs that may be susceptible to fouling deposits that could cause
underdeposit corrosion or other integrity problems (e.g. fouling in relief lines).<<PARAGRAPH_END>>
<<PARAGRAPH>>Deadlegs that may collect water and be susceptible to freezing from external ambient conditions should be
adequately insulated and heat traced for such cases.<<PARAGRAPH_END>>
<<HEADING level=3>>6.6.3 Auxiliary Piping Inspection<<HEADING_END>>
<<PARAGRAPH>>Inspection of auxiliary SBP associated with instruments and machinery is optional and the need for which would
typically be determined by risk assessment. Criteria to consider in determining whether auxiliary SBP will need some
form of inspection include the following:<<PARAGRAPH_END>>
<<PARAGRAPH>>a) piping classification;<<PARAGRAPH_END>>
<<PARAGRAPH>>b) potential for environmental or fatigue cracking, particularly on non-braced SBP (e.g. reciprocating and centrifugal
compressors, flow induced vibration);<<PARAGRAPH_END>>
<<PAGE_END>>
<<PAGE_58>>
<<PARAGRAPH>>52
API 570<<PARAGRAPH_END>>
<<PARAGRAPH>>c) potential for corrosion based on experience with adjacent primary systems;<<PARAGRAPH_END>>
<<PARAGRAPH>>d) potential for CUI;<<PARAGRAPH_END>>
<<PARAGRAPH>>e) potential for fatigue, erosion and/or corrosion on thermowells.<<PARAGRAPH_END>>
<<HEADING level=3>>6.6.4 Threaded-connection Inspection and Mitigation<<HEADING_END>>
<<PARAGRAPH>>Inspection of threaded connections should be according to the requirements listed above for small-bore and auxiliary
piping. When selecting CMLs on threaded connections, include those threaded connections that can be radiographed
during scheduled inspections.<<PARAGRAPH_END>>
<<PARAGRAPH>>When seal-welding threaded connections to reduce likelihood of threaded connection failure scenarios, pay close
attention to weld prep cleanliness to avoid welding defects and cover all threads completely.<<PARAGRAPH_END>>
<<PARAGRAPH>>SBP connections associated with rotating equipment, especially threaded connections are often subject to fatigue
damage. As such, they should be periodically assessed and considered for possible renewal with a thicker wall or
upgrading joint design. The need for such renewal will depend on several issues, including the following:<<PARAGRAPH_END>>
<<PARAGRAPH>>a) classification of piping,<<PARAGRAPH_END>>
<<PARAGRAPH>>b) magnitude and frequency of vibration,<<PARAGRAPH_END>>
<<PARAGRAPH>>c) amount of unsupported weight,<<PARAGRAPH_END>>
<<PARAGRAPH>>d) current piping wall thickness,<<PARAGRAPH_END>>
<<PARAGRAPH>>e) whether or not the system can be maintained on-stream,<<PARAGRAPH_END>>
<<PARAGRAPH>>f)
corrosion rate,<<PARAGRAPH_END>>
<<PARAGRAPH>>g) intermittent service.<<PARAGRAPH_END>>
<<HEADING level=3>>6.7 Inspection and Maintenance of Pressure-relieving Devices (PRDs)<<HEADING_END>>
<<HEADING level=3>>6.7.1 General<<HEADING_END>>
<<PARAGRAPH>>PRDs shall be tested and repaired by a repair organization experienced in pressure relieving device maintenance.
PRDs should be inspected, tested, and maintained in accordance with API 576.<<PARAGRAPH_END>>
<<HEADING level=3>>6.7.2 Quality Assurance Process for PRDs<<HEADING_END>>
<<PARAGRAPH>>Each equipment repair organization shall have a fully documented quality assurance system. As a minimum, the
following shall be included in the quality assurance manual:<<PARAGRAPH_END>>
<<PARAGRAPH>>a) title page;<<PARAGRAPH_END>>
<<PARAGRAPH>>b) revision log;<<PARAGRAPH_END>>
<<PARAGRAPH>>c) contents page;<<PARAGRAPH_END>>
<<PARAGRAPH>>d) statement of authority and responsibility;<<PARAGRAPH_END>>
<<PARAGRAPH>>e) organizational chart;<<PARAGRAPH_END>>
<<PAGE_END>>
<<PAGE_59>>
<<PARAGRAPH>>P IPING  I NSPECTION  C ODE : I N - SERVICE  I NSPECTION , R ATING , R EPAIR ,  AND  A LTERATION   OF  P IPING  S YSTEMS
53<<PARAGRAPH_END>>
<<PARAGRAPH>>f)
scope of work;<<PARAGRAPH_END>>
<<PARAGRAPH>>g) drawings and specification controls;<<PARAGRAPH_END>>
<<PARAGRAPH>>h) requirements for material and part control;<<PARAGRAPH_END>>
<<PARAGRAPH>>i)
repair and inspection program;<<PARAGRAPH_END>>
<<PARAGRAPH>>j)
requirements for welding, NDE, and heat treatment;<<PARAGRAPH_END>>
<<PARAGRAPH>>k) requirements for valve testing, setting, leak testing, and sealing;<<PARAGRAPH_END>>
<<PARAGRAPH>>l)
general example of the valve repair nameplate;<<PARAGRAPH_END>>
<<PARAGRAPH>>m) requirements for calibrating measurement and test gauges;<<PARAGRAPH_END>>
<<PARAGRAPH>>n) requirements for updating and controlling copies of the quality control manual;<<PARAGRAPH_END>>
<<PARAGRAPH>>o) sample forms;<<PARAGRAPH_END>>
<<PARAGRAPH>>p) training and qualifications required for repair personnel;<<PARAGRAPH_END>>
<<PARAGRAPH>>q) requirements for handling of non-conformances.<<PARAGRAPH_END>>
<<PARAGRAPH>>Each repair organization shall also have a fully documented training program that shall ensure that repair personnel
are qualified within the scope of the repairs.<<PARAGRAPH_END>>
<<HEADING level=3>>6.7.3 PRD Testing and Inspection Intervals<<HEADING_END>>
<<HEADING level=3>>6.7.3.1 General<<HEADING_END>>
<<PARAGRAPH>>Pressure-relieving devices shall be tested and inspected at intervals that are frequent enough to verify that the valves
perform reliably in the particular service conditions. Other pressure-relieving devices (e.g. rupture disks and vacuum-
breaker valves) shall be inspected at intervals based on service conditions. The inspection interval for all pressure-
relieving devices is determined by the inspector, engineer, or other qualified individual per the owner/user's quality
assurance system.<<PARAGRAPH_END>>
<<HEADING level=3>>6.7.3.2 PRD Testing and Inspection Intervals<<HEADING_END>>
<<PARAGRAPH>>Unless documented experience and/or an RBI assessment indicates that a longer interval is acceptable, test and
inspection intervals for pressure-relieving devices in typical process services should not exceed:<<PARAGRAPH_END>>
<<PARAGRAPH>>a) 5 years for typical process services, and<<PARAGRAPH_END>>
<<PARAGRAPH>>b) 10 years for clean (non-fouling) and noncorrosive services.<<PARAGRAPH_END>>
<<PARAGRAPH>>When a pressure-relieving device is found to be heavily fouled or stuck, or when a PRD fails an as received pop test,
the inspection and testing interval shall be reduced unless a review shows that the device will perform reliably at the
current interval. The owner user should define the criteria which constitute an “As received” pop test failure. The
owner user may define criteria for failure based on “As received” pop test pressure as a percentage of set pressure.
As a default criteria for a valve being stuck shut, use a max 150 % of set pressure beyond which the valve is classified
as stuck shut if it does not pop, and the test is discontinued. The review should determine the cause of the failure or
the reasons for the pressure-relieving device not operating properly. When PRDs are removed for inspection and
testing, inlet and outlet lines should be visually inspected for fouling and plugging.<<PARAGRAPH_END>>
<<PAGE_END>>
<<PAGE_60>>
<<PARAGRAPH>>54
API 570<<PARAGRAPH_END>>
<<PARAGRAPH>>Refer to API 576 for additional information on PRD pop test results and investigations.<<PARAGRAPH_END>>
<<HEADING level=3>>7 Inspection Data Evaluation, Analysis, and Recording<<HEADING_END>>
<<HEADING level=3>>7.1 Corrosion Rate Determination<<HEADING_END>>
<<HEADING level=3>>7.1.1 General<<HEADING_END>>
<<PARAGRAPH>>The owner/user may use either the Point-to-Point analysis method or a statistical analysis method, or a combination
of both, to determine the long term or short time corrosion rates.<<PARAGRAPH_END>>
<<HEADING level=3>>7.1.2 Point-to-Point Method<<HEADING_END>>
<<PARAGRAPH>>The Long Term (LT) corrosion rate of an individual CML shall be calculated from the following formula:<<PARAGRAPH_END>>
<<PARAGRAPH>>Corrosion rate LT
t initial
t actual
–
time years
)   between   t initial   and  t actual
------------------------------------------------------------------------------------------------------
=<<PARAGRAPH_END>>
<<PARAGRAPH>>(1)<<PARAGRAPH_END>>
<<PARAGRAPH>>The Short Term (ST) corrosion rate of an individual CML shall be calculated from the following formula:<<PARAGRAPH_END>>
<<PARAGRAPH>>Corrosion rate ST
t initial
t actual
–
time years
)   between   t previous   and  t actual
------------------------------------------------------------------------------------------------------------
=<<PARAGRAPH_END>>
<<PARAGRAPH>>where<<PARAGRAPH_END>>
<<PARAGRAPH>>t initial
is the thickness, in inches (millimeters), at the same location as tactual measured at initial installation
or at the commencement of a new corrosion rate environment;<<PARAGRAPH_END>>
<<PARAGRAPH>>t previous
is the thickness, in inches (millimeters), at the same location as tactual measured during one or more
previous inspections.<<PARAGRAPH_END>>
<<PARAGRAPH>>LT and ST corrosion rates should be compared to see which results in the shortest remaining life as part of the data
assessment. The authorized inspector, in consultation with a corrosion specialist, shall select the corrosion rate that
best reflects the current process (see 6.3.3 for inspection interval determination).<<PARAGRAPH_END>>
<<HEADING level=3>>7.1.3 Statistical Analysis Method<<HEADING_END>>
<<PARAGRAPH>>The Owner–User may elect to use a statistical analysis method (e.g. probability plots or related tools) to establish a
representative corrosion, remaining life estimate and/or re-inspection date. Any statistical approach shall be
documented. Care shall be taken to ensure that the statistical treatment of data results reflects a reasonably
conservative representation of the various pipe components within the circuit. Statistical analysis employing point
measurements is not applicable to piping circuits with significant localized unpredictable corrosion mechanisms (See
additional notes and statistical analysis in 6.5). There are many statistical tools that can be employed once Piping
Circuits have been properly established. While such calculations offer a convenient means to numerically summarize
Circuit data, it is often the combination of descriptive statistics plus data visualization through statistical plots that
provide the most useful results.<<PARAGRAPH_END>>
<<PARAGRAPH>>See API 574 for additional discussion on statistical analysis methods.<<PARAGRAPH_END>>
<<HEADING level=3>>7.2 Remaining Life Calculations<<HEADING_END>>
<<PARAGRAPH>>The remaining life shall be calculated from the following formula:<<PARAGRAPH_END>>
<<PARAGRAPH>>Remaining life years
t actual
t required
–
corrosion rate inches mm
)  per year
--------------------------------------------------------------------------------------------------------------
=<<PARAGRAPH_END>>
<<PARAGRAPH>>(2)<<PARAGRAPH_END>>
<<PAGE_END>>
<<PAGE_61>>
<<PARAGRAPH>>P IPING  I NSPECTION  C ODE : I N - SERVICE  I NSPECTION , R ATING , R EPAIR ,  AND  A LTERATION   OF  P IPING  S YSTEMS
55<<PARAGRAPH_END>>
<<PARAGRAPH>>where<<PARAGRAPH_END>>
<<PARAGRAPH>>t actual
is the actual thickness, in inches (millimeters), measured at the time of inspection for a given location
or component as specified in 5.7.<<PARAGRAPH_END>>
<<PARAGRAPH>>t required
is the required thickness, in inches (millimeters), at the same location or component as the actual
measurement computed by the design formulas (e.g. pressure and structural) before corrosion
allowance and manufacturer's tolerance are added.<<PARAGRAPH_END>>
<<HEADING level=3>>7.3 Newly Installed Piping Systems or Changes in Service<<HEADING_END>>
<<PARAGRAPH>>For new piping systems and piping systems for which service conditions are being changed, one of the following
methods shall be employed to determine the probable rate of corrosion from which the remaining wall thickness at the
time of the next inspection can be estimated.<<PARAGRAPH_END>>
<<PARAGRAPH>>a) A corrosion rate for a piping circuit may be calculated from data collected by the owner/user on piping systems of
similar material in comparable service and comparable operating conditions.<<PARAGRAPH_END>>
<<PARAGRAPH>>b) If data for the same or similar service are not available, a corrosion rate for a piping circuit may be estimated from
the owner/user's experience or from published data on piping systems in comparable service.<<PARAGRAPH_END>>
<<PARAGRAPH>>c) If the probable corrosion rate cannot be determined by either method listed in 7.3a) or 7.3b), the initial thickness
measurement determinations shall be made after no more than three months of service by using nondestructive
thickness measurements of the piping system. Corrosion monitoring devices, such as corrosion coupons or
corrosion probes, may be useful in establishing the timing of these thickness measurements. Subsequent
measurements shall be made after appropriate intervals until the corrosion rate is established.<<PARAGRAPH_END>>
<<HEADING level=3>>7.4 Existing and Replacement Piping<<HEADING_END>>
<<PARAGRAPH>>Corrosion rates shall be calculated on one of the methods identified in 7.1. For repaired or in-kind replacement piping,
the corrosion rate shall be established based on the previous worse case measured rate at the replacement location
or the circuit average rate.<<PARAGRAPH_END>>
<<PARAGRAPH>>If calculations indicate that an inaccurate rate of corrosion has been assumed, the rate to be used for the next period
shall be adjusted to agree with the actual rate found.<<PARAGRAPH_END>>
<<HEADING level=3>>7.5 MAWP Determination<<HEADING_END>>
<<PARAGRAPH>>The MAWP for the continued use of piping systems shall be established using the applicable code. Computations
may be made for known materials if all the following essential details are known to comply with the principles of the
applicable code:<<PARAGRAPH_END>>
<<PARAGRAPH>>a) upper and/or lower temperature limits for specific materials,<<PARAGRAPH_END>>
<<PARAGRAPH>>b) quality of materials and workmanship,<<PARAGRAPH_END>>
<<PARAGRAPH>>c) inspection requirements,<<PARAGRAPH_END>>
<<PARAGRAPH>>d) reinforcement of openings,<<PARAGRAPH_END>>
<<PARAGRAPH>>e) any cyclical service requirements.<<PARAGRAPH_END>>
<<PAGE_END>>
<<PAGE_62>>
<<PARAGRAPH>>56
API 570<<PARAGRAPH_END>>
<<PARAGRAPH>>For unknown materials, computations may be made assuming the lowest grade material and joint efficiency in the
applicable code. When the MAWP is recalculated, the wall thickness used in these computations shall be the actual
thickness as determined by inspection minus twice the estimated corrosion loss before the date of the next inspection
(see 6.3.3). Allowance shall be made for the other loadings in accordance with the applicable code. The applicable
code allowances for pressure and temperature variations from the MAWP are permitted provided all of the associated
code criteria are satisfied.<<PARAGRAPH_END>>
<<PARAGRAPH>>Annex D contains two examples of calculations of MAWP illustrating the use of the corrosion half-life concept.<<PARAGRAPH_END>>
<<HEADING level=3>>7.6 Required Thickness Determination<<HEADING_END>>
<<PARAGRAPH>>The required thickness of a pipe shall be the greater of the pressure design thickness or the structural minimum
thickness. For services with high risk, the piping engineer should consider increasing the required thickness to
provide for unanticipated or unknown loadings, or undiscovered metal loss. See API 574, Second Edition, Section 11
for information on the determination of pressure design thicknesses, structural minimum thicknesses, minimum
required thicknesses, and minimum alert thicknesses. Table 7 in Section 12 of API 574 provides examples of
minimum alert thicknesses and default minimum structural thicknesses for carbon and low alloy steel piping operating
below 400 °F (205 °C).<<PARAGRAPH_END>>
<<HEADING level=3>>7.7 Assessment of Inspection Findings<<HEADING_END>>
<<PARAGRAPH>>Pressure containing components found to have degradation that could affect their load carrying capability [pressure
loads and other applicable loads (e.g. weight, wind, etc., per API 579-1/ASME FFS-1)] shall be evaluated for
continued service or removed from service until corrective actions/repairs are performed. Fitness-for-Service
techniques, such as those documented in API 579-1/ASME FFS-1, latest edition, may be used for this evaluation.
The Fitness-for-Service techniques used shall be applicable to the specific degradation observed. The following
techniques may be used as applicable.<<PARAGRAPH_END>>
<<PARAGRAPH>>a) To evaluate metal loss in excess of the corrosion allowance, a Fitness-For-Service assessment may be performed
in accordance with one of the following parts of API 579-1/ASME FFS-1. This assessment requires the use of a
future corrosion allowance, which shall be established, based on 7.1.<<PARAGRAPH_END>>
<<PARAGRAPH>>b) Assessment of General Metal Loss—API 579-1/ASME FFS-1, Part 4.<<PARAGRAPH_END>>
<<PARAGRAPH>>c) Assessment of Local Metal Loss—API 579-1/ASME FFS-1, Part 5.<<PARAGRAPH_END>>
<<PARAGRAPH>>d) Assessment of Pitting Corrosion—API 579-1/ASME FFS-1, Part 6.<<PARAGRAPH_END>>
<<PARAGRAPH>>e) To evaluate blisters and laminations, a Fitness-for-Service assessment should be performed in accordance with
API 579-1/ASME FFS-1, Part 7. In some cases, this evaluation will require the use of a future corrosion
allowance, which shall be established, based on 7.1.<<PARAGRAPH_END>>
<<PARAGRAPH>>f)
To evaluate weld misalignment and piping distortions, a Fitness-for-Service assessment should be performed in
accordance with API 579-1/ASME FFS-1, Part 8.<<PARAGRAPH_END>>
<<PARAGRAPH>>g) To evaluate crack-like flaws, a Fitness-for-Service assessment should be performed in accordance with API 579-1/
ASME FFS-1, Part 9.<<PARAGRAPH_END>>
<<PARAGRAPH>>h) To evaluate the effects of fire damage, a Fitness-for-Service assessment should be performed in accordance with
API 579-1/ASME FFS-1, Part 11.<<PARAGRAPH_END>>
<<PAGE_END>>
<<PAGE_63>>
<<PARAGRAPH>>P IPING  I NSPECTION  C ODE : I N - SERVICE  I NSPECTION , R ATING , R EPAIR ,  AND  A LTERATION   OF  P IPING  S YSTEMS
57<<PARAGRAPH_END>>
<<HEADING level=3>>7.8 Piping Stress Analysis<<HEADING_END>>
<<PARAGRAPH>>Piping shall be supported and guided so that:<<PARAGRAPH_END>>
<<PARAGRAPH>>a) its weight is carried safely,<<PARAGRAPH_END>>
<<PARAGRAPH>>b) it has sufficient flexibility for thermal expansion or contraction, and<<PARAGRAPH_END>>
<<PARAGRAPH>>c) it does not vibrate excessively, and<<PARAGRAPH_END>>
<<PARAGRAPH>>d) accounts for other loads (e.g. those included in the original code of construction).<<PARAGRAPH_END>>
<<PARAGRAPH>>Piping flexibility is of increasing concern the larger the diameter of the piping and the greater the difference between
ambient and operating temperature conditions.<<PARAGRAPH_END>>
<<PARAGRAPH>>Piping stress analysis to assess system flexibility and support adequacy is not normally performed as part of a piping
inspection. However, many existing piping systems were analyzed as part of their original design or as part of a re-
rating or modification, and the results of these analyses can be useful in developing inspection plans. When
unexpected movement of a piping system is observed, such as during an external visual inspection (see 5.5.5), the
inspector should discuss these observations with the piping engineer and evaluate the need for conducting a piping
stress analysis.<<PARAGRAPH_END>>
<<PARAGRAPH>>See API 574 for more information on pressure design, minimum required and structural minimum thicknesses,
including formulas, example problems and default tables of suggested minimums.<<PARAGRAPH_END>>
<<PARAGRAPH>>Piping stress analysis can identify the most highly stressed components in a piping system and predict the thermal
movement of the system when it is placed in operation. This information can be used to concentrate inspection efforts
at the locations most prone to fatigue damage from thermal expansion (heat up and cool down) cycles and/or creep
damage in high-temperature piping. Comparing predicted thermal movements with observed movement can help
identify the occurrence of unexpected operating conditions and deterioration of guides and supports. Consultation
with the piping engineer may be necessary to explain observed deviations from the analysis predictions, particularly
for complicated systems involving multiple supports and guides between end points.<<PARAGRAPH_END>>
<<PARAGRAPH>>Piping stress analysis also can be employed to help solve observed piping vibration problems. The natural
frequencies in which a piping system will vibrate can be predicted by analysis. The effects of additional guiding can be
evaluated to assess its ability to control vibration by increasing the system's natural frequencies beyond the frequency
of exciting forces, such as machine rotational speed. It is important to determine that guides added to control vibration
do not adversely restrict thermal expansion.<<PARAGRAPH_END>>
<<HEADING level=3>>7.9 Reporting and Records for Piping System Inspection<<HEADING_END>>
<<HEADING level=3>>7.9.1 Permanent and Progressive Records<<HEADING_END>>
<<PARAGRAPH>>Piping system owner/users shall maintain permanent and progressive records of their piping systems and pressure-
relieving devices. Permanent records will be maintained throughout the service life of each piping system. As a part of
these records, progressive inspection and maintenance records will be regularly updated to include new information
pertinent to the operation, inspection, and maintenance history of the piping system. See also API 574 for more
information of piping system records.<<PARAGRAPH_END>>
<<PAGE_END>>
<<PAGE_64>>
<<PARAGRAPH>>58
API 570<<PARAGRAPH_END>>
<<HEADING level=3>>7.9.2 Types of Piping Records<<HEADING_END>>
<<PARAGRAPH>>Piping system and pressure-relieving device records shall contain four types of information pertinent to mechanical
integrity as follows.<<PARAGRAPH_END>>
<<PARAGRAPH>>a) Fabrication, Construction and Design Information to the Extent Available—For example, MDRs, MTRs, weld
maps, WPS/PQR, design specification data, piping design calculations, NDE records, heat treat records,
pressure-relieving device sizing calculations and construction drawings.<<PARAGRAPH_END>>
<<PARAGRAPH>>b) Inspection History—For example, inspection reports, and data for each type of inspection conducted (e.g. internal,
external, thickness measurements), and inspection recommendations for repair. Inspection reports shall
document the date of each inspection and/or examination, the date of the next scheduled inspection, the name (or
initials) of the person who performed the inspection and/or examination, the serial number or other identifier of the
equipment inspected, a description of the inspection and/or examination performed, and the results of the
inspection and/or examination. Piping RBI records should be in accordance with API 580.<<PARAGRAPH_END>>
<<PARAGRAPH>>c) Repair, Alteration, and Re-rating Information—For example:<<PARAGRAPH_END>>
<<PARAGRAPH>>1) repair and alteration forms if prepared;<<PARAGRAPH_END>>
<<PARAGRAPH>>2) reports indicating that piping systems still in-service with either identified deficiencies, temporary repairs or
recommendations for repair, are suitable for continued service until repairs can be completed; and<<PARAGRAPH_END>>
<<PARAGRAPH>>3) re-rating documentation (including re-rating calculations and new design conditions.<<PARAGRAPH_END>>
<<PARAGRAPH>>d) Fitness-for-Service assessment documentation requirements are described in API 579-1/ASME FFS-1, specific
documentation requirements for the type of flaw being assessed are provided in the appropriate part of API 579-1/
ASME FFS-1.<<PARAGRAPH_END>>
<<HEADING level=3>>7.9.3 Operating and Maintenance Records<<HEADING_END>>
<<PARAGRAPH>>Site operating and maintenance records, such as operating conditions, including process upsets that may affect
mechanical integrity, changes in service, mechanical damage from maintenance should also be available to the
inspector.<<PARAGRAPH_END>>
<<HEADING level=3>>7.9.4 Computer Records<<HEADING_END>>
<<PARAGRAPH>>The use of a computer-based system for storing, calculating, and analyzing data should be considered in view of the
volume of data that will be generated as part of a piping inspection program. Computer programs are particularly
useful for the following:<<PARAGRAPH_END>>
<<PARAGRAPH>>a) storing and analyzing the actual thickness readings;<<PARAGRAPH_END>>
<<PARAGRAPH>>b) calculating short and long-term corrosion rates, retirement dates, MAWP, and re-inspection intervals;<<PARAGRAPH_END>>
<<PARAGRAPH>>c) highlighting areas of high corrosion rates, piping circuits overdue for inspection, piping close to the minimum
required thickness, and other information.<<PARAGRAPH_END>>
<<HEADING level=3>>7.9.5 Piping Circuit Records<<HEADING_END>>
<<PARAGRAPH>>The following information should be recorded for each piping circuit on which CMLs are located:<<PARAGRAPH_END>>
<<PARAGRAPH>>a) material of construction/piping specification;<<PARAGRAPH_END>>
<<PAGE_END>>
<<PAGE_65>>
<<PARAGRAPH>>P IPING  I NSPECTION  C ODE : I N - SERVICE  I NSPECTION , R ATING , R EPAIR ,  AND  A LTERATION   OF  P IPING  S YSTEMS
59<<PARAGRAPH_END>>
<<PARAGRAPH>>b) piping diameter:<<PARAGRAPH_END>>
<<PARAGRAPH>>c) operating and design pressures and temperatures;<<PARAGRAPH_END>>
<<PARAGRAPH>>d) ANSI flange rating;<<PARAGRAPH_END>>
<<PARAGRAPH>>e) process fluids;<<PARAGRAPH_END>>
<<PARAGRAPH>>f)
piping classification (if RBI is not being used);<<PARAGRAPH_END>>
<<PARAGRAPH>>g) insulation, heat tracing, PWHT;<<PARAGRAPH_END>>
<<PARAGRAPH>>h) whether the circuit is a deadleg, injection point, intermittent service, or other special circuit;<<PARAGRAPH_END>>
<<PARAGRAPH>>i)
the corrosion rate and remaining service life of, at least, the limiting examination point on the circuit;<<PARAGRAPH_END>>
<<PARAGRAPH>>j)
maximum interval for external inspection;<<PARAGRAPH_END>>
<<PARAGRAPH>>k) maximum interval for thickness measurement inspection;<<PARAGRAPH_END>>
<<PARAGRAPH>>l)
any unusual or localized corrosion mode that would require specialized inspection techniques;<<PARAGRAPH_END>>
<<PARAGRAPH>>m) particular circuit features that might subject it to rapid corrosion increases in the event of a process upset or loss of
injection fluid flow.<<PARAGRAPH_END>>
<<HEADING level=3>>7.9.6 Inspection Isometric Drawings (ISOs)<<HEADING_END>>
<<PARAGRAPH>>The primary purpose of inspection ISOs is to identify the location of CMLs and to identify the location of any
recommended maintenance. Inspection ISOs are recommended and should contain the following:<<PARAGRAPH_END>>
<<PARAGRAPH>>a) all significant components of the piping circuits (e.g. all valves, elbows, tees, branches, etc.);<<PARAGRAPH_END>>
<<PARAGRAPH>>b) material of construction and specification breaks;<<PARAGRAPH_END>>
<<PARAGRAPH>>c) diameter of piping;<<PARAGRAPH_END>>
<<PARAGRAPH>>d) insulated or not;<<PARAGRAPH_END>>
<<PARAGRAPH>>e) all secondary piping for Class 1 (or high consequence RBI) piping circuits;<<PARAGRAPH_END>>
<<PARAGRAPH>>f)
secondary piping up to the block valve that is normally used for Class 2 (or appropriate RBI consequence) unit
pipe;<<PARAGRAPH_END>>
<<PARAGRAPH>>g) all CMLs with appropriate information to locate the CMLs;<<PARAGRAPH_END>>
<<PARAGRAPH>>h) adequate orientation and scale to provide legible detail;<<PARAGRAPH_END>>
<<PARAGRAPH>>i)
piping-circuit numbers and changes;<<PARAGRAPH_END>>
<<PARAGRAPH>>j)
continuation drawing numbers;<<PARAGRAPH_END>>
<<PARAGRAPH>>k) location and type of pipe supports.<<PARAGRAPH_END>>
<<PAGE_END>>
<<PAGE_66>>
<<PARAGRAPH>>60
API 570<<PARAGRAPH_END>>
<<PARAGRAPH>>Inspection ISOs are recommended for all unit piping and all Class 1 (or high consequence RBI) pipe rack piping on
which CMLs have been identified for thickness measurement. Alternate methods for pipe rack piping which
adequately describes the system without ISOs may be used.<<PARAGRAPH_END>>
<<PARAGRAPH>>Inspection ISOs are recommended for Class 2 (or appropriate RBI consequence) rack piping with CMLs, except that
grid type drawings may be used if all other details are shown. The use of local details or local isometrics is acceptable
to show the location of CMLs on grid drawings.<<PARAGRAPH_END>>
<<PARAGRAPH>>Inspection ISOs do not need to be drawn to scale or show dimensions unless necessary to locate CMLs.<<PARAGRAPH_END>>
<<HEADING level=3>>7.10 Inspection Recommendations for Repair or Replacement<<HEADING_END>>
<<PARAGRAPH>>A list of repair or replacement recommendations (includes recommendations for non-conformances) that impact
piping integrity is required and shall be kept current. The recommendation tracking system shall include:<<PARAGRAPH_END>>
<<PARAGRAPH>>a) recommended corrective action or repair and date,<<PARAGRAPH_END>>
<<PARAGRAPH>>b) priority or target date for recommended action,<<PARAGRAPH_END>>
<<PARAGRAPH>>c) piping system identifier (e.g. piping system or circuit number) that the recommendation affects.<<PARAGRAPH_END>>
<<PARAGRAPH>>d) list of temporary repairs that may need follow-up monitoring and eventual replacement.<<PARAGRAPH_END>>
<<PARAGRAPH>>A management system is required for tracking and reviewing outstanding recommendations on a periodic basis.<<PARAGRAPH_END>>
<<HEADING level=3>>7.11 Inspection Records for External Inspections<<HEADING_END>>
<<PARAGRAPH>>Results of external piping system inspections shall be documented. A combination of checklist and narrative record
keeping is recommended when documenting inspection results. Checklists should serve the purpose of reminding
record keepers of all the issues important to be included in piping inspection records; but narratives serve the purpose
better than checklists for thoroughly documenting inspections results. The location of CUI inspections, either by
insulation removal or NDE, should be identified. The location may be identified by establishing a CML on the
appropriate inspection ISO or with marked-up construction ISOs and narrative reports.<<PARAGRAPH_END>>
<<HEADING level=3>>7.12 Piping Failure and Leak Reports<<HEADING_END>>
<<PARAGRAPH>>Leaks and failures in piping that occur as a result of corrosion, cracking or mechanical damage shall be recorded and
reported to the owner/user. As with other piping failures, leaks and failures in piping systems shall be investigated to
identify and correct the cause of failure. See API 585 for more information on how to investigate piping failures.
Temporary repairs to piping systems shall be documented in the inspection records.<<PARAGRAPH_END>>
<<HEADING level=3>>7.13 Inspection Deferral or Interval Revision<<HEADING_END>>
<<PARAGRAPH>>Inspection tasks for piping circuits and pressure relieving devices that cannot be performed by their due date can be
risk assessed and deferred for a specific period of time, where appropriate. A deferral procedure shall be in place that
defines a risk-based deferral process, including a corrective action plan and deferral date, plus necessary approvals.<<PARAGRAPH_END>>
<<PARAGRAPH>>For equipment with RBI intervals/due dates, the existing risk assessment should be updated to determine if the
change in risk is acceptable by not doing the originally planned inspection.<<PARAGRAPH_END>>
<<PAGE_END>>
<<PAGE_67>>
<<PARAGRAPH>>P IPING  I NSPECTION  C ODE : I N - SERVICE  I NSPECTION , R ATING , R EPAIR ,  AND  A LTERATION   OF  P IPING  S YSTEMS
61<<PARAGRAPH_END>>
<<PARAGRAPH>>If inspection of a piping circuit is to be deferred beyond the established interval. that procedure should include:<<PARAGRAPH_END>>
<<PARAGRAPH>>a) concurrence with the appropriate piping personnel including the inspector and appropriate owner/user
management representative;<<PARAGRAPH_END>>
<<PARAGRAPH>>b) any required operating controls needed to make the extended run;<<PARAGRAPH_END>>
<<PARAGRAPH>>c) need for appropriate nonintrusive inspection with NDE, if any, as needed to justify the temporary extension; and<<PARAGRAPH_END>>
<<PARAGRAPH>>d) proper documentation of the deferral in the piping or PRD records.<<PARAGRAPH_END>>
<<PARAGRAPH>>Notwithstanding the above, an inspection or pressure relieving device servicing interval may be deferred by the
inspector, without other approvals, based on a satisfactory review of the equipment history and appropriate risk
analysis, when the period of time for which the item is to be deferred does not exceed 10 % of the inspection/servicing
interval or six months, whichever is less.<<PARAGRAPH_END>>
<<PARAGRAPH>>Deferrals need to be completed and documented before the equipment is operated past the scheduled inspection
due date and owner/user management apprised of the increased risk (if any) of temporarily operating past the
scheduled inspection due date. Piping operated beyond the inspection due date without a documented and approved
deferral is not permitted by this Code. The deferral of scheduled inspections should be the occasional exception not a
frequent occurrence.<<PARAGRAPH_END>>
<<PARAGRAPH>>NOTE   If there are potentially any unusual types of degradation involved in the inspection of the piping systems, the inspector is
advised to seek the guidance of the piping engineer or corrosion specialist before interval changes are approved.<<PARAGRAPH_END>>
<<HEADING level=3>>8 Repairs, Alterations, and Rerating of Piping Systems<<HEADING_END>>
<<HEADING level=3>>8.1 Repairs and Alterations<<HEADING_END>>
<<HEADING level=3>>8.1.1 General<<HEADING_END>>
<<PARAGRAPH>>The principles of ASME B31.3 or the code to which the piping system was built shall be followed to the extent
