Repository: Viswazgummadi/RAG_P01

# Retrieval-Augmented Generation (RAG) System for Technical Document Analysis

## Overview
This project implements a Retrieval-Augmented Generation (RAG) system for analyzing technical documents, particularly standards and specifications. It integrates advanced NLP techniques, including document preprocessing, vector database creation, and fine-tuned language model inference, to generate accurate and context-aware responses to user queries.

### Vector Database Creation
- **Text Chunking:**
  - Implements `RecursiveCharacterTextSplitter` for content segmentation.
  - Optimizes chunk size and overlap for retrieval efficiency.
- **Embedding Generation:**

File: data2/API/API 570 - 2016/API 570 - 2016.txt (part 7 of 8)
<<DOCUMENT_START>>
practical for in-service repairs. ASME B31.3 is written for design and construction of piping systems. However, most
of the technical requirements on design, welding, examination, and materials also can be applied in the inspection, re-
rating, repair, and alteration of operating piping systems. When ASME B31.3 cannot be followed because of its new
construction coverage (such as revised or new material specifications, inspection requirements, certain heat
treatments, and pressure tests), the piping engineer or inspector shall be guided by API 570 in lieu of strict conformity
to ASME B31.3. As an example of intent, the phrase “principles of ASME B31.3” has been employed in API 570,
rather than “in accordance with ASME B31.3.”<<PARAGRAPH_END>>
<<PARAGRAPH>>The principles and practices of API 577 shall also be followed for all welded repairs and modifications.<<PARAGRAPH_END>>
<<HEADING level=3>>8.1.2 Authorization<<HEADING_END>>
<<PARAGRAPH>>All repair and alteration work shall be done by a repair organization as defined in Section 3 and shall be authorized by
the inspector prior to its commencement. Authorization for alteration work to a piping system may not be given without
prior consultation with, and approval by, the piping engineer. The inspector will designate any inspection hold points
required during the repair or alteration sequence. The inspector may give prior general authorization for limited or
routine repairs and procedures, provided the inspector is satisfied with the competency of the repair organization.<<PARAGRAPH_END>>
<<PAGE_END>>
<<PAGE_68>>
<<PARAGRAPH>>62
API 570<<PARAGRAPH_END>>
<<HEADING level=3>>8.1.3 Approval<<HEADING_END>>
<<PARAGRAPH>>All proposed methods of design, execution, materials, welding procedures, examination, and testing shall be
approved by the inspector or by the piping engineer, as appropriate. Owner/user approval of on-stream welding is
required.<<PARAGRAPH_END>>
<<PARAGRAPH>>Welding repairs of cracks that occurred in-service should not be attempted without prior consultation with the piping
engineer in order to identify and correct the cause of the cracking. Examples are cracks suspected of being caused
by vibration, thermal cycling, thermal expansion problems, and environmental cracking.<<PARAGRAPH_END>>
<<PARAGRAPH>>The inspector shall approve all repair and alteration work at designated hold points and after the repairs and
alterations have been satisfactorily completed in accordance with the requirements of API 570.<<PARAGRAPH_END>>
<<HEADING level=3>>8.1.4 Welding Repairs (Including On-stream)<<HEADING_END>>
<<HEADING level=3>>8.1.4.1 Temporary Repairs<<HEADING_END>>
<<PARAGRAPH>>For temporary repairs, including on-stream, a full encirclement welded split sleeve or box-type enclosure designed by
the piping engineer may be applied over the damaged or corroded area. See various articles in ASME PCC-2 for
more information on repairs to piping systems. Longitudinal cracks shall not be repaired in this manner unless the
piping engineer has determined that cracks would not be expected to propagate from under the sleeve. In some
cases, the piping engineer will need to consult with a fracture analyst. The design of temporary enclosures and
repairs shall be approved by the piping engineer.<<PARAGRAPH_END>>
<<PARAGRAPH>>If the repair area is localized (for example, pitting or pinholes) and the SMYS of the pipe is not more than 40,000 psi
(275,800 kPa), and a Fitness-for-Service analysis shows it is acceptable, a temporary repair may be made by fillet
welding a properly designed split coupling or plate patch over the pitted or locally thinned area (see 8.1.4 for design
considerations and Annex C for an example). The material for the repair shall match the base metal unless approved
by the piping engineer. A fillet-welded patch shall not be installed on top of an existing fillet-welded patch. When
installing a fillet-welded patch adjacent to an existing fillet-welded patch, the minimum distance between the toe of the
fillet weld shall not be less than:<<PARAGRAPH_END>>
<<PARAGRAPH>>(3)<<PARAGRAPH_END>>
<<PARAGRAPH>>d
4  Rt
=<<PARAGRAPH_END>>
<<PARAGRAPH>>where<<PARAGRAPH_END>>
<<PARAGRAPH>>d
is the minimum distance between the toes of fillet welds of adjacent fillet weld attachments, in inches
(millimeters);<<PARAGRAPH_END>>
<<PARAGRAPH>>R
is the inside radius in inches (millimeters);<<PARAGRAPH_END>>
<<PARAGRAPH>>t
is the minimum required thickness of the fillet-welded patch in inches (millimeters).<<PARAGRAPH_END>>
<<PARAGRAPH>>For minor leaks and thinning below  T min , properly designed enclosures may be welded over the leak or thin piping
while the piping system is in-service, provided the inspector is satisfied that adequate thickness remains in the actual
location of the proposed weld and HAZ, and the piping component can withstand welding without the likelihood of
further material damage, such as from caustic service. Any leak in a Class 1 service or where a risk ranking is
determined to be high, shall be first reviewed by a piping engineer to determine if the work can be safely performed
while the system remains on stream.<<PARAGRAPH_END>>
<<PARAGRAPH>>Temporary repairs should be removed and replaced with a suitable permanent repair at the next available
maintenance opportunity. Temporary repairs may remain in place for a longer period of time only if approved and
documented by the piping engineer.<<PARAGRAPH_END>>
<<PAGE_END>>
<<PAGE_69>>
<<PARAGRAPH>>P IPING  I NSPECTION  C ODE : I N - SERVICE  I NSPECTION , R ATING , R EPAIR ,  AND  A LTERATION   OF  P IPING  S YSTEMS
63<<PARAGRAPH_END>>
<<HEADING level=3>>8.1.4.2 Permanent Repairs<<HEADING_END>>
<<PARAGRAPH>>Repairs to defects found in piping components may be made by preparing a welding groove that completely removes
the defect and then filling the groove with weld metal deposited in accordance with 8.2.<<PARAGRAPH_END>>
<<PARAGRAPH>>Corroded areas may be restored with weld metal deposited in accordance with 8.2. Surface irregularities and
contamination shall be removed before welding. Appropriate NDE methods shall be applied after completion of the
weld.<<PARAGRAPH_END>>
<<PARAGRAPH>>If it is feasible to take the piping system out of service, the defective area may be removed by cutting out a cylindrical
section and replacing it with a piping component that meets the applicable code.<<PARAGRAPH_END>>
<<PARAGRAPH>>Insert patches (flush patches) may be used to repair damaged or corroded areas if the following requirements are
met:<<PARAGRAPH_END>>
<<PARAGRAPH>>a) full-penetration groove welds are provided;<<PARAGRAPH_END>>
<<PARAGRAPH>>b) for Class 1 and Class 2 piping systems, the welds shall be 100 % radiographed or ultrasonically tested using NDE
procedures that are approved by the inspector;<<PARAGRAPH_END>>
<<PARAGRAPH>>c) patches may be any shape but shall have rounded corners [1 in. (25 mm) minimum radius].<<PARAGRAPH_END>>
<<PARAGRAPH>>See ASME PCC-2 Part 2 for more information on various welded repairs to piping systems.<<PARAGRAPH_END>>
<<HEADING level=3>>8.1.5 Nonwelding Repairs (On-stream)<<HEADING_END>>
<<PARAGRAPH>>Temporary repairs of locally thinned sections or circumferential linear defects may be made on-stream by installing a
properly designed and applied enclosure (e.g. bolted clamp, nonmetallic composite wrap, metallic and epoxy wraps,
or other non-welded applied temporary repair). The design shall include control of axial thrust loads if the piping
component being enclosed is (or may become) insufficient to control pressure thrust. The effect of enclosing
(crushing) forces on the component also shall be considered. See ASME PCC-2 Part 4 for more information on
nonmetallic composite wrap repair methods.<<PARAGRAPH_END>>
<<PARAGRAPH>>During turnarounds or other appropriate opportunities, temporary leak sealing and leak dissipating devices, (e.g., wire
wrapping, mechanical clamps, etc) including temporary repairs on valves, shall be removed and appropriate actions
taken to restore the original integrity of the piping system. The inspector and/or piping engineer shall be involved in
determining repair methods and procedures. Temporary leak sealing and leak dissipating devices may remain in
place for a longer period of time only if approved and documented by the piping engineer. From a mechanical integrity
perspective, injection fittings on valves to seal fugitive (LDAR) emissions from valve stem seal are not considered to
be temporary repairs. Their removal or valve replacement is at the discretion of the owner operator.<<PARAGRAPH_END>>
<<PARAGRAPH>>Procedures that include leak sealing fluids (“pumping”) for process piping should be reviewed for acceptance by the
inspector or piping engineer. The review should take into consideration the compatibility of the sealant with the
leaking material; the pumping pressure on the clamp (especially when re-pumping) and any resulting crushing forces;
and; the risk of sealant affecting downstream flow meters, pressure relieving devices, or machinery; the risk of
subsequent leakage at bolt threads causing corrosion or stress corrosion cracking of bolts; and the number of times
the seal area is repumped.<<PARAGRAPH_END>>
<<PARAGRAPH>>See ASME PCC-2 Part 3 for more information on non-welded repairs for piping systems.<<PARAGRAPH_END>>
<<PAGE_END>>
<<PAGE_70>>
<<PARAGRAPH>>64
API 570<<PARAGRAPH_END>>
<<HEADING level=3>>8.2 Welding and Hot Tapping<<HEADING_END>>
<<HEADING level=3>>8.2.1 General<<HEADING_END>>
<<PARAGRAPH>>All repair and alteration welding shall be done in accordance with the principles of ASME B31.3 or the code to which
the piping system was built.<<PARAGRAPH_END>>
<<PARAGRAPH>>Any welding conducted on piping components in operation shall be done in accordance with API 2201. The inspector
shall use as a minimum the “Suggested Hot Tap Checklist” contained in API 2201 for hot tapping performed on piping
components. See API 577 for further guidance on hot tapping and welding in-service.<<PARAGRAPH_END>>
<<HEADING level=3>>8.2.2 Procedures, Qualifications, and Records<<HEADING_END>>
<<PARAGRAPH>>The repair organization shall use welders and welding procedures qualified in accordance with ASME B31.3 or the
code to which the piping was built. See API 577 for guidance on welding procedures and qualifications.<<PARAGRAPH_END>>
<<PARAGRAPH>>The repair organization shall maintain records of welding procedures and welder performance qualifications. These
records shall be available to the inspector prior to the start of welding.<<PARAGRAPH_END>>
<<HEADING level=3>>8.2.3 Preheating and PWHT<<HEADING_END>>
<<HEADING level=3>>8.2.3.1 General<<HEADING_END>>
<<PARAGRAPH>>Refer to API 577 for guidance on preheating and PWHT.<<PARAGRAPH_END>>
<<HEADING level=3>>8.2.3.2 Preheating<<HEADING_END>>
<<PARAGRAPH>>Preheat temperatures used in making welding repairs shall be in accordance with the applicable code and qualified
welding procedure. Exceptions for temporary repairs shall be approved by the piping engineer.<<PARAGRAPH_END>>
<<PARAGRAPH>>NOTE   Preheating alone may not be considered as an alternative to environmental cracking prevention.<<PARAGRAPH_END>>
<<PARAGRAPH>>Piping systems constructed of steels initially requiring PWHT normally are postweld heat treated if alterations or
repairs involving pressure retaining welding are performed.<<PARAGRAPH_END>>
<<HEADING level=3>>8.2.3.3 PWHT<<HEADING_END>>
<<PARAGRAPH>>PWHT of piping system repairs or alterations should be made using the applicable requirements of ASME B31.3 or
the code to which the piping was built. See 8.2.4 for an alternative preheat procedure for some PWHT requirements.
Exceptions for temporary repairs shall be approved by the piping engineer and be in accordance with ASME PCC-2,
Article 2.9.<<PARAGRAPH_END>>
<<PARAGRAPH>>Local PWHT may be substituted for 360° banding on local repairs on all materials, provided the following precautions
and requirements are applied.<<PARAGRAPH_END>>
<<PARAGRAPH>>a) The application is reviewed, and a procedure is developed by the piping engineer.<<PARAGRAPH_END>>
<<PARAGRAPH>>b) In evaluating the suitability of a procedure, consideration shall be given to applicable factors, such as base metal
thickness, thermal gradients, material properties, changes resulting from PWHT, the need for full-penetration
welds, and surface and volumetric examinations after PWHT. Additionally, the overall and local strains and
distortions resulting from the heating of a local restrained area of the piping wall shall be considered in developing
and evaluating PWHT procedures.<<PARAGRAPH_END>>
<<PARAGRAPH>>c) A preheat of 300 °F (150 °C), or higher as specified by specific welding procedures, is maintained while welding.<<PARAGRAPH_END>>
<<PAGE_END>>
<<PAGE_71>>
<<PARAGRAPH>>P IPING  I NSPECTION  C ODE : I N - SERVICE  I NSPECTION , R ATING , R EPAIR ,  AND  A LTERATION   OF  P IPING  S YSTEMS
65<<PARAGRAPH_END>>
<<PARAGRAPH>>d) The required PWHT temperature shall be maintained for a distance of not less than two times the base metal
thickness measured from the weld. The PWHT temperature shall be monitored by a suitable number of
thermocouples (a minimum of two) based on the size and shape of the area being heat treated.<<PARAGRAPH_END>>
<<PARAGRAPH>>e) Controlled heat also shall be applied to any branch connection or other attachment within the PWHT area.<<PARAGRAPH_END>>
<<PARAGRAPH>>f)
The PWHT is performed for code compliance and not for environmental cracking resistance.<<PARAGRAPH_END>>
<<HEADING level=3>>8.2.4 Preheat or Controlled Deposition Welding Methods as Alternatives to Postweld Heat Treatment<<HEADING_END>>
<<HEADING level=3>>8.2.4.1 General<<HEADING_END>>
<<PARAGRAPH>>In some instances, full PWHT may have potential adverse effects on equipment and piping. Nevertheless, the piping
may have been originally PWHT’d or may require PWHT according to the original construction code. In these cases,
preheat and controlled deposition welding may be used in lieu of PWHT, as described in 8.2.4.2 and 8.2.4.3.
However, prior to using alternative methods, a piping engineer shall assure the alternative is suitable based on a
metallurgical review. The review shall consider factors such as the reason for the original PWHT, susceptibility to
stress corrosion cracking, stresses in the location of the weld, susceptibility to high temperature hydrogen attack,
susceptibility to creep, etc.<<PARAGRAPH_END>>
<<PARAGRAPH>>The welding method shall be selected based on the rules according to the applicable code/standard. As well, the
adequacy of the as-welded joint at operating and pressure test conditions should be considered.<<PARAGRAPH_END>>
<<PARAGRAPH>>When reference is made in this section to materials by the ASME designations, P-Numbers and Group Numbers, the
requirements of this section apply to the applicable materials of the original code of construction, either ASME or
other, which conform by chemical composition and mechanical properties to the ASME P-number and group number
designations.<<PARAGRAPH_END>>
<<PARAGRAPH>>Pressure boundary process piping alterations or repair welds that initially required PWHT shall be postweld heat
treated, with the exceptions listed in 8.2.4.2 and 8.2.4.3. If valid for the current rated design, the original joint efficiency
factor may be used when alternative post weld heat treatments are practiced.<<PARAGRAPH_END>>
<<HEADING level=3>>8.2.4.2 Preheating Method (Notch Toughness Testing Not Required)<<HEADING_END>>
<<PARAGRAPH>>The preheating method, when performed in lieu of PWHT, is limited to the following materials and weld processes:<<PARAGRAPH_END>>
<<PARAGRAPH>>a) The materials shall be limited to P-No. 1, Group 1, 2, and 3, and to P-No. 3, Group 1 and 2 (excluding Mn-Mo
steels in Group 2)<<PARAGRAPH_END>>
<<PARAGRAPH>>b) The welding shall be limited to the shielded-metal-arc welding (SMAW), gas-metal-arc welding (GMAW), gas-
tungsten-arc (GTAW), and flux-cored arc welding (FCAW) processes.<<PARAGRAPH_END>>
<<PARAGRAPH>>The welders and welding procedures shall be qualified in accordance with the applicable rules of the original code of
construction, except that the PWHT of the test coupon used to qualify the procedure shall be omitted.<<PARAGRAPH_END>>
<<PARAGRAPH>>The weld area shall be preheated and maintained at a minimum temperature of 300°F (150°C) during welding. The
300 °F (150 °C) temperature should be checked to assure that 4 in. (100 mm) of the material or four times the
material thickness (whichever is greater) on each side of the groove is maintained at the minimum temperature during
welding. The maximum interpass temperature shall not exceed 600 °F (315 °C). When the weld does not penetrate
through the full thickness of the material, the minimum preheat and maximum interpass temperatures need only be
maintained at a distance of 4 in. (100 mm) or four times the depth of the repair weld, whichever is greater on each
side of the joint.<<PARAGRAPH_END>>
<<PAGE_END>>
<<PAGE_72>>
<<PARAGRAPH>>66
API 570<<PARAGRAPH_END>>
<<PARAGRAPH>>The use of the preheat alternative requires consultation with the piping engineer who should consider the potential for
environmental cracking and whether the welding procedure will provide adequate toughness. Examples of situations
where this alternative could be considered include seal welds, weld metal buildup of thin areas, and welding support
clips.<<PARAGRAPH_END>>
<<PARAGRAPH>>NOTE   Notch toughness testing is not required when using this preheat method in lieu of PWHT.<<PARAGRAPH_END>>
<<HEADING level=3>>8.2.4.3 Controlled-deposition Welding Method (Notch Toughness Testing Required)<<HEADING_END>>
<<PARAGRAPH>>The controlled-deposition welding method may be used in lieu of PWHT in accordance with the following:<<PARAGRAPH_END>>
<<PARAGRAPH>>a) Notch toughness testing, such as that established by ASME B31.1, Chapter III Section 323, is necessary when
impact tests are required by the original code of construction or the construction code applicable to the work
planned.<<PARAGRAPH_END>>
<<PARAGRAPH>>b) The materials shall be limited to P-No. 1, P-No. 3, and P-No. 4 steels.<<PARAGRAPH_END>>
<<PARAGRAPH>>c) The welding shall be limited to the shielded-metal-arc welding (SMAW), gas-metal-arc welding (GMAW), flux-
cored arc welding (FCAW), and gas–tungsten arc welding (GTAW) processes.<<PARAGRAPH_END>>
<<PARAGRAPH>>d) A weld procedure specification shall be developed and qualified for each application. The welding procedure shall
define the preheat temperature and interpass temperature and include the post-heating temperature requirement
in f(8). The qualification thickness for the test plates and repair grooves shall be in accordance with Table 3.The
test material for the welding procedure qualification shall be of the same material specification (including
specification type, grade, class and condition of heat treatment) as the original material specification for the repair.
If the original material specification is obsolete, the test material used should conform as much as possible to the
material used for construction, but in no case shall the material be lower in strength or have a carbon content of
more than 0.35 %.<<PARAGRAPH_END>>
<<PARAGRAPH>>e) When impact tests are required by the construction code applicable to the work planned, the PQR shall include
sufficient tests to determine if the toughness of the weld metal and the heat-affected zone of the base metal in the
as-welded condition is adequate at the minimum design metal temperature (such as the criteria used in ASME
B31.3). If special hardness limits are necessary (for example, as set forth in NACE RP 0472 and MR 0103) for
corrosion resistance, the PQR shall include hardness tests as well.<<PARAGRAPH_END>>
<<PARAGRAPH>>f)
The WPS shall include the following additional requirements.<<PARAGRAPH_END>>
<<PARAGRAPH>>1) The supplementary essential variables of ASME Code, Section IX, Paragraph QW-250, shall apply.<<PARAGRAPH_END>>
<<PARAGRAPH>>2) The maximum weld heat input for each layer shall not exceed that used in the procedure qualification test.<<PARAGRAPH_END>>
<<PARAGRAPH>>3) The minimum preheat temperature for welding shall not be less than that used in the procedure qualification
test.<<PARAGRAPH_END>>
<<PARAGRAPH>>4) The maximum interpass temperature for welding shall not be greater than that used in the procedure
qualification test.<<PARAGRAPH_END>>
<<PARAGRAPH>>5) The preheat temperature shall be checked to assure that 4 in. (100 mm) of the material or four times the
material thickness (whichever is greater) on each side of the weld joint will be maintained at the minimum
temperature during welding. When the weld does not penetrate through the full thickness of the material, the
minimum preheat temperature need only be maintained at a distance of 4 in. (100 mm) or four times the depth
of the repair weld, whichever is greater on each side of the joint.<<PARAGRAPH_END>>
<<PAGE_END>>
<<PAGE_73>>
<<PARAGRAPH>>P IPING  I NSPECTION  C ODE : I N - SERVICE  I NSPECTION , R ATING , R EPAIR ,  AND  A LTERATION   OF  P IPING  S YSTEMS
67<<PARAGRAPH_END>>
<<PARAGRAPH>>6) For the allowed welding processes in Item c, use only electrodes and filler metals that are classified by the filler
metal specification with an optional supplemental diffusible-hydrogen designator of H8 or lower. When shielding
gases are used with a process, the gas shall exhibit a dew point that is not higher than –60 °F (–50 °C).
Surfaces on which welding will be done shall be maintained in a dry condition during welding and free of rust,
mill scale and hydrogen producing contaminants such as oil, grease and other organic materials.<<PARAGRAPH_END>>
<<PARAGRAPH>>7) The welding technique shall be a controlled-deposition, temper-bead or half-bead technique. The specific
technique shall be used in the procedure qualification test.<<PARAGRAPH_END>>
<<PARAGRAPH>>8) For welds made by SMAW, once filling is completed do not allow the weldment to cool below the minimum
preheat temperature. As well, raise the weldment temperature to 500 °F ± 50 °F (260 °C ± 30 °C) for a minimum
period of two hours. This assists out-gassing diffusion of any weld metal hydrogen picked up during welding.
This hydrogen bake-out may be omitted when H4 filler metal (such as E7018-H4) is specified.<<PARAGRAPH_END>>
<<PARAGRAPH>>9) After the finished repair weld has cooled to ambient temperature, the final temper bead reinforcement layer
shall be removed substantially flush with the surface of the base material.<<PARAGRAPH_END>>
<<PARAGRAPH>>Refer to WRC Bulletin 412 for additional supporting technical information regarding controlled deposition welding.<<PARAGRAPH_END>>
<<HEADING level=3>>Table 3–Welding Methods as Alternatives to Post-weld Heat Treatment Qualification Thickness for Test
Plates and Repair Grooves<<HEADING_END>>
<<HEADING level=3>>Depth  t  of Test Groove
Welded<<HEADING_END>>
<<HEADING level=3>>Repair Groove Depth
Qualified<<HEADING_END>>
<<HEADING level=3>>Thickness  T  of Test
Coupon Welded<<HEADING_END>>
<<HEADING level=3>>Thickness Base Metal
Qualified<<HEADING_END>>
<<PARAGRAPH>>t
<  t
< 2 in (50 mm)
<  T<<PARAGRAPH_END>>
<<PARAGRAPH>>t
<  t
≥  2 in (50 mm)
2 in (50 mm) to unlimited<<PARAGRAPH_END>>
<<PARAGRAPH>>a
The depth of the groove used for procedure qualification must be deep enough to allow removal of the required test specimen<<PARAGRAPH_END>>
<<HEADING level=3>>8.2.5 Design<<HEADING_END>>
<<PARAGRAPH>>Butt joints shall be full-penetration groove welds.<<PARAGRAPH_END>>
<<PARAGRAPH>>Piping components shall be replaced when repair is likely to be inadequate. New connections and replacements shall
be designed and fabricated according to the principles of the applicable code. The design of temporary enclosures
and repairs shall be approved by the piping engineer.<<PARAGRAPH_END>>
<<PARAGRAPH>>New connections may be installed on piping systems provided the design, location, and method of attachment
conform to the principles of the applicable code.<<PARAGRAPH_END>>
<<PARAGRAPH>>Fillet-welded patches require special design considerations, especially relating to weld-joint efficiency and crevice
corrosion. Fillet-welded patches shall be designed by the piping engineer. A patch may be applied to the external
surfaces of piping, provided it is in accordance with 8.1.3 and meets either of the following requirements:<<PARAGRAPH_END>>
<<PARAGRAPH>>a) the proposed patch provides design strength equivalent to a reinforced opening designed according to the
applicable code;<<PARAGRAPH_END>>
<<PARAGRAPH>>b) the proposed patch is designed to absorb the membrane strain of the part in a manner that is in accordance with
the principles of the applicable code, if the following criteria are met:<<PARAGRAPH_END>>
<<PARAGRAPH>>1) the allowable membrane stress is not exceeded in the piping part or the patch,<<PARAGRAPH_END>>
<<PARAGRAPH>>2) the strain in the patch does not result in fillet weld stresses exceeding allowable stresses for such welds,<<PARAGRAPH_END>>
<<TABLE_1>>
| Depth t of Test Groove                                                                                                        | Repair Groove Depth   | Thickness T of Test   | Thickness Base Metal      |
| Welded                                                                                                                        | Qualified             | Coupon Welded         | Qualified                 |
|:------------------------------------------------------------------------------------------------------------------------------|:----------------------|:----------------------|:--------------------------|
| t                                                                                                                             | < t                   | < 2 in (50 mm)        | < T                       |
| t                                                                                                                             | < t                   | ≥ 2 in (50 mm)        | 2 in (50 mm) to unlimited |
| a The depth of the groove used for procedure qualification must be deep enough to allow removal of the required test specimen |                       |                       |                           |
<<TABLE_END>>
<<PAGE_END>>
<<PAGE_74>>
<<PARAGRAPH>>68
API 570<<PARAGRAPH_END>>
<<PARAGRAPH>>3) an overlay patch shall have rounded corners (see Annex C).<<PARAGRAPH_END>>
<<PARAGRAPH>>Different components in the same piping system or circuit may have different design temperatures. In establishing the
design temperature, consideration shall be given to process fluid temperatures, ambient temperatures, heating and
cooling media temperatures, and insulation.<<PARAGRAPH_END>>
<<HEADING level=3>>8.2.6 Materials<<HEADING_END>>
<<PARAGRAPH>>The materials used in making repairs or alterations shall be of known weldable quality, shall conform to the applicable
code, and shall be compatible with the original material. For material verification requirements, see 5.12.<<PARAGRAPH_END>>
<<HEADING level=3>>8.2.7 NDE<<HEADING_END>>
<<PARAGRAPH>>Acceptance of a welded repair or alteration shall include NDE in accordance with the applicable code and the owner/
user's specification, unless otherwise specified in API 570. The principles and practices of API 577 shall also be
followed. When surface and volumetric examinations are required, they shall be in accordance with ASME  BPVC
Section V (or equivalent).<<PARAGRAPH_END>>
<<HEADING level=3>>8.2.8 Pressure Testing<<HEADING_END>>
<<PARAGRAPH>>After welding is completed, a pressure test in accordance with 5.8 shall be performed if practical and deemed
necessary by the inspector. Pressure tests are normally required after alterations and major repairs. See ASME
PCC-2, Article 5.1 for more information on conducting pressure tests. When a pressure test is not necessary or
practical, NDE shall be utilized in lieu of a pressure test. Substituting appropriate NDE procedures for a pressure test
after an alteration, re-rating, or repair may be done only after consultation with the inspector and the piping engineer.
For existing insulated lines that are being pressure tested after repairs, re-rating, or alterations, it is not necessary to
strip insulation on all existing welds. Pressure tests with longer hold times and observations of pressure gauges can
be substituted for insulation stripping when the risks associated with leak under the insulation are acceptable.<<PARAGRAPH_END>>
<<PARAGRAPH>>When it is not practical to perform a pressure test of a final closure weld that joins a new or replacement section of
piping to an existing system, all of the following requirements shall be satisfied.<<PARAGRAPH_END>>
<<PARAGRAPH>>a) The new or replacement piping section is pressure tested and examined in accordance with the applicable code
governing the design of the piping system, or if not practical, welds are examined with appropriate NDE, as
specified by the authorized piping inspector.<<PARAGRAPH_END>>
<<PARAGRAPH>>b) The closure weld is a weld between any pipe or standard piping component of equal diameter and thickness,
axially aligned (not miter cut), and of equivalent materials. Where slip-on flanges or socket weld fittings are
permitted by the specification for the piping system, they may be used within the limitations of that specification.
Acceptable alternatives are:<<PARAGRAPH_END>>
<<PARAGRAPH>>1) slip-on flanges for design cases up to Class 150 and 500 °F (260 °C); and<<PARAGRAPH_END>>
<<PARAGRAPH>>2) socket-welded fittings for sizes NPS 2 or less and design cases up to 500 °F (260 °C). A spacer designed for
socket welding or some other means shall be used to establish a minimum  1 / 16  in. (1.6 mm) gap. Socket welds
shall be per ASME B31.3 and shall be a minimum of two passes.<<PARAGRAPH_END>>
<<PARAGRAPH>>c) Any final closure butt weld shall be of 100 % RT; or angle beam ultrasonic flaw detection may be used, provided
the appropriate acceptance criteria have been established.<<PARAGRAPH_END>>
<<PARAGRAPH>>d) MT or PT shall be performed on the root pass and the completed weld for butt welds and on the completed weld
for fillet welds.<<PARAGRAPH_END>>
<<PAGE_END>>
<<PAGE_75>>
<<PARAGRAPH>>P IPING  I NSPECTION  C ODE : I N - SERVICE  I NSPECTION , R ATING , R EPAIR ,  AND  A LTERATION   OF  P IPING  S YSTEMS
69<<PARAGRAPH_END>>
<<PARAGRAPH>>The owner/user shall specify industry-qualified UT angle beam examiners for closure welds that have not been
pressure tested and for weld repairs identified by the piping engineer or authorized piping inspector.<<PARAGRAPH_END>>
<<HEADING level=3>>8.3 Re-rating<<HEADING_END>>
<<PARAGRAPH>>Re-rating piping systems by changing the temperature rating or the MAWP may be done only after all of the following
requirements have been met.<<PARAGRAPH_END>>
<<PARAGRAPH>>a) Calculations are performed by the piping engineer or the inspector.<<PARAGRAPH_END>>
<<PARAGRAPH>>b) All re-ratings shall be established in accordance with the requirements of the code to which the piping system was
built or by computation using the appropriate methods in the latest edition of the applicable code or other industry
standards approved by a SDO (e.g. API 579-1/ASME FFS-1).<<PARAGRAPH_END>>
<<PARAGRAPH>>c) Current inspection records verify that the piping system is satisfactory for the proposed service conditions and that
the appropriate corrosion allowance is provided.<<PARAGRAPH_END>>
<<PARAGRAPH>>d) Re-rated piping systems shall be leak tested in accordance with the code to which the piping system was built or
the latest edition of the applicable code for the new service conditions, unless one of the following is true.<<PARAGRAPH_END>>
<<PARAGRAPH>>1) Documented records indicate a previous leak test was performed at greater than or equal to the test pressure
for the new condition.<<PARAGRAPH_END>>
<<PARAGRAPH>>2) The re-rate is an increase in the rating temperature that does not affect allowable tensile stress.<<PARAGRAPH_END>>
<<PARAGRAPH>>3) The piping integrity is confirmed by appropriate nondestructive inspection techniques in lieu of testing after
consultation with the inspector and piping engineer.<<PARAGRAPH_END>>
<<PARAGRAPH>>e) The piping system is checked to affirm that the required pressure relieving devices are present, are set at the
appropriate pressure, and have the appropriate capacity at set pressure.<<PARAGRAPH_END>>
<<PARAGRAPH>>f)
The piping system re-rating is acceptable to the inspector or piping engineer.<<PARAGRAPH_END>>
<<PARAGRAPH>>g) All piping components in the system (such as valves, flanges, bolts, gaskets, packing, and expansion joints) are
adequate for the new combination of pressure and temperature.<<PARAGRAPH_END>>
<<PARAGRAPH>>h) Piping flexibility is adequate for design temperature changes.<<PARAGRAPH_END>>
<<PARAGRAPH>>i)
Appropriate engineering records are updated.<<PARAGRAPH_END>>
<<PARAGRAPH>>j)
A decrease in minimum operating temperature is justified by impact test results, if required by the applicable code.<<PARAGRAPH_END>>
<<HEADING level=3>>9 Inspection of Buried Piping<<HEADING_END>>
<<HEADING level=3>>9.1 General<<HEADING_END>>
<<PARAGRAPH>>Inspection of buried process piping (not regulated by the U.S. Department of Transportation) is different from other
process piping inspection because significant external deterioration can be caused by corrosive soil conditions and
the inspection can be hindered by the inaccessibility of the affected areas of the piping. Important, non-mandatory
references for underground piping inspection are API 574 and the following NACE documents: SP0102, SP0169,
SP0274, and RP0502; and API 651.<<PARAGRAPH_END>>
<<PAGE_END>>
<<PAGE_76>>
<<PARAGRAPH>>70
API 570<<PARAGRAPH_END>>
<<PARAGRAPH>>Buried piping shall be inspected to determine its external surface condition. The inspection plans shall be based on
an assessment of the effectiveness of the CP system (if any exists), whether the pipe was coated and on inspection
information obtained from one or more of the following methods:<<PARAGRAPH_END>>
<<PARAGRAPH>>a) during maintenance activity on connecting piping of similar material;<<PARAGRAPH_END>>
<<PARAGRAPH>>b) from representative portions of the actual piping;<<PARAGRAPH_END>>
<<PARAGRAPH>>c) from buried piping in similar circumstances;<<PARAGRAPH_END>>
<<PARAGRAPH>>d) from permanently installed thickness monitoring devices;<<PARAGRAPH_END>>
<<PARAGRAPH>>e) from inspections conducted with remote visual equipment, if possible; or<<PARAGRAPH_END>>
<<PARAGRAPH>>f)
from the results of cathodic protection surveys, or from guided wave examination used to locate areas of interest
for follow-up inspection using more quantitative thickness measurement techniques.<<PARAGRAPH_END>>
<<HEADING level=3>>9.2 Above-grade Visual Surveillance<<HEADING_END>>
<<PARAGRAPH>>Indications of leaks in buried piping may include a change in the surface contour of the ground, discoloration of the
soil, softening of paving asphalt, pool formation, bubbling water puddles, or noticeable odor. Surveying the route of
buried piping is one method of identifying problem areas.<<PARAGRAPH_END>>
<<HEADING level=3>>9.3 Close-interval Potential Survey<<HEADING_END>>
<<PARAGRAPH>>The close-interval potential survey performed at ground level over the buried pipe can be used to locate areas where
the cathodic protection systems may not be effective and active corrosion on the pipe's surface is present or may
occur. However, it may not be a reliable method for corrosion wall loss inspection, since it can only infer wall loss from
CP potential but not directly detect presence of wall loss.<<PARAGRAPH_END>>
<<PARAGRAPH>>Corrosion cells can form on both bare and coated pipe where the bare steel contacts the soil. Since the potential at
the area of corrosion will be measurably different from an adjacent area on the pipe, the location of possible corrosion
activity can be determined by this survey technique.<<PARAGRAPH_END>>
<<HEADING level=3>>9.4 Pipe Coating Holiday Survey<<HEADING_END>>
<<PARAGRAPH>>The pipe coating holiday survey [e.g. direct current voltage gradient (DCVG)] can be used to locate coating defects on
buried coated pipes, and it can be used on newly constructed pipe systems to ensure that the coating is intact and
holiday-free. More often it is used to evaluate coating serviceability for buried piping that has been in-service for an
extended period of time.<<PARAGRAPH_END>>
<<PARAGRAPH>>From survey data, the coating effectiveness and rate of coating deterioration can be determined. This information is
used both for predicting corrosion activity in a specific area and for forecasting replacement of the coating for
corrosion control.<<PARAGRAPH_END>>
<<HEADING level=3>>9.5 Soil Resistivity<<HEADING_END>>
<<PARAGRAPH>>Corrosion of bare or poorly coated piping is often caused by a mixture of different soils in contact with the pipe
surface. The corrosiveness of the soils can be determined by a measurement of the soil resistivity. Lower levels of
resistivity are relatively more corrosive than higher levels, especially in areas where the pipe is exposed to significant
changes in soil resistivity.<<PARAGRAPH_END>>
<<PAGE_END>>
<<PAGE_77>>
<<PARAGRAPH>>P IPING  I NSPECTION  C ODE : I N - SERVICE  I NSPECTION , R ATING , R EPAIR ,  AND  A LTERATION   OF  P IPING  S YSTEMS
71<<PARAGRAPH_END>>
<<PARAGRAPH>>Measurements of soil resistivity should be performed using the Wenner Four-Pin Method in accordance with ASTM
G57. In cases of parallel pipes or in areas of intersecting pipelines, it may be necessary to use the Single-Pin Method
to accurately measure the soil resistivity. For measuring resistivity of soil samples from auger holes or excavations, a
soil box serves as a convenient means for obtaining accurate results.<<PARAGRAPH_END>>
<<PARAGRAPH>>The depth of the piping shall be considered in selecting the method to be used and the location of samples. The
testing and evaluation of results should be performed by personnel trained and experienced in soil resistivity testing.<<PARAGRAPH_END>>
<<HEADING level=3>>9.6 Cathodic Protection Monitoring<<HEADING_END>>
<<PARAGRAPH>>Cathodically protected buried process piping shall be monitored regularly to assure adequate levels of protection.
Monitoring shall include periodic measurement and analysis of pipe-to-soil potentials by personnel trained and
experienced in cathodic protection system operation. More frequent monitoring of critical cathodic protection
components, such as impressed current rectifiers, may be needed to ensure reliable system operation. Owner/users
should keep appropriate records of CP monitoring and maintenance performed as a result of CP system monitoring.<<PARAGRAPH_END>>
<<PARAGRAPH>>Refer to NACE SP0169 and Section 11 of API 651 for guidance applicable to inspecting and maintaining cathodic
protection systems for buried piping.<<PARAGRAPH_END>>
<<HEADING level=3>>9.7 Inspection Methods<<HEADING_END>>
<<PARAGRAPH>>A number of direct examination techniques methods are available that may be applied to buried piping and a more
extensive guide to these can be found in API RP 574. Some methods can indicate the external or wall condition of the
piping, whereas other methods indicate only the internal condition. Additionally some methods are able to
simultaneously detect and quantify both wall loss and deformation damage such as denting, ovality, bulging, swelling,
etc.<<PARAGRAPH_END>>
<<PARAGRAPH>>An array of technologies are now available that can be externally applied to buried piping at a location and screen
select areas from that position. These techniques may require some excavation but considerable less than a full
