Repository: Viswazgummadi/RAG_P01

# Retrieval-Augmented Generation (RAG) System for Technical Document Analysis

## Overview
This project implements a Retrieval-Augmented Generation (RAG) system for analyzing technical documents, particularly standards and specifications. It integrates advanced NLP techniques, including document preprocessing, vector database creation, and fine-tuned language model inference, to generate accurate and context-aware responses to user queries.

### Vector Database Creation
- **Text Chunking:**
  - Implements `RecursiveCharacterTextSplitter` for content segmentation.
  - Optimizes chunk size and overlap for retrieval efficiency.
- **Embedding Generation:**

File: data2/API/API 5L 45th Edition/API 5L 45th Edition.txt (part 11 of 25)
<<DOCUMENT_START>>
| 1 930 (76.000) to < 2 134 (84.000)                                                                                            | ≥ 23,0 (0.906)                                           | 17,3 (0.681) to < 23,0 (0.906) | < 17,3 (0.681) |
| ≥ 2 134 (84.000)                                                                                                              | ≥22,9 (0.902)                                            | 17,2 (0.677) to < 22,9 (0.902) | < 17,2 (0.677) |
| a For pipe sizes too small to obtain 6,4 mm (0.250 in) diameter test pieces, round bar tensile-test pieces shall not be used. |                                                          |                                |                |
<<TABLE_END>>
<<TABLE_2>>
| Copyright American Petroleum Institute                           |
|:-----------------------------------------------------------------|
| Provided by IHS under license with API                           |
| No reproduction or networking permitted without license from IHS |
<<TABLE_END>>
<<TABLE_3>>
| Licensee=PDVSA - Maracaibo site 3/9986712008, User=Barrera, Vicente   |
|:----------------------------------------------------------------------|
| Not for Resale, 05/02/2013 08:04:50 MDT                               |
<<TABLE_END>>
<<PAGE_END>>
<<PAGE_71>>
<<PARAGRAPH>>S PECIFICATION FOR  L INE  P IPE
61<<PARAGRAPH_END>>
<<HEADING level=3>>10.2.3.3
Test pieces for the CVN impact test<<HEADING_END>>
<<PARAGRAPH>>The test pieces shall be prepared in accordance with ASTM A370 unless ISO 148-1 and the required
striker radius (either 2 mm or 8 mm) are specified in the purchase order. The axis of the notch shall be
perpendicular to the pipe surface.<<PARAGRAPH_END>>
<<PARAGRAPH>>For pipe weld and HAZ tests, each test piece shall be etched prior to notching in order to enable proper
placement of the notch.<<PARAGRAPH_END>>
<<PARAGRAPH>>For test pieces taken in the weld of SAW and COW pipes, the axis of the notch shall be located on, or as
close as practicable to, the centreline of the outside weld bead as shown in Figure 7. The specimen shall
be taken as close as practicable to the OD surface of the pipe.<<PARAGRAPH_END>>
<<PARAGRAPH>>For test pieces taken in the HAZ of SAW and COW pipes, the axis of the notch shall be located as close
as practicable to the fusion line of the outside weld bead as shown in Figure 7. The specimen shall be
taken as close as practicable to the OD surface of the pipe.<<PARAGRAPH_END>>
<<PARAGRAPH>>For test pieces taken in the weld of HFW pipe, the axis of the notch shall be located on, or as close as
practicable to, the weld line.<<PARAGRAPH_END>>
<<PARAGRAPH>>The size, orientation and source of the test pieces shall be as given in Table 22, except that the next
smaller test piece size may be used if the absorbed energy is expected to exceed 80 % of the full-scale
capacity of the impact testing machine.<<PARAGRAPH_END>>
<<PARAGRAPH>>NOTE
It is not necessary to CVN impact-test combinations of specified outside diameter and specified wall
thickness not covered by Table 22.<<PARAGRAPH_END>>
<<HEADING level=3>>10.2.3.4
Test pieces for the DWT test<<HEADING_END>>
<<PARAGRAPH>>The test pieces shall be prepared in accordance with API RP 5L3.<<PARAGRAPH_END>>
<<HEADING level=3>>10.2.3.5
Test pieces for the (full section) bend test<<HEADING_END>>
<<PARAGRAPH>>The test pieces shall be prepared in accordance with ISO 8491 or ASTM A 370.<<PARAGRAPH_END>>
<<HEADING level=3>>10.2.3.6
Test pieces for the guided-bend test<<HEADING_END>>
<<PARAGRAPH>>The test pieces shall be prepared in accordance with ISO 7438 or ASTM A370 and Figure 8.<<PARAGRAPH_END>>
<<PARAGRAPH>>For pipe with  t  > 19,0 mm (0.748 in), the test pieces may be machined to provide a rectangular cross-
section having a thickness of 18,0 mm (0.709 in). For pipe with  t  ≤ 19,0 mm (0.748 in), the test pieces
shall be full wall thickness curved-section test pieces.<<PARAGRAPH_END>>
<<PARAGRAPH>>For SAW and COW pipes, the weld reinforcement shall be removed from both faces.<<PARAGRAPH_END>>
<<HEADING level=3>>10.2.3.7
Test pieces for the flattening test<<HEADING_END>>
<<PARAGRAPH>>The test pieces shall be taken in accordance with ISO 8492 or ASTM A 370, except that the length of
each test piece shall be ≥ 60 mm (2.5 in).<<PARAGRAPH_END>>
<<PARAGRAPH>>Minor surface imperfections may be removed by grinding.<<PARAGRAPH_END>>
<<PARAGRAPH>>--````,,,,,,,```,,`,``,,,,``,,`-`-`,,`,,`,`,,`---<<PARAGRAPH_END>>
<<TABLE_1>>
| Copyright American Petroleum Institute                           |
|:-----------------------------------------------------------------|
| Provided by IHS under license with API                           |
| No reproduction or networking permitted without license from IHS |
<<TABLE_END>>
<<TABLE_2>>
| Licensee=PDVSA - Maracaibo site 3/9986712008, User=Barrera, Vicente   |
|:----------------------------------------------------------------------|
| Not for Resale, 05/02/2013 08:04:50 MDT                               |
<<TABLE_END>>
<<PAGE_END>>
<<PAGE_72>>
<<PARAGRAPH>>62
API   S PECIFICATION  5L<<PARAGRAPH_END>>
<<HEADING level=2>>1<<HEADING_END>>
<<HEADING level=2>>2<<HEADING_END>>
<<HEADING level=3>>a) HAZ specimen<<HEADING_END>>
<<HEADING level=2>>3<<HEADING_END>>
<<HEADING level=2>>2<<HEADING_END>>
<<HEADING level=3>>b) Weld specimen
Key
1
material sampled by Charpy test piece notch in HAZ of seam weld — close to fusion line
2
centreline of Charpy test-piece notch<<HEADING_END>>
<<PARAGRAPH>>3
material sampled by Charpy test piece notch in weld seam – on or clost to centerline of the outside weld bead<<PARAGRAPH_END>>
<<HEADING level=3>>Figure 7 — Location of Charpy test specimens<<HEADING_END>>
<<PARAGRAPH>>--````,,,,,,,```,,`,``,,,,``,,`-`-`,,`,,`,`,,`---<<PARAGRAPH_END>>
<<TABLE_3>>
| Copyright American Petroleum Institute                           |
|:-----------------------------------------------------------------|
| Provided by IHS under license with API                           |
| No reproduction or networking permitted without license from IHS |
<<TABLE_END>>
<<PAGE_END>>
<<PAGE_73>>
<<PARAGRAPH>>S PECIFICATION FOR  L INE  P IPE
63<<PARAGRAPH_END>>
<<HEADING level=3>>Table 22 — Relationship between pipe dimensions and required impact test piece for PSL 2 pipe<<HEADING_END>>
<<HEADING level=3>>Specified wall thickness
t
mm (in)<<HEADING_END>>
<<HEADING level=3>>Specified outside
diameter
D
mm (in)<<HEADING_END>>
<<HEADING level=3>>CVN test piece size, source and orientation<<HEADING_END>>
<<PARAGRAPH>>Full  a
¾  a
⅔  a
½  a<<PARAGRAPH_END>>
<<PARAGRAPH>>114,3 (4.500) to
<  141,3 (5.563)
≥ 12,6 (0.496)
11,7 (0.461) to
<  12,6 (0.496)
10,9 (0.429) to
<  11,7 (0.461)
10,1 (0.398) to
<  10,9 (0.429)<<PARAGRAPH_END>>
<<PARAGRAPH>>141,3 (5.563) to
<  168,3 (6.625)
≥ 11,9 (0.469)
10,2 (0.402) to
<  11,9 (0.469)
9,4 (0.370) to
<  10,2 (0.402)
8,6 (0.339) to
<  9,4 (0.370)<<PARAGRAPH_END>>
<<PARAGRAPH>>168,3 (6.625) to
<  219,1 (8.625)
≥ 11,7 (0.461)
9,3 (0.366) to
<  11,7 (0.461)
8,6 (0.339) to
<  9,3 (0.366)
7,6 (0.299) to
<  8,6 (0.339)<<PARAGRAPH_END>>
<<PARAGRAPH>>219,1 (8.625) to
<  273,1 (10.750)
≥ 11,4 (0.449)
8,9 (0.350) to
<  11,4 (0.449)
8,1 (0.319) to
<  8,9 (0.350)
6,5 (0.256) to
<  8,1 (0.319)<<PARAGRAPH_END>>
<<PARAGRAPH>>273,1 (10.750) to
<  323,9 (12.750)
≥ 11,3 (0.445)
8,7 (0.343) to
<  11,3 (0.445)
7,9 (0.311) to
<  8,7 (0.343)
6,2 (0.244) to
<  7,9 (0.311)<<PARAGRAPH_END>>
<<PARAGRAPH>>323,9 (12.750) to
<  355,6 (14.000)
≥ 11,1 (0.437)
8,6 (0.339) to
<  11,1 (0.437)
7,8 (0.307) to
<  8,6 (0.339)
6,1 (0.240) to
<  7,8 (0.307)<<PARAGRAPH_END>>
<<PARAGRAPH>>355,6 (14.000) to
<  406,4 (16.000)
≥ 11,1 (0.437)
8,6 (0.339) to
<  11,1 (0.437)
7,8 (0.307) to
<  8,6 (0.339)
6,1 (0.240) to
<  7,8 (0.307)<<PARAGRAPH_END>>
<<PARAGRAPH>>≥ 406,4 (16.000)
≥ 11,0 (0.433)
8,5 (0.335) to
<  11,0 (0.433)
7,7 (0.303) to
<  8,5 (0.335)
6,0 (0.236) to
<  7,7 (0.303)<<PARAGRAPH_END>>
<<PARAGRAPH>>NOTE
The size limits for transverse specimens shown are based upon the use of non-flattened, tapered end, test specimens.
See Clause P.8.<<PARAGRAPH_END>>
<<PARAGRAPH>>a
Test pieces, from non-flattened sample, transverse to pipe or weld axis, whichever is applicable.<<PARAGRAPH_END>>
<<PARAGRAPH>>Dimensions in millimetres (inches)<<PARAGRAPH_END>>
<<PARAGRAPH>>≥150 (6.0)<<PARAGRAPH_END>>
<<HEADING level=3>>Key
1
long edges machined or oxygen cut, or both
2
weld
3
wall thickness<<HEADING_END>>
<<PARAGRAPH>>a
The radius,  r , shall be less than or equal to 1,6 (0.063).<<PARAGRAPH_END>>
<<HEADING level=3>>a)  SAW and COW pipes<<HEADING_END>>
<<HEADING level=3>>Figure 8 — Guided-bend test pieces<<HEADING_END>>
<<PARAGRAPH>>--````,,,,,,,```,,`,``,,,,``,,`-`-`,,`,,`,`,,`---<<PARAGRAPH_END>>
<<TABLE_1>>
| Specified outside                                                                                                         | Specified wall thickness                    |                 |                 |                 |
| diameter                                                                                                                  | t                                           |                 |                 |                 |
| D                                                                                                                         | mm (in)                                     |                 |                 |                 |
| mm (in)                                                                                                                   |                                             |                 |                 |                 |
|:--------------------------------------------------------------------------------------------------------------------------|:--------------------------------------------|:----------------|:----------------|:----------------|
|                                                                                                                           | CVN test piece size, source and orientation |                 |                 |                 |
|                                                                                                                           | Full a ¾ a ⅔ a ½ a                          |                 |                 |                 |
| 114,3 (4.500) to                                                                                                          | ≥ 12,6 (0.496)                              | 11,7 (0.461) to | 10,9 (0.429) to | 10,1 (0.398) to |
| < 141,3 (5.563)                                                                                                           |                                             | < 12,6 (0.496)  | < 11,7 (0.461)  | < 10,9 (0.429)  |
| 141,3 (5.563) to                                                                                                          | ≥ 11,9 (0.469)                              | 10,2 (0.402) to | 9,4 (0.370) to  | 8,6 (0.339) to  |
| < 168,3 (6.625)                                                                                                           |                                             | < 11,9 (0.469)  | < 10,2 (0.402)  | < 9,4 (0.370)   |
| 168,3 (6.625) to                                                                                                          | ≥ 11,7 (0.461)                              | 9,3 (0.366) to  | 8,6 (0.339) to  | 7,6 (0.299) to  |
| < 219,1 (8.625)                                                                                                           |                                             | < 11,7 (0.461)  | < 9,3 (0.366)   | < 8,6 (0.339)   |
| 219,1 (8.625) to                                                                                                          | ≥ 11,4 (0.449)                              | 8,9 (0.350) to  | 8,1 (0.319) to  | 6,5 (0.256) to  |
| < 273,1 (10.750)                                                                                                          |                                             | < 11,4 (0.449)  | < 8,9 (0.350)   | < 8,1 (0.319)   |
| 273,1 (10.750) to                                                                                                         | ≥ 11,3 (0.445)                              | 8,7 (0.343) to  | 7,9 (0.311) to  | 6,2 (0.244) to  |
| < 323,9 (12.750)                                                                                                          |                                             | < 11,3 (0.445)  | < 8,7 (0.343)   | < 7,9 (0.311)   |
| 323,9 (12.750) to                                                                                                         | ≥ 11,1 (0.437)                              | 8,6 (0.339) to  | 7,8 (0.307) to  | 6,1 (0.240) to  |
| < 355,6 (14.000)                                                                                                          |                                             | < 11,1 (0.437)  | < 8,6 (0.339)   | < 7,8 (0.307)   |
| 355,6 (14.000) to                                                                                                         | ≥ 11,1 (0.437)                              | 8,6 (0.339) to  | 7,8 (0.307) to  | 6,1 (0.240) to  |
| < 406,4 (16.000)                                                                                                          |                                             | < 11,1 (0.437)  | < 8,6 (0.339)   | < 7,8 (0.307)   |
| ≥ 406,4 (16.000)                                                                                                          | ≥ 11,0 (0.433)                              | 8,5 (0.335) to  | 7,7 (0.303) to  | 6,0 (0.236) to  |
|                                                                                                                           |                                             | < 11,0 (0.433)  | < 8,5 (0.335)   | < 7,7 (0.303)   |
| NOTE The size limits for transverse specimens shown are based upon the use of non-flattened, tapered end, test specimens. |                                             |                 |                 |                 |
| See Clause P.8.                                                                                                           |                                             |                 |                 |                 |
| a Test pieces, from non-flattened sample, transverse to pipe or weld axis, whichever is applicable.                       |                                             |                 |                 |                 |
<<TABLE_END>>
<<TABLE_2>>
| 0   | 1         | 2   | 3   |
|:----|:----------|:----|:----|
|     | ≥150(6.0) |     |     |
<<TABLE_END>>
<<TABLE_3>>
| Copyright American Petroleum Institute                           |
|:-----------------------------------------------------------------|
| Provided by IHS under license with API                           |
| No reproduction or networking permitted without license from IHS |
<<TABLE_END>>
<<TABLE_4>>
| Licensee=PDVSA - Maracaibo site 3/9986712008, User=Barrera, Vicente   |
|:----------------------------------------------------------------------|
| Not for Resale, 05/02/2013 08:04:50 MDT                               |
<<TABLE_END>>
<<PAGE_END>>
<<PAGE_74>>
<<PARAGRAPH>>64
API   S PECIFICATION  5L<<PARAGRAPH_END>>
<<PARAGRAPH>>Dimensions in millimetres (inches)<<PARAGRAPH_END>>
<<PARAGRAPH>>≥150 (6.0)<<PARAGRAPH_END>>
<<HEADING level=3>>Key
1
long edges machined or oxygen cut, or both
2
weld
3
wall thickness<<HEADING_END>>
<<PARAGRAPH>>--````,,,,,,,```,,`,``,,,,``,,`-`-`,,`,,`,`,,`---<<PARAGRAPH_END>>
<<PARAGRAPH>>a
The radius,  r , shall be less than or equal to 1,6 (0.063).<<PARAGRAPH_END>>
<<HEADING level=3>>b)  LW pipe with  D  ≥ 323,9 mm (12.750 in)<<HEADING_END>>
<<PARAGRAPH>>Dimensions in millimetres (inches)<<PARAGRAPH_END>>
<<HEADING level=3>>Key
1
face-bend test piece
2
reduced thickness
3
material removed before or after flattening
4
root-bend test piece<<HEADING_END>>
<<PARAGRAPH>>Jig dimensions for pipe with  t  = 19,0 mm (0.748 in) shall be used.<<PARAGRAPH_END>>
<<HEADING level=3>>c)  Reduced-thickness test pieces [optional for SAW and COW pipes with  t   >  19,0 mm (0.748 in)]<<HEADING_END>>
<<HEADING level=3>>Figure 8 — Guided-bend test pieces  (continued)<<HEADING_END>>
<<TABLE_2>>
| Copyright American Petroleum Institute                           |
|:-----------------------------------------------------------------|
| Provided by IHS under license with API                           |
| No reproduction or networking permitted without license from IHS |
<<TABLE_END>>
<<PAGE_END>>
<<PAGE_75>>
<<PARAGRAPH>>S PECIFICATION FOR  L INE  P IPE
65<<PARAGRAPH_END>>
<<PARAGRAPH>>Dimensions in millimetres (inches)<<PARAGRAPH_END>>
<<HEADING level=3>>Key
1
face-bend test piece
2
reduced thickness
3
material removed before or after flattening
4
root-bend test piece<<HEADING_END>>
<<PARAGRAPH>>--````,,,,,,,```,,`,``,,,,``,,`-`-`,,`,,`,`,,`---<<PARAGRAPH_END>>
<<PARAGRAPH>>Jig dimensions for pipe with  t  = 19,0 mm (0.748 in) shall be used.<<PARAGRAPH_END>>
<<HEADING level=3>>d)  Reduced-thickness test pieces [optional for LW pipe with  t   >  19,0 mm (0.748 in)]<<HEADING_END>>
<<HEADING level=3>>Figure 8 — Guided-bend test pieces  (continued)<<HEADING_END>>
<<HEADING level=3>>10.2.4 Test methods<<HEADING_END>>
<<HEADING level=3>>10.2.4.1
Product analysis<<HEADING_END>>
<<PARAGRAPH>>Unless otherwise agreed upon when ordering, the choice of a suitable physical or chemical method of
analysis to determine the product analysis is at the discretion of the manufacturer. In cases of dispute, the
analysis shall be carried out by a laboratory approved by the two parties. In these cases, the reference
method of analysis shall be agreed upon, where possible, with reference to ISO/TR 9769 or ASTM A751.<<PARAGRAPH_END>>
<<PARAGRAPH>>NOTE
ISO/TR 9769 covers a list of available International Standards for chemical analysis, with information on
the application and precision of the various methods.<<PARAGRAPH_END>>
<<HEADING level=3>>10.2.4.2
Tensile test<<HEADING_END>>
<<PARAGRAPH>>The tensile test shall be carried out in accordance with ISO 6892-1 or ASTM A370.<<PARAGRAPH_END>>
<<PARAGRAPH>>For pipe body tests, the yield strength, the tensile strength, the yield ratio (as appropriate), and the
percentage elongation after fracture shall be determined. For pipe weld tests, the tensile strength shall be
determined.<<PARAGRAPH_END>>
<<PARAGRAPH>>The percentage elongation after fracture shall be reported with reference to a gauge length of
50 mm (2 in). For test pieces having a gauge length less than 50 mm (2 in), the measured elongation
after fracture shall be converted to a percentage elongation in 50 mm (2 in) in accordance with ISO 2566-
1 or ASTM A370.<<PARAGRAPH_END>>
<<TABLE_1>>
| Copyright American Petroleum Institute                           |
|:-----------------------------------------------------------------|
| Provided by IHS under license with API                           |
| No reproduction or networking permitted without license from IHS |
<<TABLE_END>>
<<TABLE_2>>
| icensee=PDVSA - Maracaibo site 3/9986712008, User=Barrera, Vicente   |
|:---------------------------------------------------------------------|
| ot for Resale, 05/02/2013 08:04:50 MDT                               |
<<TABLE_END>>
<<PAGE_END>>
<<PAGE_76>>
<<PARAGRAPH>>66
API   S PECIFICATION  5L<<PARAGRAPH_END>>
<<HEADING level=3>>10.2.4.3
CVN impact test<<HEADING_END>>
<<PARAGRAPH>>The Charpy test shall be carried out in accordance with ASTM A370 unless ISO 148-1 and the required
striker radius (2 mm or 8 mm) are specified in the purchase order.<<PARAGRAPH_END>>
<<HEADING level=3>>10.2.4.4
Drop-weight tear test<<HEADING_END>>
<<PARAGRAPH>>The drop-weight tear test shall be carried out in accordance with API RP 5L3.<<PARAGRAPH_END>>
<<HEADING level=3>>10.2.4.5
Full section bend test<<HEADING_END>>
<<PARAGRAPH>>The bend test shall be carried out in accordance with ISO 8491 or ASTM A370.<<PARAGRAPH_END>>
<<PARAGRAPH>>For each test unit, one full-section test piece of appropriate length shall be bent cold through 90° around a
mandrel having a diameter no larger than 12  D .<<PARAGRAPH_END>>
<<HEADING level=3>>10.2.4.6
Guided-bend test<<HEADING_END>>
<<PARAGRAPH>>The guided-bend test shall be carried out in accordance with ISO 7438 or ASTM A370.<<PARAGRAPH_END>>
<<PARAGRAPH>>--````,,,,,,,```,,`,``,,,,``,,`-`-`,,`,,`,`,,`---<<PARAGRAPH_END>>
<<PARAGRAPH>>The mandrel dimension,  A gb , expressed in millimetres (inches), shall not be larger than that determined
using Equation (5), with the result rounded to the nearest 1 mm (0.1 in):<<PARAGRAPH_END>>
<<PARAGRAPH>>gb
1,15(
2 )<<PARAGRAPH_END>>
<<PARAGRAPH>>D
t
A
t
D
t<<PARAGRAPH_END>>
<<PARAGRAPH>>(5)<<PARAGRAPH_END>>
<<PARAGRAPH>>(
2
1)<<PARAGRAPH_END>>
<<PARAGRAPH>>where<<PARAGRAPH_END>>
<<PARAGRAPH>>D
is the specified outside diameter, expressed in millimetres (inches);<<PARAGRAPH_END>>
<<PARAGRAPH>>t
is the specified wall thickness when using full thickness pieces, expressed in millimetres
(inches). It is 19 mm (0.748 in.) when using reduced-thickness test pieces;<<PARAGRAPH_END>>
<<PARAGRAPH>>ε
is the strain, as given in Table 23;<<PARAGRAPH_END>>
<<PARAGRAPH>>1,15 is the peaking factor.<<PARAGRAPH_END>>
<<PARAGRAPH>>Both test pieces shall be bent 180° in a jig as shown in Figure 9. One test piece shall have the root of the
weld directly in contact with the mandrel; the other test piece shall have the face of the weld directly in
contact with the mandrel.<<PARAGRAPH_END>>
<<TABLE_1>>
| Copyright American Petroleum Institute                           |
|:-----------------------------------------------------------------|
| Provided by IHS under license with API                           |
| No reproduction or networking permitted without license from IHS |
<<TABLE_END>>
<<TABLE_2>>
| Licensee=PDVSA - Maracaibo site 3/9986712008, User=Barrera, Vicente   |
|:----------------------------------------------------------------------|
| Not for Resale, 05/02/2013 08:04:50 MDT                               |
<<TABLE_END>>
<<PAGE_END>>
<<PAGE_77>>
<<PARAGRAPH>>S PECIFICATION FOR  L INE  P IPE
67<<PARAGRAPH_END>>
<<PARAGRAPH>>Dimensions in millimetres (inches)<<PARAGRAPH_END>>
<<PARAGRAPH>>--````,,,,,,,```,,`,``,,,,``,,`-`-`,,`,,`,`,,`---<<PARAGRAPH_END>>
<<HEADING level=3>>Key
1
tapped mounting hole
2
shoulders, hardened and greased, or hardened rollers<<HEADING_END>>
<<PARAGRAPH>>B
A gb   +  2 t   +  3,2 mm (0.125 in)
r a
radius of the mandrel for the guided-bend test
r b
radius of the die for the guided-bend test<<PARAGRAPH_END>>
<<PARAGRAPH>>a
These symbols have been retained on the basis of their long-standing use by API in API 5L and API 5CT [21] .
b
As needed.<<PARAGRAPH_END>>
<<HEADING level=3>>a)  Plunger type<<HEADING_END>>
<<HEADING level=3>>Figure 9 — Jigs for guided-bend test<<HEADING_END>>
<<TABLE_5>>
| Copyright American Petroleum Institute   |
|:-----------------------------------------|
| Provided by IHS under license with AP    |
<<TABLE_END>>
<<TABLE_6>>
| Licensee=PDVSA - Maracaibo site 3/9986712008, User=Barrera, Vicente   |
|:----------------------------------------------------------------------|
| Not for Resale, 05/02/2013 08:04:50 MDT                               |
<<TABLE_END>>
<<PAGE_END>>
<<PAGE_78>>
<<PARAGRAPH>>68
API   S PECIFICATION  5L<<PARAGRAPH_END>>
<<PARAGRAPH>>Dimensions in millimetres (inches)<<PARAGRAPH_END>>
<<HEADING level=3>>Key<<HEADING_END>>
<<PARAGRAPH>>1
roller<<PARAGRAPH_END>>
<<PARAGRAPH>>B
A gb   +  2 t   +  3,2 mm (0.125 in)<<PARAGRAPH_END>>
<<PARAGRAPH>>a
These symbols have been retained on the basis of their long-standing use by API in API 5L and API 5CT [21] .<<PARAGRAPH_END>>
<<HEADING level=3>>b)  Adjustable type
c)  Wrap-around type<<HEADING_END>>
<<HEADING level=3>>Figure 9 — Jigs for guided-bend test  (continued)<<HEADING_END>>
<<HEADING level=3>>Table 23 — Strain values for guided-bend test<<HEADING_END>>
<<HEADING level=3>>Pipe grade
Strain value  a
ε<<HEADING_END>>
<<PARAGRAPH>>--````,,,,,,,```,,`,``,,,,``,,`-`-`,,`,,`,`,,`---<<PARAGRAPH_END>>
<<PARAGRAPH>>L210 or A
0,165 0<<PARAGRAPH_END>>
<<PARAGRAPH>>L245 or B
0,137 5<<PARAGRAPH_END>>
<<PARAGRAPH>>L290 or X42
0,137 5<<PARAGRAPH_END>>
<<PARAGRAPH>>L320 or X46
0,132 5<<PARAGRAPH_END>>
<<PARAGRAPH>>L360 or X52
0,125 0<<PARAGRAPH_END>>
<<PARAGRAPH>>L390 or X56
0,117 5<<PARAGRAPH_END>>
<<PARAGRAPH>>L415 or X60
0,112 5<<PARAGRAPH_END>>
<<PARAGRAPH>>L450 or X65
0,110 0<<PARAGRAPH_END>>
<<PARAGRAPH>>L485 or X70
0,102 5<<PARAGRAPH_END>>
<<PARAGRAPH>>L555 or X80
0,095 0<<PARAGRAPH_END>>
<<PARAGRAPH>>L625 or X90
0,085 0<<PARAGRAPH_END>>
<<PARAGRAPH>>L690 or X100
0,080 0<<PARAGRAPH_END>>
<<PARAGRAPH>>L830 or X120
0,067 5<<PARAGRAPH_END>>
<<PARAGRAPH>>a
For intermediate grades, the strain values shall be
obtained by interpolation, based upon the specified minimum
tensile strength, with the interpolated value rounded to the
nearest multiple of 0,002 5.<<PARAGRAPH_END>>
<<TABLE_1>>
| Pipe grade                                                   | Strain value a   |
|                                                              | ε                |
|:-------------------------------------------------------------|:-----------------|
| L210 or A                                                    | 0,165 0          |
| L245 or B                                                    | 0,137 5          |
| L290 or X42                                                  | 0,137 5          |
| L320 or X46                                                  | 0,132 5          |
| L360 or X52                                                  | 0,125 0          |
| L390 or X56                                                  | 0,117 5          |
| L415 or X60                                                  | 0,112 5          |
| L450 or X65                                                  | 0,110 0          |
| L485 or X70                                                  | 0,102 5          |
| L555 or X80                                                  | 0,095 0          |
| L625 or X90                                                  | 0,085 0          |
| L690 or X100                                                 | 0,080 0          |
| L830 or X120                                                 | 0,067 5          |
| a For intermediate grades, the strain values shall be        |                  |
| obtained by interpolation, based upon the specified minimum  |                  |
| tensile strength, with the interpolated value rounded to the |                  |
| nearest multiple of 0,002 5.                                 |                  |
<<TABLE_END>>
<<TABLE_2>>
| Copyright American Petroleum Institute                           |
|:-----------------------------------------------------------------|
| Provided by IHS under license with API                           |
| No reproduction or networking permitted without license from IHS |
<<TABLE_END>>
<<PAGE_END>>
<<PAGE_79>>
<<PARAGRAPH>>S PECIFICATION FOR  L INE  P IPE
69<<PARAGRAPH_END>>
<<HEADING level=3>>10.2.4.7
Flattening test<<HEADING_END>>
<<PARAGRAPH>>The flattening test shall be carried out in accordance with ISO 8492 or ASTM A370.<<PARAGRAPH_END>>
<<PARAGRAPH>>As shown in Figure 6, one of the two test pieces taken from both end-of-coil locations shall be tested with
the weld at the 6 o’clock position or 12 o’clock position, whereas the remaining two test pieces shall be
tested at the 3 o’clock position or 9 o’clock position.<<PARAGRAPH_END>>
<<PARAGRAPH>>Test pieces taken from crop ends at weld stops shall be tested at the 3 o’clock position or 9 o’clock position
only.<<PARAGRAPH_END>>
<<HEADING level=3>>10.2.4.8
Hardness test<<HEADING_END>>
<<PARAGRAPH>>When suspected hard spots are detected by visual inspection, hardness tests shall be carried out in
accordance with ISO 6506, ISO 6507, ISO 6508 or ASTM A370 using portable hardness test equipment
and methods complying with ASTM A956, ASTM A1038 or ASTM E110 respectively depending on the
method used.<<PARAGRAPH_END>>
<<HEADING level=3>>10.2.5 Macrographic and metallographic tests<<HEADING_END>>
<<HEADING level=3>>10.2.5.1
Except as allowed by 10.2.5.2, the alignment of internal and external seams of SAW and
COW pipes [see Figure 4 d) and Figure 4 e)] shall be verified by macrographic testing.<<HEADING_END>>
<<PARAGRAPH>>10.2.5.2
Alternative methods, such as ultrasonic inspection, may be used if agreed, provided that the
ability of such equipment to detect misalignment is demonstrated. If such an alternative method is used, a
macrographic test shall be carried out at the beginning of the production of each combination of specified
outside diameter and specified wall thickness.<<PARAGRAPH_END>>
<<PARAGRAPH>>10.2.5.3
For pipe that is required to be seam-heat-treated (see 8.8.1 or 8.8.2, whichever is
applicable), it shall be verified by metallographic testing that the entire HAZ has been appropriately heat
treated over the full wall thickness. For pipe that is not required to be seam-heat-treated (see 8.8.1), it
shall be verified by metallographic testing that no untempered martensite remains.<<PARAGRAPH_END>>
<<PARAGRAPH>>In addition, a hardness test and maximum hardness may be agreed.<<PARAGRAPH_END>>
<<HEADING level=3>>10.2.5.4
For SAW pipe seams made with tack welds, the melting and coalescence of the tack weld
into the final weld seam shall be verified by macrographic testing [See 8.4.2 a)].<<HEADING_END>>
<<HEADING level=3>>10.2.6 Hydrostatic test<<HEADING_END>>
<<PARAGRAPH>>10.2.6.1
Test pressures for all sizes of SMLS pipe, and for welded pipe with  D  ≤  457 mm (18.000 in),
shall be held for not less than 5 seconds. Test pressures for welded pipe with  D   >  457 mm (18.000 in)
shall be held for not less than 10 seconds. For threaded-and-coupled pipe, the test shall be applied with
the couplings made up power-tight if agreed, except that pipe with  D   >  323.9 mm (12.375 in) may be
tested in the plain-end condition. For threaded pipe furnished with couplings made up handling-tight, the
hydrostatic test shall be made on the pipe in the plain-end, threads-only or coupled condition unless a
specific condition is specified in the purchase order.<<PARAGRAPH_END>>
<<PARAGRAPH>>10.2.6.2
In order to ensure that every length of pipe is tested to the required test pressure, each
tester, except those on which only continuous welded pipe is tested, shall be equipped with a recording
gauge that can record the test pressure and the test duration for each length of pipe, or shall be equipped
with some positive and automatic or interlocking device to prevent pipe from being classified as tested
until the test requirements (pressure and duration) have been met. Such records or charts shall be
available for examination at the manufacturer's facility by the purchaser's inspector, if applicable. The<<PARAGRAPH_END>>
<<PARAGRAPH>>--````,,,,,,,```,,`,``,,,,``,,`-`-`,,`,,`,`,,`---<<PARAGRAPH_END>>
<<TABLE_1>>
| Copyright American Petroleum Institute                           |
|:-----------------------------------------------------------------|
| Provided by IHS under license with API                           |
| No reproduction or networking permitted without license from IHS |
<<TABLE_END>>
<<TABLE_2>>
| Licensee=PDVSA - Maracaibo site 3/9986712008, User=Barrera, Vicente   |
|:----------------------------------------------------------------------|
| Not for Resale, 05/02/2013 08:04:50 MDT                               |
<<TABLE_END>>
<<PAGE_END>>
<<PAGE_80>>
<<PARAGRAPH>>70
API   S PECIFICATION  5L<<PARAGRAPH_END>>
<<PARAGRAPH>>test-pressure measuring device shall be calibrated by means of a dead-weight tester, or equivalent, no
more than four months prior to each use. At the option of the manufacturer, test pressures that are higher
than required may be used.<<PARAGRAPH_END>>
<<PARAGRAPH>>NOTE
In all cases, the specified test pressure represents the gauge pressure value below which the pressure is
not permitted to fall during the specified test duration.<<PARAGRAPH_END>>
<<HEADING level=3>>10.2.6.3
Test pressures for light-wall threaded pipe shall be as given in Table 24.<<HEADING_END>>
<<HEADING level=3>>10.2.6.4
Test pressures for heavy-wall threaded pipe shall be as given in Table 25.<<HEADING_END>>
<<HEADING level=3>>Table 24 — Test pressures for light-wall threaded pipe<<HEADING_END>>
<<HEADING level=3>>Test pressure
MPa (psi)
minimum<<HEADING_END>>
<<HEADING level=3>>Specified outside
diameter
D
mm (in)<<HEADING_END>>
<<HEADING level=3>>Specified wall
thickness
t
mm (in)<<HEADING_END>>
<<HEADING level=3>>Grade<<HEADING_END>>
<<HEADING level=3>>L175 or A25
L175P or A25P
L210 or A
L245 or B<<HEADING_END>>
<<PARAGRAPH>>10,3 (0.405)
1,7 (0.068)
4,8 (700)
4,8 (700)
4,8 (700)
4,8 (700)<<PARAGRAPH_END>>
<<PARAGRAPH>>13,7 (0.540)
2,2 (0.088)
4,8 (700)
4,8 (700)
4,8 (700)
4,8 (700)<<PARAGRAPH_END>>
<<PARAGRAPH>>17,1 (0.675)
2,3 (0.091)
4,8 (700)
4,8 (700)
4,8 (700)
4,8 (700)<<PARAGRAPH_END>>
<<PARAGRAPH>>21,3 (0.840)
2,8 (0.109)
4,8 (700)
4,8 (700)
4,8 (700)
4,8 (700)<<PARAGRAPH_END>>
<<PARAGRAPH>>26,7 (1.050)
2,9 (0.113)
4,8 (700)
4,8 (700)
4,8 (700)
4,8 (700)<<PARAGRAPH_END>>
<<PARAGRAPH>>33,4 (1.315)
3,4 (0.133)
4,8 (700)
4,8 (700)
4,8 (700)
4,8 (700)<<PARAGRAPH_END>>
<<PARAGRAPH>>42,2 (1.660)
3,6 (0.140)
6,9 (1 000)
6,9 (1 000)
6,9 (1 000)
6,9 (1 000)<<PARAGRAPH_END>>
<<PARAGRAPH>>48,3 (1.900)
3,7 (0.145)
6,9 (1 000)
6,9 (1 000)
6,9 (1 000)
6,9 (1 000)<<PARAGRAPH_END>>
<<PARAGRAPH>>60,3 (2.375)
3,9 (0.154)
6,9 (1 000)
6,9 (1 000)
6,9 (1 000)
6,9 (1 000)<<PARAGRAPH_END>>
<<PARAGRAPH>>73,0 (2.875)
5,2 (0.203)
6,9 (1 000)
6,9 (1 000)
6,9 (1 000)
6,9 (1 000)<<PARAGRAPH_END>>
<<PARAGRAPH>>88,9 (3.500)
5,5 (0.216)
6,9 (1 000)
6,9 (1 000)
6,9 (1 000)
6,9 (1 000)<<PARAGRAPH_END>>
<<PARAGRAPH>>101,6 (4.000)
5,7 (0.226)
8,3 (1 200)
8,3 (1 200)
8,3 (1 200)
9,0 (1 300)<<PARAGRAPH_END>>
<<PARAGRAPH>>114,3 (4.500)
6,0 (0.237)
8,3 (1 200)
8,3 (1 200)
8,3 (1 200)
9,0 (1 300)<<PARAGRAPH_END>>
<<PARAGRAPH>>141,3 (5.563)
6,6 (0.258)
8,3 (1 200)
8,3 (1 200)
8,3 (1 200)
9,0 (1 300)<<PARAGRAPH_END>>
<<PARAGRAPH>>168,3 (6.625)
7,1 (0.280)
a
a
8,3 (1 200)
9,0 (1 300)<<PARAGRAPH_END>>
<<PARAGRAPH>>219,1 (8.625)
7,0 (0.277)
a
a
7,9 (1 160)
9,2 (1 350)<<PARAGRAPH_END>>
<<PARAGRAPH>>219,1 (8.625)
8,2 (0.258)
a
a
9,3 (1 340)
10,8 (1 570)<<PARAGRAPH_END>>
<<PARAGRAPH>>273,1 (10.750)
7,1 (0.280)
a
a
6,5 (940)
7,5 (1 090)<<PARAGRAPH_END>>
<<PARAGRAPH>>273,1 (10.750)
7,8 (0.307)
a
a
7,1 (1 030)
8,3 (1 200)<<PARAGRAPH_END>>
<<PARAGRAPH>>273,1 (10.750)
9,3 (0.365)
a
a
8,5 (1 220)
9,8 (1 430)<<PARAGRAPH_END>>
<<PARAGRAPH>>323,9 (12.750)
8,4 (0.330)
a
a
6,4 (930)
7,5 (1 090)<<PARAGRAPH_END>>
<<PARAGRAPH>>323,9 (12.750)
9,5 (0.375)
a
a
7,3 (1 060)
8,5 (1 240)<<PARAGRAPH_END>>
<<PARAGRAPH>>355,6 (14.000)
9,5 (0.375)
a
a
6,6 (960)
7,7 (1 130)<<PARAGRAPH_END>>
<<PARAGRAPH>>406,4 (16.000)
9,5 (0.375)
a
a
5,8 (840)
6,8 (980)<<PARAGRAPH_END>>
<<PARAGRAPH>>457 (18.000)
9,5 (0.375)
a
a
5,2 (750)
6,0 (880)<<PARAGRAPH_END>>
<<PARAGRAPH>>--````,,,,,,,```,,`,``,,,,``,,`-`-`,,`,,`,`,,`---<<PARAGRAPH_END>>
<<PARAGRAPH>>508 (20.000)
9,5 (0.375)
a
a
4,6 (680)
5,4 (790)<<PARAGRAPH_END>>
<<PARAGRAPH>>a
Not applicable.<<PARAGRAPH_END>>
<<TABLE_1>>
| Specified outside   | Specified wall   | Test pressure                                 |             |             |              |
| diameter            | thickness        | MPa (psi)                                     |             |             |              |
| D                   | t                | minimum                                       |             |             |              |
| mm (in)             | mm (in)          |                                               |             |             |              |
|:--------------------|:-----------------|:----------------------------------------------|:------------|:------------|:-------------|
|                     |                  | Grade                                         |             |             |              |
|                     |                  | L175 or A25 L175P or A25P L210 or A L245 or B |             |             |              |
| 10,3 (0.405)        | 1,7 (0.068)      | 4,8 (700)                                     | 4,8 (700)   | 4,8 (700)   | 4,8 (700)    |
| 13,7 (0.540)        | 2,2 (0.088)      | 4,8 (700)                                     | 4,8 (700)   | 4,8 (700)   | 4,8 (700)    |
| 17,1 (0.675)        | 2,3 (0.091)      | 4,8 (700)                                     | 4,8 (700)   | 4,8 (700)   | 4,8 (700)    |
| 21,3 (0.840)        | 2,8 (0.109)      | 4,8 (700)                                     | 4,8 (700)   | 4,8 (700)   | 4,8 (700)    |
| 26,7 (1.050)        | 2,9 (0.113)      | 4,8 (700)                                     | 4,8 (700)   | 4,8 (700)   | 4,8 (700)    |
| 33,4 (1.315)        | 3,4 (0.133)      | 4,8 (700)                                     | 4,8 (700)   | 4,8 (700)   | 4,8 (700)    |
| 42,2 (1.660)        | 3,6 (0.140)      | 6,9 (1 000)                                   | 6,9 (1 000) | 6,9 (1 000) | 6,9 (1 000)  |
| 48,3 (1.900)        | 3,7 (0.145)      | 6,9 (1 000)                                   | 6,9 (1 000) | 6,9 (1 000) | 6,9 (1 000)  |
| 60,3 (2.375)        | 3,9 (0.154)      | 6,9 (1 000)                                   | 6,9 (1 000) | 6,9 (1 000) | 6,9 (1 000)  |
| 73,0 (2.875)        | 5,2 (0.203)      | 6,9 (1 000)                                   | 6,9 (1 000) | 6,9 (1 000) | 6,9 (1 000)  |
| 88,9 (3.500)        | 5,5 (0.216)      | 6,9 (1 000)                                   | 6,9 (1 000) | 6,9 (1 000) | 6,9 (1 000)  |
| 101,6 (4.000)       | 5,7 (0.226)      | 8,3 (1 200)                                   | 8,3 (1 200) | 8,3 (1 200) | 9,0 (1 300)  |
| 114,3 (4.500)       | 6,0 (0.237)      | 8,3 (1 200)                                   | 8,3 (1 200) | 8,3 (1 200) | 9,0 (1 300)  |
| 141,3 (5.563)       | 6,6 (0.258)      | 8,3 (1 200)                                   | 8,3 (1 200) | 8,3 (1 200) | 9,0 (1 300)  |
| 168,3 (6.625)       | 7,1 (0.280)      | a                                             | a           | 8,3 (1 200) | 9,0 (1 300)  |
| 219,1 (8.625)       | 7,0 (0.277)      | a                                             | a           | 7,9 (1 160) | 9,2 (1 350)  |
| 219,1 (8.625)       | 8,2 (0.258)      | a                                             | a           | 9,3 (1 340) | 10,8 (1 570) |
| 273,1 (10.750)      | 7,1 (0.280)      | a                                             | a           | 6,5 (940)   | 7,5 (1 090)  |
| 273,1 (10.750)      | 7,8 (0.307)      | a                                             | a           | 7,1 (1 030) | 8,3 (1 200)  |
| 273,1 (10.750)      | 9,3 (0.365)      | a                                             | a           | 8,5 (1 220) | 9,8 (1 430)  |
| 323,9 (12.750)      | 8,4 (0.330)      | a                                             | a           | 6,4 (930)   | 7,5 (1 090)  |
| 323,9 (12.750)      | 9,5 (0.375)      | a                                             | a           | 7,3 (1 060) | 8,5 (1 240)  |
| 355,6 (14.000)      | 9,5 (0.375)      | a                                             | a           | 6,6 (960)   | 7,7 (1 130)  |
| 406,4 (16.000)      | 9,5 (0.375)      | a                                             | a           | 5,8 (840)   | 6,8 (980)    |
| 457 (18.000)        | 9,5 (0.375)      | a                                             | a           | 5,2 (750)   | 6,0 (880)    |
| 508 (20.000)        | 9,5 (0.375)      | a                                             | a           | 4,6 (680)   | 5,4 (790)    |
