Repository: Viswazgummadi/RAG_P01

# Retrieval-Augmented Generation (RAG) System for Technical Document Analysis

## Overview
This project implements a Retrieval-Augmented Generation (RAG) system for analyzing technical documents, particularly standards and specifications. It integrates advanced NLP techniques, including document preprocessing, vector database creation, and fine-tuned language model inference, to generate accurate and context-aware responses to user queries.

### Vector Database Creation
- **Text Chunking:**
  - Implements `RecursiveCharacterTextSplitter` for content segmentation.
  - Optimizes chunk size and overlap for retrieval efficiency.
- **Embedding Generation:**

File: data2/API/API 5L 45th Edition/API 5L 45th Edition.txt (part 12 of 25)
<<DOCUMENT_START>>
| a Not applicable.   |                  |                                               |             |             |              |
<<TABLE_END>>
<<TABLE_2>>
| Copyright American Petroleum Institute                           |
|:-----------------------------------------------------------------|
| Provided by IHS under license with API                           |
| No reproduction or networking permitted without license from IHS |
<<TABLE_END>>
<<TABLE_3>>
| Licensee=PDVSA - Maracaibo site 3/9986712008, User=Barrera, Vicente   |
|:----------------------------------------------------------------------|
| Not for Resale, 05/02/2013 08:04:50 MDT                               |
<<TABLE_END>>
<<PAGE_END>>
<<PAGE_81>>
<<PARAGRAPH>>S PECIFICATION FOR  L INE  P IPE
71<<PARAGRAPH_END>>
<<HEADING level=3>>Table 25 — Test pressures for heavy-wall threaded pipe<<HEADING_END>>
<<HEADING level=3>>Test pressure
MPa (psi)
minimum<<HEADING_END>>
<<HEADING level=3>>Specified outside
diameter
D
mm (in)<<HEADING_END>>
<<HEADING level=3>>Specified wall
thickness
t
mm (in)<<HEADING_END>>
<<HEADING level=3>>Grade<<HEADING_END>>
<<HEADING level=3>>L175 or A25
L175P or A25P
L210 or A
L245 or B<<HEADING_END>>
<<PARAGRAPH>>10,3 (0.405)
2,4 (0.095)
5,9 (850)
5,9 (850)
5,9 (850)
5,9 (850)<<PARAGRAPH_END>>
<<PARAGRAPH>>13,7 (0.540)
3,0 (0.119)
5,9 (850)
5,9 (850)
5,9 (850)
5,9 (850)<<PARAGRAPH_END>>
<<PARAGRAPH>>17,1 (0.675)
3,2 (0.126)
5,9 (850)
5,9 (850)
5,9 (850)
5,9 (850)<<PARAGRAPH_END>>
<<PARAGRAPH>>21,3 (0.840)
3,7 (0.147)
5,9 (850)
5,9 (850)
5,9 (850)
5,9 (850)<<PARAGRAPH_END>>
<<PARAGRAPH>>26,7 (1.050)
3,9 (0.154)
5,9 (850)
5,9 (850)
5,9 (850)
5,9 (850)<<PARAGRAPH_END>>
<<PARAGRAPH>>33,4 (1.315)
4,5 (0.179)
5,9 (850)
5,9 (850)
5,9 (850)
5,9 (850)<<PARAGRAPH_END>>
<<PARAGRAPH>>42,2 (1.660)
4,9 (0.191)
9,0 (1 300)
9,0 (1 300)
10,3 (1 500)
11,0 (1 600)<<PARAGRAPH_END>>
<<PARAGRAPH>>48,3 (1.900)
5,1 (0.200)
9,0 (1 300)
9,0 (1 300)
10,3 (1 500)
11,0 (1 600)<<PARAGRAPH_END>>
<<PARAGRAPH>>60,3 (2.375)
5,5 (0.218)
9,0 (1 300)
9,0 (1 300)
17,0 (2 470)
17,0 (2 470)<<PARAGRAPH_END>>
<<PARAGRAPH>>73,0 (2.875)
7,0 (0.276)
9,0 (1 300)
9,0 (1 300)
17,0 (2 470)
17,0 (2 470)<<PARAGRAPH_END>>
<<PARAGRAPH>>88,9 (3.500)
7,6 (0.300)
9,0 (1 300)
9,0 (1 300)
17,0 (2 470)
17,0 (2 470)<<PARAGRAPH_END>>
<<PARAGRAPH>>101,6 (4.000)
8,1 (0.318)
11,7 (1 700)
11,7 (1 700)
19,0 (2 760)
19,0 (2 760)<<PARAGRAPH_END>>
<<PARAGRAPH>>114,3 (4.500)
8,6 (0.337)
11,7 (1 700)
11,7 (1 700)
18,7 (2 700)
19,0 (2 760)<<PARAGRAPH_END>>
<<PARAGRAPH>>141,3 (5.563)
9,5 (0.375)
11,7 (1 700)
11,7 (1 700)
16,7 (2 430)
19,0 (2 760)<<PARAGRAPH_END>>
<<PARAGRAPH>>--````,,,,,,,```,,`,``,,,,``,,`-`-`,,`,,`,`,,`---<<PARAGRAPH_END>>
<<PARAGRAPH>>168,3 (6.625)
11,0 (0.432)
a
a
16,2 (2 350)
18,9 (2 740)<<PARAGRAPH_END>>
<<PARAGRAPH>>219,1 (8.625)
12,7 (0.500)
a
a
14,4 (2 090)
16,8 (2 430)<<PARAGRAPH_END>>
<<PARAGRAPH>>273,1 (10.750)
12,7 (0.500)
a
a
11,6 (1 670)
13,4 (1 950)<<PARAGRAPH_END>>
<<PARAGRAPH>>323,9 (12.375)
12,7 (0.500)
a
a
9,7 (1 410)
11,3 (1 650)<<PARAGRAPH_END>>
<<PARAGRAPH>>a
Not applicable.<<PARAGRAPH_END>>
<<PARAGRAPH>>10.2.6.5
Except as allowed by 10.2.6.6, 10.2.6.7 and the footnotes to Table 26, the hydrostatic test
pressure,  P , expressed in megapascals (pounds per square inch), for plain-end pipe shall be determined
using Equation (6), with the results rounded to the nearest 0,1 MPa (10 psi):<<PARAGRAPH_END>>
<<PARAGRAPH>>2  St
P
D
(6)<<PARAGRAPH_END>>
<<PARAGRAPH>>where<<PARAGRAPH_END>>
<<PARAGRAPH>>S
is the hoop stress, expressed in megapascals (pounds per square inch), equal to a percentage
of the specified minimum yield strength of the pipe, as given in Table 26;<<PARAGRAPH_END>>
<<PARAGRAPH>>t
is the specified wall thickness, expressed in millimetres (inches);<<PARAGRAPH_END>>
<<PARAGRAPH>>D
is the specified outside diameter, expressed in millimetres (inches).<<PARAGRAPH_END>>
<<TABLE_1>>
| Specified outside   | Specified wall   | Test pressure                                 |              |              |              |
| diameter            | thickness        | MPa (psi)                                     |              |              |              |
| D                   | t                | minimum                                       |              |              |              |
| mm (in)             | mm (in)          |                                               |              |              |              |
|:--------------------|:-----------------|:----------------------------------------------|:-------------|:-------------|:-------------|
|                     |                  | Grade                                         |              |              |              |
|                     |                  | L175 or A25 L175P or A25P L210 or A L245 or B |              |              |              |
| 10,3 (0.405)        | 2,4 (0.095)      | 5,9 (850)                                     | 5,9 (850)    | 5,9 (850)    | 5,9 (850)    |
| 13,7 (0.540)        | 3,0 (0.119)      | 5,9 (850)                                     | 5,9 (850)    | 5,9 (850)    | 5,9 (850)    |
| 17,1 (0.675)        | 3,2 (0.126)      | 5,9 (850)                                     | 5,9 (850)    | 5,9 (850)    | 5,9 (850)    |
| 21,3 (0.840)        | 3,7 (0.147)      | 5,9 (850)                                     | 5,9 (850)    | 5,9 (850)    | 5,9 (850)    |
| 26,7 (1.050)        | 3,9 (0.154)      | 5,9 (850)                                     | 5,9 (850)    | 5,9 (850)    | 5,9 (850)    |
| 33,4 (1.315)        | 4,5 (0.179)      | 5,9 (850)                                     | 5,9 (850)    | 5,9 (850)    | 5,9 (850)    |
| 42,2 (1.660)        | 4,9 (0.191)      | 9,0 (1 300)                                   | 9,0 (1 300)  | 10,3 (1 500) | 11,0 (1 600) |
| 48,3 (1.900)        | 5,1 (0.200)      | 9,0 (1 300)                                   | 9,0 (1 300)  | 10,3 (1 500) | 11,0 (1 600) |
| 60,3 (2.375)        | 5,5 (0.218)      | 9,0 (1 300)                                   | 9,0 (1 300)  | 17,0 (2 470) | 17,0 (2 470) |
| 73,0 (2.875)        | 7,0 (0.276)      | 9,0 (1 300)                                   | 9,0 (1 300)  | 17,0 (2 470) | 17,0 (2 470) |
| 88,9 (3.500)        | 7,6 (0.300)      | 9,0 (1 300)                                   | 9,0 (1 300)  | 17,0 (2 470) | 17,0 (2 470) |
| 101,6 (4.000)       | 8,1 (0.318)      | 11,7 (1 700)                                  | 11,7 (1 700) | 19,0 (2 760) | 19,0 (2 760) |
| 114,3 (4.500)       | 8,6 (0.337)      | 11,7 (1 700)                                  | 11,7 (1 700) | 18,7 (2 700) | 19,0 (2 760) |
| 141,3 (5.563)       | 9,5 (0.375)      | 11,7 (1 700)                                  | 11,7 (1 700) | 16,7 (2 430) | 19,0 (2 760) |
| 168,3 (6.625)       | 11,0 (0.432)     | a                                             | a            | 16,2 (2 350) | 18,9 (2 740) |
| 219,1 (8.625)       | 12,7 (0.500)     | a                                             | a            | 14,4 (2 090) | 16,8 (2 430) |
| 273,1 (10.750)      | 12,7 (0.500)     | a                                             | a            | 11,6 (1 670) | 13,4 (1 950) |
| 323,9 (12.375)      | 12,7 (0.500)     | a                                             | a            | 9,7 (1 410)  | 11,3 (1 650) |
| a Not applicable.   |                  |                                               |              |              |              |
<<TABLE_END>>
<<TABLE_2>>
| Copyright American Petroleum Institute                           |
|:-----------------------------------------------------------------|
| Provided by IHS under license with API                           |
| No reproduction or networking permitted without license from IHS |
<<TABLE_END>>
<<TABLE_3>>
| Licensee=PDVSA - Maracaibo site 3/9986712008, User=Barrera, Vicente   |
|:----------------------------------------------------------------------|
| Not for Resale, 05/02/2013 08:04:50 MDT                               |
<<TABLE_END>>
<<PAGE_END>>
<<PAGE_82>>
<<PARAGRAPH>>72
API   S PECIFICATION  5L<<PARAGRAPH_END>>
<<HEADING level=3>>Table 26 — Percentage of specified minimum yield strength for determination of  S<<HEADING_END>>
<<HEADING level=3>>Percentage of specified minimum yield strength
for determination of  S<<HEADING_END>>
<<HEADING level=3>>Pipe grade
Specified outside diameter
D
mm (in)<<HEADING_END>>
<<HEADING level=3>>Standard test pressure
Alternative test
pressure<<HEADING_END>>
<<PARAGRAPH>>L175 or A25
≤ 141,3 (5.563)
60  a
75  a<<PARAGRAPH_END>>
<<PARAGRAPH>>L175P or A25P
≤ 141,3 (5.563)
60  a
75  a<<PARAGRAPH_END>>
<<PARAGRAPH>>L210 or A
Any
60  a
75  a<<PARAGRAPH_END>>
<<PARAGRAPH>>L245 or B
Any
60  a
75  a<<PARAGRAPH_END>>
<<PARAGRAPH>>≤ 141,3 (5.563)
60  b
75  c<<PARAGRAPH_END>>
<<PARAGRAPH>>>  141,3 (5.563) to 219,1 (8.625)
75  b
75  c<<PARAGRAPH_END>>
<<PARAGRAPH>>L290 or X42 to
L830 or X120<<PARAGRAPH_END>>
<<PARAGRAPH>>>  219,1 (8.625) to  <  508 (20.000)
85  b
85  c<<PARAGRAPH_END>>
<<PARAGRAPH>>≥ 508 (20.000)
90  b
90  c<<PARAGRAPH_END>>
<<PARAGRAPH>>a
For  D  ≤  88,9 mm (3.500 in), it is not necessary that the test pressure exceed 17,0 MPa (2 470 psi); for  D   >  88,9 mm (3.500 in),
it is not necessary that the test pressure exceed 19,0 MPa (2 760 psi).<<PARAGRAPH_END>>
<<PARAGRAPH>>b
It is not necessary that the test pressure exceed 20,5 MPa (2 970 psi).<<PARAGRAPH_END>>
<<PARAGRAPH>>c
For  D  ≤  406,4 mm (16.000 in), it is not necessary that the test pressure exceed 50,0 MPa (7 260 psi); for  D   >  406,4 mm
(16.000 in), it is not necessary that the test pressure exceed 25,0 MPa (3 630 psi).<<PARAGRAPH_END>>
<<PARAGRAPH>>10.2.6.6
If pressure testing involves an end-sealing ram that produces a compressive longitudinal
stress, the hydrostatic test pressure,  P , expressed in megapascals (pounds per square inch), may be
determined using Equation (7), with the result rounded to the nearest 0,1 MPa (10 psi), provided that the
required test pressure produces a hoop stress in excess of 90 % of the specified minimum yield strength:<<PARAGRAPH_END>>
<<PARAGRAPH>>

− 





(7)<<PARAGRAPH_END>>
<<PARAGRAPH>>P
A
S
A
P
A
D
t
A<<PARAGRAPH_END>>
<<PARAGRAPH>>R
R<<PARAGRAPH_END>>
<<PARAGRAPH>>p<<PARAGRAPH_END>>
<<PARAGRAPH>>I<<PARAGRAPH_END>>
<<PARAGRAPH>>p
2<<PARAGRAPH_END>>
<<PARAGRAPH>>where<<PARAGRAPH_END>>
<<PARAGRAPH>>S
is the hoop stress, expressed in megapascals (pounds per square inch), equal to a percentage
of the specified minimum yield strength of the pipe (see Table 26);<<PARAGRAPH_END>>
<<PARAGRAPH>>P R  is the internal pressure on end-sealing ram, expressed in megapascals (pounds per square
inch);<<PARAGRAPH_END>>
<<PARAGRAPH>>A R  is the cross-sectional area of end-sealing ram, expressed in square millimetres (square inches);<<PARAGRAPH_END>>
<<PARAGRAPH>>A p  is the cross-sectional area of pipe wall, expressed in square millimetres (square inches);<<PARAGRAPH_END>>
<<PARAGRAPH>>A I
is the internal cross-sectional area of pipe, expressed in square millimetres (square inches);<<PARAGRAPH_END>>
<<PARAGRAPH>>D
is the specified outside diameter, expressed in millimetres (inches);<<PARAGRAPH_END>>
<<PARAGRAPH>>t
is the specified wall thickness, expressed in millimetres (inches).<<PARAGRAPH_END>>
<<PARAGRAPH>>--````,,,,,,,```,,`,``,,,,``,,`-`-`,,`,,`,`,,`---<<PARAGRAPH_END>>
<<TABLE_1>>
| Pipe grade                                                                                                                        | Specified outside diameter        | Percentage of specified minimum yield strength   |      |
|                                                                                                                                   | D                                 | for determination of S                           |      |
|                                                                                                                                   | mm (in)                           | Alternative test                                 |      |
|                                                                                                                                   |                                   | Standard test pressure                           |      |
|                                                                                                                                   |                                   | pressure                                         |      |
|:----------------------------------------------------------------------------------------------------------------------------------|:----------------------------------|:-------------------------------------------------|:-----|
| L175 or A25                                                                                                                       | ≤ 141,3 (5.563)                   | 60 a                                             | 75 a |
| L175P or A25P                                                                                                                     | ≤ 141,3 (5.563)                   | 60 a                                             | 75 a |
| L210 or A                                                                                                                         | Any                               | 60 a                                             | 75 a |
| L245 or B                                                                                                                         | Any                               | 60 a                                             | 75 a |
| L290 or X42 to                                                                                                                    | ≤ 141,3 (5.563)                   | 60 b                                             | 75 c |
| L830 or X120                                                                                                                      |                                   |                                                  |      |
|                                                                                                                                   | > 141,3 (5.563) to 219,1 (8.625)  | 75 b                                             | 75 c |
|                                                                                                                                   | > 219,1 (8.625) to < 508 (20.000) | 85 b                                             | 85 c |
|                                                                                                                                   | ≥ 508 (20.000)                    | 90 b                                             | 90 c |
| a For D ≤ 88,9 mm (3.500 in), it is not necessary that the test pressure exceed 17,0 MPa (2 470 psi); for D > 88,9 mm (3.500 in), |                                   |                                                  |      |
| it is not necessary that the test pressure exceed 19,0 MPa (2 760 psi).                                                           |                                   |                                                  |      |
| b It is not necessary that the test pressure exceed 20,5 MPa (2 970 psi).                                                         |                                   |                                                  |      |
| c For D ≤ 406,4 mm (16.000 in), it is not necessary that the test pressure exceed 50,0 MPa (7 260 psi); for D > 406,4 mm          |                                   |                                                  |      |
| (16.000 in), it is not necessary that the test pressure exceed 25,0 MPa (3 630 psi).                                              |                                   |                                                  |      |
<<TABLE_END>>
<<TABLE_2>>
| Copyright American Petroleum Institute                           |
|:-----------------------------------------------------------------|
| Provided by IHS under license with API                           |
| No reproduction or networking permitted without license from IHS |
<<TABLE_END>>
<<TABLE_3>>
| Licensee=PDVSA - Maracaibo site 3/9986712008, User=Barrera, Vicente   |
|:----------------------------------------------------------------------|
| Not for Resale, 05/02/2013 08:04:50 MDT                               |
<<TABLE_END>>
<<PAGE_END>>
<<PAGE_83>>
<<PARAGRAPH>>S PECIFICATION FOR  L INE  P IPE
73<<PARAGRAPH_END>>
<<PARAGRAPH>>10.2.6.7
If agreed, the minimum permissible wall thickness,  t min , may be used in place of the specified
wall thickness,  t , for the determination of the required test pressure (see 10.2.6.5 or 10.2.6.6, whichever is
applicable), provided that a hoop stress of at least 95 % of the specified minimum yield strength of the
pipe is used.<<PARAGRAPH_END>>
<<HEADING level=3>>10.2.7 Visual inspection<<HEADING_END>>
<<PARAGRAPH>>10.2.7.1
Except as allowed by 10.2.7.2, each pipe shall be visually inspected to detect surface
defects, with an illuminance of at least 300 lx (28 fc). Such inspection shall be over the entire external
surface and shall cover as much of the internal surface as is practical.<<PARAGRAPH_END>>
<<PARAGRAPH>>NOTE
Generally, the entire inside surface of large diameter SAW and COW pipes is visually inspected from
inside the pipe.<<PARAGRAPH_END>>
<<HEADING level=3>>10.2.7.2
Visual inspection may be replaced by other inspection methods that have a demonstrated
capability of detecting surface defects.<<HEADING_END>>
<<HEADING level=3>>10.2.7.3
Visual inspection shall be conducted by personnel who<<HEADING_END>>
<<PARAGRAPH>>--````,,,,,,,```,,`,``,,,,``,,`-`-`,,`,,`,`,,`---<<PARAGRAPH_END>>
<<PARAGRAPH>>a) are trained to detect and evaluate surface imperfections;<<PARAGRAPH_END>>
<<PARAGRAPH>>b) have visual acuity that meets the applicable requirements of ISO 11484 or ASNT SNT-TC-1A or
equivalent.<<PARAGRAPH_END>>
<<PARAGRAPH>>10.2.7.4
The surface of cold-formed welded pipe shall be inspected to detect geometric deviations in
the contour of the pipe. If this inspection fails to disclose mechanical damage as the cause of the irregular
surface, but indicates that the irregular surface can be attributed to a hard spot, the dimensions of the
area, and if necessary its hardness, shall be determined. The choice of the test method for hardness
testing is at the option of the manufacturer. If the dimensions and hardness exceed the acceptance
criteria given in 9.10.6, the hard spot shall be removed in accordance with procedures specified in 9.10.7
and Annex C.<<PARAGRAPH_END>>
<<HEADING level=3>>10.2.8 Dimensional testing<<HEADING_END>>
<<PARAGRAPH>>10.2.8.1
The diameter of pipes shall be measured at least once per 4 hours per operating shift to
verify conformance to the diameter tolerances (see Table 10). Unless a method is specified in the
purchase order, diameter measurements shall be made with a circumferential tape, or appropriate uses of
micrometer, ring gauge, snap gauge, caliper, ovality gauge, coordinate measuring machine, or optical
measuring device. Unless otherwise agreed, for D ≥ 508 mm (20.000 in.), measurements made by
circumferential tape shall govern in case of dispute.<<PARAGRAPH_END>>
<<PARAGRAPH>>NOTE 1
Ring gauges used to measure pipe diameter are usually manufactured to specified dimensions for each
pipe size from dimensionally stable material such as steel, aluminium or other approved material, and shall be of rigid
construction but sufficiently light to permit manipulation by one inspector. The ring gauge design usually incorporates
handles to allow the inspector to position the gauge accurately and safely within or over the pipe. The diameter of
internal ring gauges is usually 3,2 mm (0.125 in) less than the nominal internal diameter of the pipe. External ring
gauges usually have a bore diameter not exceeding the sum of the specified outside diameter of the pipe plus the
allowable diameter tolerance. For inspection of submerged arc welded pipe, ring gauges can be slotted or notched to
permit passage of the gauge over the weld reinforcement. It is necessary that the pipe permit the passage of the ring
gauge within (internal) or over (external) each end of the pipe for a minimum distance of 100 mm (4.0 in).<<PARAGRAPH_END>>
<<PARAGRAPH>>NOTE 2  Coordinate measuring machines are mechanical systems designed to track a mobile measuring probe to
determine the coordinates of points on a work surface.<<PARAGRAPH_END>>
<<PARAGRAPH>>10.2.8.2
The out-of-roundness of pipes shall be determined at least once per 4 hours per operating
shift. Except as allowed by 10.2.8.3, the out-of-roundness shall be determined as the difference between<<PARAGRAPH_END>>
<<TABLE_1>>
| Copyright American Petroleum Institute                           |
|:-----------------------------------------------------------------|
| Provided by IHS under license with API                           |
| No reproduction or networking permitted without license from IHS |
<<TABLE_END>>
<<TABLE_2>>
| Licensee=PDVSA - Maracaibo site 3/9986712008, User=Barrera, Vicente   |
|:----------------------------------------------------------------------|
| Not for Resale, 05/02/2013 08:04:50 MDT                               |
<<TABLE_END>>
<<PAGE_END>>
<<PAGE_84>>
<<PARAGRAPH>>74
API   S PECIFICATION  5L<<PARAGRAPH_END>>
<<PARAGRAPH>>the largest outside diameter and the smallest outside diameter, as measured in the same cross-sectional
plane.<<PARAGRAPH_END>>
<<PARAGRAPH>>NOTE
Out-of-roundness measurements taken in stacks are invalid due to the elastic deformations caused by
forces exerted by pipes adjacent to those being measured.<<PARAGRAPH_END>>
<<PARAGRAPH>>10.2.8.3
If agreed, for expanded pipe with  D  ≥ 219,1 mm (8.625 in) and for non-expanded pipe, inside
diameter measurements shall be used to determine conformance with the diameter tolerances. The out-
of-roundness may be determined as the difference between the largest inside diameter and the smallest
inside diameter, as measured in the same cross-sectional plane.<<PARAGRAPH_END>>
<<PARAGRAPH>>10.2.8.4
For SAW and COW pipe, the greatest deviation of flat spots or peaks from the normal
contour of the pipe at the weld at a pipe end shall be measured with respect to a template that is oriented
transverse to the pipe axis and has a length of 0,25  D   or 200 mm (8.0 in), whichever is the lesser.<<PARAGRAPH_END>>
<<PARAGRAPH>>10.2.8.5
Each length of pipe shall be measured for conformance to the specified wall thickness
requirements. The wall thickness at any location shall be within the tolerances specified in Table 11,
except that the weld area shall not be limited by the plus tolerance. Wall thickness measurements shall be
made with a mechanical calliper or with a properly calibrated non-destructive inspection device of
appropriate accuracy. In case of dispute, the measurement determined by use of the mechanical calliper
shall govern. The mechanical calliper shall be fitted with contact pins. The end of the pin contacting the
inside surface of the pipe shall be rounded to a maximum radius of 38,1 mm (1.50 in) for pipe of size
168,3 mm (6.625 in) or larger, and up to a radius of  D /4 for pipe smaller than size 168,3 mm (6.625 in)
with a minimum radius of 3,2 mm (0.125 in). The end of the pin contacting the outside surface of the pipe
shall be either flat or rounded to a minimum radius of 31,2 mm (1.25 in).<<PARAGRAPH_END>>
<<PARAGRAPH>>10.2.8.6
For threaded-and-coupled pipe, the length shall be measured to the outer face of the
coupling. The length of threaded-and-coupled pipe may be determined before the couplings are attached,
provided the proper allowance is made for the length of the couplings.<<PARAGRAPH_END>>
<<PARAGRAPH>>10.2.8.7
For the verification of conformance with the dimensional and geometrical requirements
specified in 9.11 to 9.13, suitable methods shall be used. Unless particular methods are specified in the
purchase order, the methods used shall be at the discretion of the manufacturer.<<PARAGRAPH_END>>
<<HEADING level=3>>10.2.9 Weighing<<HEADING_END>>
<<PARAGRAPH>>For pipe with  D  ≥ 141,3 mm (5.563 in), the lengths of pipe shall be weighed individually, except that for
welded jointers it shall be permissible to weigh the individual lengths comprising the jointer or the jointer
itself. For pipe with  D   <  141,3 mm (5.563 in), the lengths of pipe shall be weighed either individually or in
a convenient group of pipes selected by the manufacturer.<<PARAGRAPH_END>>
<<PARAGRAPH>>Threaded-and-coupled pipe shall be weighed either:<<PARAGRAPH_END>>
<<PARAGRAPH>>a)
with the couplings screwed on but without thread protectors, except for order items with a mass of 18
tonnes (20 tons) or more for which proper allowance shall be made for the weight of the thread
protectors, or<<PARAGRAPH_END>>
<<PARAGRAPH>>b)
before the couplings are attached, provided that allowance is made for the weight of the couplings.<<PARAGRAPH_END>>
<<HEADING level=3>>10.2.10 Non-destructive inspection<<HEADING_END>>
<<PARAGRAPH>>Non-destructive inspection shall be in accordance with Annex E.<<PARAGRAPH_END>>
<<PARAGRAPH>>--````,,,,,,,```,,`,``,,,,``,,`-`-`,,`,,`,`,,`---<<PARAGRAPH_END>>
<<TABLE_1>>
| Copyright American Petroleum Institute                           |
|:-----------------------------------------------------------------|
| Provided by IHS under license with API                           |
| No reproduction or networking permitted without license from IHS |
<<TABLE_END>>
<<TABLE_2>>
| Licensee=PDVSA - Maracaibo site 3/9986712008, User=Barrera, Vicente   |
|:----------------------------------------------------------------------|
| Not for Resale, 05/02/2013 08:04:50 MDT                               |
<<TABLE_END>>
<<PAGE_END>>
<<PAGE_85>>
<<PARAGRAPH>>S PECIFICATION FOR  L INE  P IPE
75<<PARAGRAPH_END>>
<<HEADING level=3>>10.2.11 Reprocessing<<HEADING_END>>
<<PARAGRAPH>>If any mechanical property test result for a test unit of pipe fails to conform to the applicable requirements,
the manufacturer may elect to heat treat the test unit of pipe in accordance with the requirements of Table
3, consider it a new test unit, test it in accordance with all requirements of 10.2.12 and 10.2.4 that are
applicable to the order item, and proceed in accordance with the applicable requirements of this
Standard. After one reprocessing heat treatment, any additional reprocessing heat treatment shall be
subject to agreement with the purchaser.<<PARAGRAPH_END>>
<<PARAGRAPH>>For non-heat treated pipe, any reprocessing heat treatment shall be subject to agreement with the
purchaser. For heat treated pipe, any reprocessing with a different type of heat treatment (see Table 3)
shall be subject to agreement with the purchaser.<<PARAGRAPH_END>>
<<HEADING level=3>>10.2.12 Retesting<<HEADING_END>>
<<HEADING level=3>>10.2.12.1 Recheck analyses<<HEADING_END>>
<<PARAGRAPH>>If the product analyses of both samples representing the heat fail to conform to the specified
requirements, at the manufacturer's option either the heat shall be rejected or the remainder of the heat
shall be tested individually for conformance to the specified requirements. If the product analysis of only
one of the samples representing the heat fails to conform to the specified requirements, at the
manufacturer's option, either the heat shall be rejected or two recheck analyses shall be made using two
additional samples from the heat. If both recheck analyses conform to the specified requirements, the
heat shall be accepted, except for the pipe, plate, or coil from which the initial sample that failed was
taken. If one or both recheck analyses fail to conform to the specified requirements, at the manufacturer's
option either the heat shall be rejected or the remainder of the heat shall be tested individually for
conformance to the specified requirements.<<PARAGRAPH_END>>
<<PARAGRAPH>>--````,,,,,,,```,,`,``,,,,``,,`-`-`,,`,,`,`,,`---<<PARAGRAPH_END>>
<<PARAGRAPH>>For such individual testing, analyses for only the rejecting element or elements need be determined.<<PARAGRAPH_END>>
<<PARAGRAPH>>Samples for recheck analyses shall be taken in the same location as specified for product analyses
samples.<<PARAGRAPH_END>>
<<HEADING level=3>>10.2.12.2 Tensile retests<<HEADING_END>>
<<PARAGRAPH>>Tensile retest provisions are as follows.<<PARAGRAPH_END>>
<<PARAGRAPH>>a)
For all PSL 1 products, PSL 2 products with R, N, and Q delivery conditions, and PSL 2 products with
M delivery conditions of grades less than L450 or X65, (see Tables 2 and 3).<<PARAGRAPH_END>>
<<PARAGRAPH>>If the tensile test specimen representing the test unit of pipe fails to conform to the specified
requirements, the manufacturer may elect to retest two additional lengths from the same test unit. If both
retested specimens conform to the specified requirements, all the lengths in the test unit shall be
accepted, except the length from which the initial specimen was taken. If one or both of the retested
specimens fail to conform to the specified requirements, the manufacturer may elect to individually test
the remaining lengths in the test unit. Specimens for retest shall be taken in the same manner as the
specimen that failed to meet the minimum requirements. If applicable, reprocessing shall be as defined in
10.2.11.<<PARAGRAPH_END>>
<<PARAGRAPH>>b)
For PSL 2 products with M delivery conditions of grades L450 or X65, or greater (see Table 3).<<PARAGRAPH_END>>
<<PARAGRAPH>>If the tensile specimen representing the test unit fails to conform to the specified requirements, the
manufacturer may elect to retest two additional lengths from the same test unit. Specimens for retest shall
be taken in the same manner as the original specimen that failed to meet the minimum requirements but
should be from two different mother coils or plates, as applicable. If one or both of the retested specimens<<PARAGRAPH_END>>
<<TABLE_1>>
| Copyright American Petroleum Institute                           |
|:-----------------------------------------------------------------|
| Provided by IHS under license with API                           |
| No reproduction or networking permitted without license from IHS |
<<TABLE_END>>
<<TABLE_2>>
| Licensee=PDVSA - Maracaibo site 3/9986712008, User=Barrera, Vicente   |
|:----------------------------------------------------------------------|
| Not for Resale, 05/02/2013 08:04:50 MDT                               |
<<TABLE_END>>
<<PAGE_END>>
<<PAGE_86>>
<<PARAGRAPH>>76
API   S PECIFICATION  5L<<PARAGRAPH_END>>
<<PARAGRAPH>>fail to conform to the specified requirements, the manufacturer may elect to individually test the remaining
lengths in the test unit. If both retest specimens conform to the specified requirements, the test unit shall
be accepted except the lengths from the mother coil or plate from which the initial specimen was taken.
These lengths shall have one of the following dispositions:<<PARAGRAPH_END>>
<<PARAGRAPH>>1)
all pipes shall be rejected, or<<PARAGRAPH_END>>
<<PARAGRAPH>>2)
each pipe in the test unit shall be tested with the pipe with satisfactory test results accepted, or<<PARAGRAPH_END>>
<<PARAGRAPH>>3)
provided individual pipe traceability to mother coil/plate location, the manufacturer shall test
additional lengths adjacent to (before, after and beside, as applicable) the initial failure within the
mother coil or plate considering adjacent daughter coil(s) or plate(s) as applicable. Pipe testing
shall continue until satisfactory results surround the non-conforming section of the mother
coil/plate. The pipes from the non-conforming section of mother coil/plate shall be rejected and
the remainder of the pipe from the test unit accepted.<<PARAGRAPH_END>>
<<PARAGRAPH>>If applicable, reprocessing shall be defined as in 10.2.11.<<PARAGRAPH_END>>
<<HEADING level=3>>10.2.12.3 Flattening retests<<HEADING_END>>
<<PARAGRAPH>>Flattening retest provisions are as follows:<<PARAGRAPH_END>>
<<PARAGRAPH>>--````,,,,,,,```,,`,``,,,,``,,`-`-`,,`,,`,`,,`---<<PARAGRAPH_END>>
<<PARAGRAPH>>a)
Non-expanded electric welded pipe in grades higher than L175 or A25 and non-expanded laser
welded pipe smaller than 323,9 mm (12.750 in) produced in single lengths:<<PARAGRAPH_END>>
<<PARAGRAPH>>The manufacturer may elect to retest any failed end until the requirements are met, providing the
finished pipe is not less than 80% of its length after initial cropping.<<PARAGRAPH_END>>
<<PARAGRAPH>>b)
Non-expanded electric welded pipe in grades higher than L175 or A25 and non-expanded laser
welded pipe smaller than 323,9 mm (12.750 in) produced in multiple lengths:<<PARAGRAPH_END>>
<<PARAGRAPH>>Where one or more of the flattening tests fail to conform to the specified requirements, the
manufacturer may retest the pipe end after cropping the defective pipe end. Alternatively the
manufacturer may reject the defective pipe(s) and retest the adjacent end of the next pipe. The retest
shall consist of two specimens, one tested with the seam weld at 0º and one tested with the seam
weld at 90º. If the retest fails to conform to the specified requirements, the manufacturer may either
reject the pipes produced from the affected multiple length or retest each end of each remaining
individual length produced from the coil with the weld alternatively at 0º and 90º. If the retest
conforms to the specified requirements, the remaining portion of the multiple lengths shall be
accepted.<<PARAGRAPH_END>>
<<PARAGRAPH>>c)
Cold-expanded electric welded pipe in grades higher than L175 or A25, all welded Grade L175 or
A25 in sizes 60,3 mm (2.875 in) and larger; and cold-expanded laser welded pipe smaller than size
323,9 mm (12.750 in):<<PARAGRAPH_END>>
<<PARAGRAPH>>The manufacturer may elect to retest one end of each of two additional lengths of the same test unit.
If both retests are acceptable, all lengths in the test unit shall be accepted, except the original failed
length. If one or both retests fail, the manufacturer may elect to repeat the test on specimens cut from
one end of each of the remaining individual lengths in the test unit.<<PARAGRAPH_END>>
<<PARAGRAPH>>If applicable, reprocessing shall be as defined in 10.2.11.<<PARAGRAPH_END>>
<<TABLE_1>>
| Copyright American Petroleum Institute                           |
|:-----------------------------------------------------------------|
| Provided by IHS under license with API                           |
| No reproduction or networking permitted without license from IHS |
<<TABLE_END>>
<<TABLE_2>>
| Licensee=PDVSA - Maracaibo site 3/9986712008, User=Barrera, Vicente   |
|:----------------------------------------------------------------------|
| Not for Resale, 05/02/2013 08:04:50 MDT                               |
<<TABLE_END>>
<<PAGE_END>>
<<PAGE_87>>
<<PARAGRAPH>>S PECIFICATION FOR  L INE  P IPE
77<<PARAGRAPH_END>>
<<HEADING level=3>>10.2.12.4 Bend retests<<HEADING_END>>
<<PARAGRAPH>>If the specimen fails to conform to the specified requirements, the manufacturer may elect to make retests
on specimens cut from two additional lengths from the same test unit. If all retest specimens conform to
the specified requirements, all the lengths in the test unit shall be accepted, except the length from which
the initial specimen was taken. If one or more of the retest specimens fail to conform to the specified
requirements, the manufacturer may elect to repeat the test on specimens cut from the individual lengths
remaining in the test unit.<<PARAGRAPH_END>>
<<PARAGRAPH>>If applicable, reprocessing shall be as defined in 10.2.11.<<PARAGRAPH_END>>
<<HEADING level=3>>10.2.12.5 Guided-bend retests<<HEADING_END>>
<<PARAGRAPH>>If one or both of the guided-bend specimens fail to conform to the specified requirements, the
manufacturer may elect to repeat the tests on specimens cut from two additional lengths of pipe from the
same test unit. If such specimens conform to the specified requirements, all lengths in the test unit shall
be accepted, except the length initially selected for test. If any of the retested specimens fail to pass the
specified requirements, the manufacturer may elect to test specimens cut from individual lengths
remaining in the test unit. The manufacturer may also elect to retest any length that has failed to pass the
test by cropping back and cutting two additional specimens from the same end. If the requirements of the
original test are met by both of these additional tests, that length shall be acceptable. No further cropping
and retesting is permitted. Specimens for retest shall be taken in the same manner as specified in Tables
19 and 20 and 10.2.3.6.<<PARAGRAPH_END>>
<<PARAGRAPH>>If applicable, reprocessing shall be as defined in 10.2.11.<<PARAGRAPH_END>>
<<HEADING level=3>>10.2.12.6 Charpy retests<<HEADING_END>>
<<PARAGRAPH>>In the event that a set of Charpy test specimens fail to meet the acceptance criteria, the manufacturer
may elect to replace the test unit of material involved or alternatively to test two more lengths from that
test unit. If both of the new tests meet the acceptance criteria, then all pipe in that test unit, with the
exception of the original selected length, shall be considered to meet the requirement. Failure of either of
the two additional tests shall require testing of each length in the test unit for acceptance.<<PARAGRAPH_END>>
<<PARAGRAPH>>If applicable, reprocessing shall be as defined in 10.2.11.<<PARAGRAPH_END>>
<<HEADING level=3>>10.2.12.7 Hardness retests<<HEADING_END>>
<<PARAGRAPH>>If the hardness test specimen representing a test unit of pipe fails to conform to the specified
requirements, the manufacturer may elect to retest two additional lengths from the same test unit. If both
retested specimens conform to the specified requirements, all the lengths in a test unit shall be accepted,
except the length from which the initial specimen was taken. If one or both of the retested specimens fail
to conform to the specified requirements, the manufacturer may elect to individually test the remaining
lengths in the test unit. Specimens for retest shall be taken in the same manner as the specimen that
failed to meet the minimum requirements (see H.7 or J.8, as applicable).<<PARAGRAPH_END>>
<<PARAGRAPH>>If applicable, reprocessing shall be as defined in 10.2.11.<<PARAGRAPH_END>>
<<HEADING level=3>>10.2.12.8 DWT retests<<HEADING_END>>
<<PARAGRAPH>>In the event that a set of DWT test specimens fail to meet the acceptance criteria, the manufacturer may
elect to replace the test unit of material involved or alternatively to test two more lengths from that test
unit. If both of the new tests meet the acceptance criteria, then all pipe in that test unit, with the exception
of the original selected length, shall be accepted. Failure of either of the two additional tests shall require<<PARAGRAPH_END>>
<<PARAGRAPH>>--````,,,,,,,```,,`,``,,,,``,,`-`-`,,`,,`,`,,`---<<PARAGRAPH_END>>
<<TABLE_1>>
| Copyright American Petroleum Institute                           |
|:-----------------------------------------------------------------|
| Provided by IHS under license with API                           |
| No reproduction or networking permitted without license from IHS |
<<TABLE_END>>
<<TABLE_2>>
| Licensee=PDVSA - Maracaibo site 3/9986712008, User=Barrera, Vicente   |
|:----------------------------------------------------------------------|
| Not for Resale, 05/02/2013 08:04:50 MDT                               |
<<TABLE_END>>
<<PAGE_END>>
<<PAGE_88>>
<<PARAGRAPH>>78
API   S PECIFICATION  5L<<PARAGRAPH_END>>
<<PARAGRAPH>>testing of each length in the test unit for acceptance. Specimens for retest shall be taken in the same
manner as the specimen that failed to meet the minimum requirements (see 10.2.3).<<PARAGRAPH_END>>
