Repository: Viswazgummadi/RAG_P01

# Retrieval-Augmented Generation (RAG) System for Technical Document Analysis

## Overview
This project implements a Retrieval-Augmented Generation (RAG) system for analyzing technical documents, particularly standards and specifications. It integrates advanced NLP techniques, including document preprocessing, vector database creation, and fine-tuned language model inference, to generate accurate and context-aware responses to user queries.

### Vector Database Creation
- **Text Chunking:**
  - Implements `RecursiveCharacterTextSplitter` for content segmentation.
  - Optimizes chunk size and overlap for retrieval efficiency.
- **Embedding Generation:**

File: data2/API/API 5L 45th Edition/API 5L 45th Edition.txt (part 16 of 25)
<<DOCUMENT_START>>
| d Length at full depth.                                                                                                             |                          |     |                         |    |                        |          |             |                  |
| e Required if a notch is used to establish reject threshold.                                                                        |                          |     |                         |    |                        |          |             |                  |
| f Not required.                                                                                                                     |                          |     |                         |    |                        |          |             |                  |
| g At the option of the manufacturer, N10 notches or 3,2 mm (0.125 in) holes may be used (see Table E.8 for applicable               |                          |     |                         |    |                        |          |             |                  |
| acceptance limits).                                                                                                                 |                          |     |                         |    |                        |          |             |                  |
| h At the option of the manufacturer, for SAW and COW seams, the reject threshold may be established using weld-edge notches         |                          |     |                         |    |                        |          |             |                  |
| or weld-edge radially drilled holes.                                                                                                |                          |     |                         |    |                        |          |             |                  |
| i Either a transverse notch or a 1,6 mm (0.063 in) radially drilled hole is required.                                               |                          |     |                         |    |                        |          |             |                  |
| j At the option of the manufacturer, the notches may be oriented at an angle that would facilitate the detection of anticipated     |                          |     |                         |    |                        |          |             |                  |
| defects.                                                                                                                            |                          |     |                         |    |                        |          |             |                  |
| k Required for pipe with D ≥ 60,3 mm (2.375 in) if a notch is used to establish the reject threshold.                               |                          |     |                         |    |                        |          |             |                  |
| l If agreed, the reference standard shall contain OD and ID notches and a radially drilled hole.                                    |                          |     |                         |    |                        |          |             |                  |
<<TABLE_END>>
<<TABLE_2>>
| Copyright American Petroleum Institute                           |
|:-----------------------------------------------------------------|
| Provided by IHS under license with API                           |
| No reproduction or networking permitted without license from IHS |
<<TABLE_END>>
<<TABLE_3>>
| Licensee=PDVSA - Maracaibo site 3/9986712008, User=Barrera, Vicente   |
|:----------------------------------------------------------------------|
| Not for Resale, 05/02/2013 08:04:50 MDT                               |
<<TABLE_END>>
<<PAGE_END>>
<<PAGE_117>>
<<PARAGRAPH>>S PECIFICATION FOR  L INE  P IPE
107<<PARAGRAPH_END>>
<<HEADING level=3>>E.5.3 Instrument standardization<<HEADING_END>>
<<PARAGRAPH>>E.5.3.1
The manufacturer shall use a documented procedure to establish the reject threshold for
ultrasonic or electromagnetic inspection whichever is applicable. The applicable reference indicators
given in Table E.7 shall be capable of being detected under normal operating conditions. Such capability
shall be demonstrated dynamically, either on-line or off-line at the option of the manufacturer, using a
speed of movement between the pipe and the transducer that simulates the inspection to be used for the
production pipe.<<PARAGRAPH_END>>
<<PARAGRAPH>>E.5.3.2
The instrument shall be standardized with an appropriate reference standard (see E.5.2) at
least twice per operating shift, with the second standardization being conducted 3 h to 4 h after the first to
demonstrate its effectiveness and the effectiveness of the inspection procedures. Instrument
standardization shall be confirmed prior to turning the unit off at the end of the inspection cycle.<<PARAGRAPH_END>>
<<PARAGRAPH>>NOTE
In one or more of the referenced ISO Standards for non-destructive inspection, the term “calibration” is
used to denote the term “standardization” as used in this Standard.<<PARAGRAPH_END>>
<<HEADING level=3>>E.5.3.3
The instrument shall be adjusted to produce well-defined indications from the applicable
reference indicators when the reference standard is inspected.<<HEADING_END>>
<<PARAGRAPH>>--````,,,,,,,```,,`,``,,,,``,,`-`-`,,`,,`,`,,`---<<PARAGRAPH_END>>
<<PARAGRAPH>>E.5.3.4
If a drilled hole is used to establish the reject threshold for electromagnetic inspection of pipe
with  D  ≥ 60,3 mm (2.375 in) and the intended application is either the inspection of the weld seam of
welded pipe or the concurrent inspection of the OD and ID surfaces of SMLS pipe, it shall additionally be
verified that the equipment as so standardized produces indications, from both ID and OD notches in the
reference standard that are equal to or greater than the reject threshold established using the drilled hole.<<PARAGRAPH_END>>
<<HEADING level=3>>E.5.4 Records verifying system capability<<HEADING_END>>
<<HEADING level=3>>E.5.4.1
The manufacturer shall maintain NDT system records verifying the system(s) capabilities in
detecting the reference indicators used to establish the equipment test sensitivity.<<HEADING_END>>
<<PARAGRAPH>>The verification shall cover, as a minimum, the following criteria:<<PARAGRAPH_END>>
<<PARAGRAPH>>a)
coverage calculation (i.e. scan plan);<<PARAGRAPH_END>>
<<PARAGRAPH>>b)
capability for the intended wall thickness;<<PARAGRAPH_END>>
<<PARAGRAPH>>c)
repeatability;<<PARAGRAPH_END>>
<<PARAGRAPH>>d)
transducer orientation that provides detection of defects typical of the manufacturing process [see
Table E.7, Note j)];<<PARAGRAPH_END>>
<<PARAGRAPH>>e)
documentation demonstrating that defects typical of the manufacturing process are detected using
the NDT methods described in Clause E.4 or E.5 as appropriate;<<PARAGRAPH_END>>
<<PARAGRAPH>>f)
threshold-setting parameters.<<PARAGRAPH_END>>
<<HEADING level=3>>E.5.4.2
In addition, the manufacturer shall maintain documentation relating to<<HEADING_END>>
<<PARAGRAPH>>a)
NDT system operating procedures;<<PARAGRAPH_END>>
<<PARAGRAPH>>b)
NDT equipment description;<<PARAGRAPH_END>>
<<PARAGRAPH>>c)
NDT personnel qualification information;<<PARAGRAPH_END>>
<<PARAGRAPH>>d)
dynamic test data demonstrating the NDT system/operation capabilities under production test
conditions.<<PARAGRAPH_END>>
<<TABLE_1>>
| Copyright American Petroleum Institute                           |
|:-----------------------------------------------------------------|
| Provided by IHS under license with API                           |
| No reproduction or networking permitted without license from IHS |
<<TABLE_END>>
<<TABLE_2>>
| Licensee=PDVSA - Maracaibo site 3/9986712008, User=Barrera, Vicente   |
|:----------------------------------------------------------------------|
| Not for Resale, 05/02/2013 08:04:50 MDT                               |
<<TABLE_END>>
<<PAGE_END>>
<<PAGE_118>>
<<PARAGRAPH>>108
API   S PECIFICATION  5L<<PARAGRAPH_END>>
<<HEADING level=3>>E.5.5 Acceptance limits<<HEADING_END>>
<<HEADING level=3>>E.5.5.1
The acceptance limit for indications produced by reference indicators shall be as given in
Table E.8.<<HEADING_END>>
<<PARAGRAPH>>E.5.5.2
For ultrasonic inspection of welded pipe in the dynamic mode, any imperfection that produces
an indication greater than the applicable acceptance limit given in Table E.8 shall be classified as a defect
unless one of the following applies.<<PARAGRAPH_END>>
<<PARAGRAPH>>a)
Ultrasonic inspection of the imperfection in the static mode produces an indication that is less than
the applicable acceptance limit given in Table E.8 and that it is ascertained that the maximum signal
has been obtained.<<PARAGRAPH_END>>
<<PARAGRAPH>>b)
It is determined that the imperfection causing the indication is a surface imperfection that is not a
defect as described in 9.10.<<PARAGRAPH_END>>
<<PARAGRAPH>>c)
For SAW and COW pipes, it is determined by radiographic inspection that the imperfection causing
the indication is a slag-inclusion type or gas-pocket type of imperfection that meets the requirements
of E.4.5.<<PARAGRAPH_END>>
<<HEADING level=3>>E.5.5.3
Except as allowed by E.5.5.2 b & c, defects found by ultrasonic inspection shall not be
classified as imperfections by subsequent radiographic testing.<<HEADING_END>>
<<PARAGRAPH>>E.5.5.4
For SMLS pipe, any surface imperfection that produces an indication greater than the
applicable acceptance limit given in Table E.8 shall be classified as a defect unless it is determined that
the imperfection causing the indication is not a defect as described in 9.10.<<PARAGRAPH_END>>
<<PARAGRAPH>>E.5.5.5
For COW seams, any continuous indication greater than 25 mm (1,0 in) in length, regardless
of the indication height, provided that it is greater than the background noise, shall be re-inspected by
radiographic methods in accordance with Clause E.4 or, if agreed, other techniques.<<PARAGRAPH_END>>
<<HEADING level=3>>E.5.6 Disposition of defects found by ultrasonic and electromagnetic inspection<<HEADING_END>>
<<PARAGRAPH>>Pipe containing defects shall be given one or more of the dispositions specified in Clause E.10.<<PARAGRAPH_END>>
<<HEADING level=3>>E.5.7 Weld repair<<HEADING_END>>
<<PARAGRAPH>>For SAW and COW seams, defects found by ultrasonic inspection may be repaired by welding and re-
inspected in accordance with C.4. Inspection of the repair shall be performed using manual UT or a
combination or automatic and manual UT.<<PARAGRAPH_END>>
<<HEADING level=3>>Table E.8 — Acceptance limit<<HEADING_END>>
<<HEADING level=3>>Acceptance limit  a
(maximum)
%<<HEADING_END>>
<<HEADING level=3>>Item
Notch type
Hole size
mm (in)<<HEADING_END>>
<<PARAGRAPH>>SAW, COW, LW or repair weld
N5
1,6 (0.063)
100<<PARAGRAPH_END>>
<<PARAGRAPH>>N10
3,2 (0.125)
33<<PARAGRAPH_END>>
<<PARAGRAPH>>Electric weld
N10
3,2 (0.125)
100<<PARAGRAPH_END>>
<<PARAGRAPH>>SMLS pipe
N12,5
3,2 (0.125)
100<<PARAGRAPH_END>>
<<PARAGRAPH>>a
Expressed as a percentage of the indication produced by the reference indicator. The reject threshold (see E.5.3) shall not
exceed the applicable acceptance limit.<<PARAGRAPH_END>>
<<PARAGRAPH>>--````,,,,,,,```,,`,``,,,,``,,`-`-`,,`,,`,`,,`---<<PARAGRAPH_END>>
<<TABLE_1>>
| Item                                                                                                                          | Notch type   | Hole size   | Acceptance limit a   |
|                                                                                                                               |              | mm (in)     | (maximum)            |
|                                                                                                                               |              |             | %                    |
|:------------------------------------------------------------------------------------------------------------------------------|:-------------|:------------|:---------------------|
| SAW, COW, LW or repair weld                                                                                                   | N5           | 1,6 (0.063) | 100                  |
|                                                                                                                               | N10          | 3,2 (0.125) | 33                   |
| Electric weld                                                                                                                 | N10          | 3,2 (0.125) | 100                  |
| SMLS pipe                                                                                                                     | N12,5        | 3,2 (0.125) | 100                  |
| a Expressed as a percentage of the indication produced by the reference indicator. The reject threshold (see E.5.3) shall not |              |             |                      |
| exceed the applicable acceptance limit.                                                                                       |              |             |                      |
<<TABLE_END>>
<<TABLE_2>>
| Copyright American Petroleum Institute                           |
|:-----------------------------------------------------------------|
| Provided by IHS under license with API                           |
| No reproduction or networking permitted without license from IHS |
<<TABLE_END>>
<<TABLE_3>>
| Licensee=PDVSA - Maracaibo site 3/9986712008, User=Barrera, Vicente   |
|:----------------------------------------------------------------------|
| Not for Resale, 05/02/2013 08:04:50 MDT                               |
<<TABLE_END>>
<<PAGE_END>>
<<PAGE_119>>
<<PARAGRAPH>>S PECIFICATION FOR  L INE  P IPE
109<<PARAGRAPH_END>>
<<HEADING level=3>>E.6 Magnetic particle inspection<<HEADING_END>>
<<HEADING level=3>>E.6.1 Magnetic particle inspection of SMLS pipe<<HEADING_END>>
<<HEADING level=3>>E.6.1.1
If magnetic particle inspection is used to inspect for longitudinal defects, the entire outside
surface of the pipe shall be so inspected.<<HEADING_END>>
<<HEADING level=3>>E.6.1.2
Surface imperfections revealed by magnetic particle inspection shall be investigated,
classified and treated as follows.<<HEADING_END>>
<<PARAGRAPH>>a)
Imperfections that have a depth ≤ 0,125  t   and do not encroach on the minimum permissible wall
thickness shall be classified as acceptable imperfections and shall be treated in accordance with
Clause C.1.<<PARAGRAPH_END>>
<<PARAGRAPH>>b)
Imperfections that have a depth  >  0,125  t   and do not encroach on the minimum permissible wall
thickness shall be classified as defects and shall be dressed-out by grinding in accordance with
Clause C.2 or shall be treated in accordance with Clause C.3.<<PARAGRAPH_END>>
<<PARAGRAPH>>c)
Imperfections that encroach on the minimum permissible wall thickness shall be classified as defects
and shall be treated in accordance with Clause C.3.<<PARAGRAPH_END>>
<<PARAGRAPH>>NOTE
Imperfections that encroach on the minimum permissible wall thickness implies that the portion of the wall
thickness that is beneath the surface imperfection is less than the minimum permissible wall thickness.<<PARAGRAPH_END>>
<<HEADING level=3>>E.6.2 Equipment<<HEADING_END>>
<<PARAGRAPH>>The equipment used for magnetic particle inspection shall produce a magnetic field of sufficient intensity
to indicate imperfections of the following character in the external surface of the pipe: cracks, seams and
slivers.<<PARAGRAPH_END>>
<<HEADING level=3>>E.6.3 Magnetic particle inspection reference standard<<HEADING_END>>
<<PARAGRAPH>>If requested by the purchaser, arrangements shall be made by the manufacturer to perform a
demonstration for the purchaser’s representative during production of the purchaser’s order. Such a
demonstration shall be based upon pipe in process or sample lengths of similar pipe retained by the
manufacturer for that purpose, that exhibit natural or artificially produced defects of the character stated in
E.6.2.<<PARAGRAPH_END>>
<<HEADING level=3>>E.7 Residual magnetism<<HEADING_END>>
<<HEADING level=3>>E.7.1
The requirements for residual magnetism shall apply only to testing within the pipe manufacturing
facility.<<HEADING_END>>
<<PARAGRAPH>>NOTE
Values of the residual magnetism of the pipe, subsequent to leaving the pipe manufacturing facility, can
be affected by procedures and conditions imposed on the pipe during and after shipment.<<PARAGRAPH_END>>
<<PARAGRAPH>>E.7.2
The longitudinal magnetic field shall be measured on plain-end pipe with  D  ≥ 168,3 mm (6.625 in)
and all smaller plain-end pipe that is inspected full length by magnetic methods or is handled by magnetic
equipment prior to loading. Such measurements shall be taken on the root face or square cut face of
finished plain-end pipe.<<PARAGRAPH_END>>
<<PARAGRAPH>>NOTE
Measurements made on pipe in stacks are not considered valid.<<PARAGRAPH_END>>
<<HEADING level=3>>E.7.3
Measurements shall be made using a Hall-effect gaussmeter or other type of calibrated
instrument; however, in case of dispute, measurements made with a Hall-effect gaussmeter shall govern.<<HEADING_END>>
<<PARAGRAPH>>--````,,,,,,,```,,`,``,,,,``,,`-`-`,,`,,`,`,,`---<<PARAGRAPH_END>>
<<TABLE_1>>
| Copyright American Petroleum Institute                           |
|:-----------------------------------------------------------------|
| Provided by IHS under license with API                           |
| No reproduction or networking permitted without license from IHS |
<<TABLE_END>>
<<TABLE_2>>
| Licensee=PDVSA - Maracaibo site 3/9986712008, User=Barrera, Vicente   |
|:----------------------------------------------------------------------|
| Not for Resale, 05/02/2013 08:04:50 MDT                               |
<<TABLE_END>>
<<PAGE_END>>
<<PAGE_120>>
<<PARAGRAPH>>110
API   S PECIFICATION  5L<<PARAGRAPH_END>>
<<PARAGRAPH>>The gaussmeter shall be operated in accordance with written instructions demonstrated to produce
accurate results.<<PARAGRAPH_END>>
<<HEADING level=3>>E.7.4
Measurements shall be made on each end of a pipe, selected at least once per 4 h per operating
shift.<<HEADING_END>>
<<PARAGRAPH>>E.7.5
Pipe magnetism shall be measured subsequent to any inspection that uses a magnetic field, prior
to loading for shipment from the manufacturer’s facility. For pipe handled with electromagnetic equipment
after measurement of magnetism, such handling shall be performed in a manner demonstrated not to
cause residual magnetism in excess of the limits in E.7.6.<<PARAGRAPH_END>>
<<PARAGRAPH>>--````,,,,,,,```,,`,``,,,,``,,`-`-`,,`,,`,`,,`---<<PARAGRAPH_END>>
<<PARAGRAPH>>E.7.6
Four readings shall be taken approximately 90° apart around the circumference of each end of
the pipe. The average of the four readings shall be ≤ 3,0 mT (30 Gs), and no one reading shall exceed
3,5 mT (35 Gs) when measured with a Hall-effect gaussmeter or equivalent values when measured with
another type of instrument.<<PARAGRAPH_END>>
<<PARAGRAPH>>E.7.7
Any pipe that does not meet the requirements of E.7.6 shall be considered defective. Except as
allowed by E.7.8, all pipe produced between the defective pipe and the last acceptable pipe shall be
individually measured.<<PARAGRAPH_END>>
<<PARAGRAPH>>E.7.8
If the pipe production sequence is documented, pipe may be measured in reverse sequence,
beginning with the pipe produced prior to the defective pipe, until at least three consecutively produced
pipes meet the requirements.<<PARAGRAPH_END>>
<<PARAGRAPH>>NOTE
It is not necessary to measure pipe produced prior to the three acceptable pipes.<<PARAGRAPH_END>>
<<HEADING level=3>>E.7.9
Pipe produced after the defective pipe shall be measured individually until at least three
consecutive pipes meet the requirements.<<HEADING_END>>
<<HEADING level=3>>E.7.10  All defective pipe shall be de-magnetized full length and then their magnetism shall be re-
measured until at least three consecutive pipes meet the requirements of E.7.6.<<HEADING_END>>
<<HEADING level=3>>E.8 Laminar imperfections in the pipe body of EW, SAW and COW pipes<<HEADING_END>>
<<HEADING level=3>>E.8.1
For EW pipe, if agreed, ultrasonic inspection shall be used to verify that the pipe body is free of
laminar imperfections greater than those permitted by<<HEADING_END>>
<<PARAGRAPH>>a)
ISO 10893-9 acceptance level U2, if such inspection is done prior to pipe forming; or<<PARAGRAPH_END>>
<<PARAGRAPH>>b)
ISO 10893-8, acceptance level U3, if such inspection is done after seam welding.<<PARAGRAPH_END>>
<<PARAGRAPH>>E.8.2
For SAW and COW pipes, if agreed, ultrasonic inspection shall be used to verify that the
strip/plate or the pipe body is free of laminar imperfections greater than those permitted by, ISO 10893-9
acceptance level U2.<<PARAGRAPH_END>>
<<HEADING level=3>>E.9 Laminar imperfections along the strip/plate edges or pipe weld seam of EW,
SAW and COW pipes<<HEADING_END>>
<<PARAGRAPH>>For EW, SAW and COW pipes, if agreed, ultrasonic inspection shall be used to verify that the 15 mm (0.6
in) wide zone along each of the strip/plate edges or along each side of the pipe weld seam is free of
laminar imperfections greater than those permitted by<<PARAGRAPH_END>>
<<PARAGRAPH>>a)
ISO 10893-9 acceptance level U2, if such inspection is done prior to pipe forming; or<<PARAGRAPH_END>>
<<PARAGRAPH>>b)
ISO 10893-8 acceptance level U2, if such inspection is done after seam welding.<<PARAGRAPH_END>>
<<TABLE_1>>
| Copyright American Petroleum Institute                           |
|:-----------------------------------------------------------------|
| Provided by IHS under license with API                           |
| No reproduction or networking permitted without license from IHS |
<<TABLE_END>>
<<TABLE_2>>
| Licensee=PDVSA - Maracaibo site 3/9986712008, User=Barrera, Vicente   |
|:----------------------------------------------------------------------|
| Not for Resale, 05/02/2013 08:04:50 MDT                               |
<<TABLE_END>>
<<PAGE_END>>
<<PAGE_121>>
<<PARAGRAPH>>S PECIFICATION FOR  L INE  P IPE
111<<PARAGRAPH_END>>
<<HEADING level=3>>E.10  Disposition of pipes containing defects<<HEADING_END>>
<<PARAGRAPH>>Pipes containing defects shall be given one or more of the following dispositions.<<PARAGRAPH_END>>
<<PARAGRAPH>>c)
The defects shall be removed by grinding in accordance with Annex C.<<PARAGRAPH_END>>
<<PARAGRAPH>>d)
The defective areas shall be repaired by welding in accordance with Annex C.<<PARAGRAPH_END>>
<<PARAGRAPH>>e)
The sections of pipe containing defects shall be cut off within the applicable limits for length.<<PARAGRAPH_END>>
<<PARAGRAPH>>f)
The entire pipe shall be rejected.<<PARAGRAPH_END>>
<<PARAGRAPH>>--````,,,,,,,```,,`,``,,,,``,,`-`-`,,`,,`,`,,`---<<PARAGRAPH_END>>
<<TABLE_1>>
| Copyright American Petroleum Institute                           |
|:-----------------------------------------------------------------|
| Provided by IHS under license with API                           |
| No reproduction or networking permitted without license from IHS |
<<TABLE_END>>
<<TABLE_2>>
| Licensee=PDVSA - Maracaibo site 3/9986712008, User=Barrera, Vicente   |
|:----------------------------------------------------------------------|
| Not for Resale, 05/02/2013 08:04:50 MDT                               |
<<TABLE_END>>
<<PAGE_END>>
<<PAGE_122>>
<<HEADING level=2>>Annex F
(normative)
Requirements for couplings (PSL 1 only)<<HEADING_END>>
<<HEADING level=3>>F.1 Material<<HEADING_END>>
<<PARAGRAPH>>F.1.1
Finished couplings shall meet the applicable requirements of PSL 1 for the grades specified in
this annex with regard to chemical composition, mechanical properties, and non-destructive inspection.<<PARAGRAPH_END>>
<<HEADING level=3>>F.1.2
Couplings for Grade L175, L175P, A25 and A25P pipe shall be seamless or welded.<<HEADING_END>>
<<PARAGRAPH>>F.1.3
Except as allowed by F.1.4, couplings for Grades L210, L245, A and B pipe shall be seamless
and shall be made of a grade of material with mechanical properties equal to or greater than, that of the
pipe.<<PARAGRAPH_END>>
<<HEADING level=3>>F.1.4
If agreed, welded couplings may be supplied on pipe with  D  ≥ 355,6 mm (14.000 in), provided
that the couplings are properly marked.<<HEADING_END>>
<<HEADING level=3>>F.2 Dimensions<<HEADING_END>>
<<PARAGRAPH>>Couplings shall conform to the dimensions and tolerances given in Table F.1 and as shown in Figure F.1.<<PARAGRAPH_END>>
<<PARAGRAPH>>NOTE
Coupling sizes in Table F.1 are suitable for pipe having dimensions as given in Tables 24 and 25.<<PARAGRAPH_END>>
<<HEADING level=3>>F.3 Inspection<<HEADING_END>>
<<PARAGRAPH>>Couplings shall be free from blisters, pits, cinder marks and other imperfections that can impair the
efficiency of the coupling or break the continuity of the thread.<<PARAGRAPH_END>>
<<PARAGRAPH>>112<<PARAGRAPH_END>>
<<PARAGRAPH>>--````,,,,,,,```,,`,``,,,,``,,`-`-`,,`,,`,`,,`---<<PARAGRAPH_END>>
<<TABLE_1>>
| Copyright American Petroleum Institute                           |
|:-----------------------------------------------------------------|
| Provided by IHS under license with API                           |
| No reproduction or networking permitted without license from IHS |
<<TABLE_END>>
<<TABLE_2>>
| Licensee=PDVSA - Maracaibo site 3/9986712008, User=Barrera, Vicente   |
|:----------------------------------------------------------------------|
| Not for Resale, 05/02/2013 08:04:50 MDT                               |
<<TABLE_END>>
<<PAGE_END>>
<<PAGE_123>>
<<PARAGRAPH>>S PECIFICATION FOR  L INE  P IPE
113<<PARAGRAPH_END>>
<<HEADING level=3>>Table F.1 — Coupling dimensions, masses and tolerances<<HEADING_END>>
<<HEADING level=3>>Coupling dimensions
mm (in)
Calculated
coupling mass
kg (lb)<<HEADING_END>>
<<HEADING level=3>>Specified
outside diameter
of pipe
D
mm (in)<<HEADING_END>>
<<HEADING level=3>>Specified
outside
diameter  a
W  b<<HEADING_END>>
<<HEADING level=3>>Specified
diameter of
recess
Q  b<<HEADING_END>>
<<HEADING level=3>>Specified
minimum length
N L
b<<HEADING_END>>
<<HEADING level=3>>Specified width
of bearing face
b<<HEADING_END>>
<<PARAGRAPH>>10,3 (0.405)
14,3 (0.563)
27,0 (1.063)
11,9 (0.468)
0,8 (0.031)
0,02 (0.04)<<PARAGRAPH_END>>
<<PARAGRAPH>>13,7 (0.540)
18,3 (0.719)
41,3 (1.625)
15,3 (0.603)
0,8 (0.031)
0,04 (0.09)<<PARAGRAPH_END>>
<<PARAGRAPH>>17,1 (0.675)
22,2 (0.875)
41,3 (1.625)
18,8 (0.738)
0,8 (0.031)
0,06 (0.13)<<PARAGRAPH_END>>
<<PARAGRAPH>>21,3 (0.840)
27,0 (1.063)
54,0 (2.125)
22,9 (0.903)
1,6 (0.063)
0,11 (0.24)<<PARAGRAPH_END>>
<<PARAGRAPH>>26,7 (1.050)
33,4 (1.313)
54,0 (2.125)
28,3 (1.113)
1,6 (0.063)
0,15 (0.34)<<PARAGRAPH_END>>
<<PARAGRAPH>>33,4 (1.315)
40,0 (1.576)
66,7 (2.625)
35,0 (1.378)
2,4 (0.093)
0,25 (0.54)<<PARAGRAPH_END>>
<<PARAGRAPH>>42,2 (1.660)
52,2 (2.054)
69,8 (2.750)
43,8 (1.723)
2,4 (0.093)
0,47 (1.03)<<PARAGRAPH_END>>
<<PARAGRAPH>>48,3 (1.900)
55,9 (2.200)
69,8 (2.750)
49,9 (1.963)
2,4 (0.093)
0,41 (0.90)<<PARAGRAPH_END>>
<<PARAGRAPH>>60,3 (2.375)
73,0 (2.875)
73,0 (2.875)
62,7 (2.469)
3,2 (0.125)
0,84 (1.86)<<PARAGRAPH_END>>
<<PARAGRAPH>>73,0 (2.875)
85,7 (3.375)
104,8 (4.125)
75,4 (2.969)
4,8 (0.188)
1,48 (3.27)<<PARAGRAPH_END>>
<<PARAGRAPH>>88,9 (3.500)
101,6 (4.000)
108,0 (4.250)
91,3 (3.594)
4,8 (0.188)
1,86 (4.09)<<PARAGRAPH_END>>
<<PARAGRAPH>>101,6 (4.000)
117,5 (4.625)
111,1 (4.375)
104,0 (4.094)
4,8 (0.188)
2,69 (5.92)<<PARAGRAPH_END>>
<<PARAGRAPH>>114,3 (4.500)
132,1 (5.200)
114,3 (4.500)
116,7 (4,594)
6,4 (0.250)
3,45 (7.60)<<PARAGRAPH_END>>
<<PARAGRAPH>>141,3 (5.563)
159,9 (6.296)
117,5 (4.625)
143,7 (5.657)
6,4 (0.250)
4,53 (9.99)<<PARAGRAPH_END>>
<<PARAGRAPH>>168,3 (6.625)
187,7 (7.390)
123,8 (4.875)
170,7 (6.719)
6,4 (0.250)
5,87 (12.93)<<PARAGRAPH_END>>
<<PARAGRAPH>>219,1 (8.625)
244,5 (9.625)
133,4 (5.250)
221,5 (8.719)
6,4 (0.250)
10,52 (23.20)<<PARAGRAPH_END>>
<<PARAGRAPH>>273,1 (10.750)
298,4 (11.750)
146,0 (5.750)
275,4 (10.844)
9,5 (0.375)
14,32 (31.58)<<PARAGRAPH_END>>
<<PARAGRAPH>>323,9 (12.750)
355,6 (14.000)
155,6 (6.125)
326,2 (12.844)
9,5 (0.375)
22,37 (49.32)<<PARAGRAPH_END>>
<<PARAGRAPH>>355,6 (14.000)
381,0 (15.000)
161,9 (6.375)
358,0 (14.094)
9,5 (0.375)
20,81 (45.88)<<PARAGRAPH_END>>
<<PARAGRAPH>>406,4 (16.000)
431,8 (17.000)
171,4 (6.750)
408,8 (16.094)
9,5 (0.375)
23,35 (55.89)<<PARAGRAPH_END>>
<<PARAGRAPH>>457 (18.000)
482,6 (19.000)
181,0 (7.125)
459,6 (18.094)
9,5 (0.375)
30,20 (66.61)<<PARAGRAPH_END>>
<<PARAGRAPH>>508 (20.000)
533,4 (21.000)
193,7 (7.625)
510,4 (20.094)
9,5 (0.375)
36,03 (79.45)<<PARAGRAPH_END>>
<<PARAGRAPH>>a
Tolerances for outside diameter of couplings are  ±  0,01  W .<<PARAGRAPH_END>>
<<PARAGRAPH>>b
These symbols have been retained on the basis of their long-standing use by API in API Spec 5L [17]  and API Spec 5CT [21] .<<PARAGRAPH_END>>
<<PARAGRAPH>>--````,,,,,,,```,,`,``,,,,``,,`-`-`,,`,,`,`,,`---<<PARAGRAPH_END>>
<<TABLE_1>>
| Specified                                                                                                                  | Coupling dimensions                                  |               |                |             | Calculated      |
| outside diameter                                                                                                           | mm (in)                                              |               |                |             | coupling mass   |
| of pipe                                                                                                                    | Specified Specified Specified Specified width        |               |                |             | kg (lb)         |
| D                                                                                                                          | outside minimum length diameter of of bearing face   |               |                |             |                 |
| mm (in)                                                                                                                    | diameter a N b recess b                              |               |                |             |                 |
|                                                                                                                            | L                                                    |               |                |             |                 |
|                                                                                                                            | W b Q b                                              |               |                |             |                 |
|:---------------------------------------------------------------------------------------------------------------------------|:-----------------------------------------------------|:--------------|:---------------|:------------|:----------------|
| 10,3 (0.405)                                                                                                               | 14,3 (0.563)                                         | 27,0 (1.063)  | 11,9 (0.468)   | 0,8 (0.031) | 0,02 (0.04)     |
| 13,7 (0.540)                                                                                                               | 18,3 (0.719)                                         | 41,3 (1.625)  | 15,3 (0.603)   | 0,8 (0.031) | 0,04 (0.09)     |
| 17,1 (0.675)                                                                                                               | 22,2 (0.875)                                         | 41,3 (1.625)  | 18,8 (0.738)   | 0,8 (0.031) | 0,06 (0.13)     |
| 21,3 (0.840)                                                                                                               | 27,0 (1.063)                                         | 54,0 (2.125)  | 22,9 (0.903)   | 1,6 (0.063) | 0,11 (0.24)     |
| 26,7 (1.050)                                                                                                               | 33,4 (1.313)                                         | 54,0 (2.125)  | 28,3 (1.113)   | 1,6 (0.063) | 0,15 (0.34)     |
| 33,4 (1.315)                                                                                                               | 40,0 (1.576)                                         | 66,7 (2.625)  | 35,0 (1.378)   | 2,4 (0.093) | 0,25 (0.54)     |
| 42,2 (1.660)                                                                                                               | 52,2 (2.054)                                         | 69,8 (2.750)  | 43,8 (1.723)   | 2,4 (0.093) | 0,47 (1.03)     |
| 48,3 (1.900)                                                                                                               | 55,9 (2.200)                                         | 69,8 (2.750)  | 49,9 (1.963)   | 2,4 (0.093) | 0,41 (0.90)     |
| 60,3 (2.375)                                                                                                               | 73,0 (2.875)                                         | 73,0 (2.875)  | 62,7 (2.469)   | 3,2 (0.125) | 0,84 (1.86)     |
| 73,0 (2.875)                                                                                                               | 85,7 (3.375)                                         | 104,8 (4.125) | 75,4 (2.969)   | 4,8 (0.188) | 1,48 (3.27)     |
| 88,9 (3.500)                                                                                                               | 101,6 (4.000)                                        | 108,0 (4.250) | 91,3 (3.594)   | 4,8 (0.188) | 1,86 (4.09)     |
| 101,6 (4.000)                                                                                                              | 117,5 (4.625)                                        | 111,1 (4.375) | 104,0 (4.094)  | 4,8 (0.188) | 2,69 (5.92)     |
| 114,3 (4.500)                                                                                                              | 132,1 (5.200)                                        | 114,3 (4.500) | 116,7 (4,594)  | 6,4 (0.250) | 3,45 (7.60)     |
| 141,3 (5.563)                                                                                                              | 159,9 (6.296)                                        | 117,5 (4.625) | 143,7 (5.657)  | 6,4 (0.250) | 4,53 (9.99)     |
| 168,3 (6.625)                                                                                                              | 187,7 (7.390)                                        | 123,8 (4.875) | 170,7 (6.719)  | 6,4 (0.250) | 5,87 (12.93)    |
| 219,1 (8.625)                                                                                                              | 244,5 (9.625)                                        | 133,4 (5.250) | 221,5 (8.719)  | 6,4 (0.250) | 10,52 (23.20)   |
| 273,1 (10.750)                                                                                                             | 298,4 (11.750)                                       | 146,0 (5.750) | 275,4 (10.844) | 9,5 (0.375) | 14,32 (31.58)   |
| 323,9 (12.750)                                                                                                             | 355,6 (14.000)                                       | 155,6 (6.125) | 326,2 (12.844) | 9,5 (0.375) | 22,37 (49.32)   |
| 355,6 (14.000)                                                                                                             | 381,0 (15.000)                                       | 161,9 (6.375) | 358,0 (14.094) | 9,5 (0.375) | 20,81 (45.88)   |
| 406,4 (16.000)                                                                                                             | 431,8 (17.000)                                       | 171,4 (6.750) | 408,8 (16.094) | 9,5 (0.375) | 23,35 (55.89)   |
| 457 (18.000)                                                                                                               | 482,6 (19.000)                                       | 181,0 (7.125) | 459,6 (18.094) | 9,5 (0.375) | 30,20 (66.61)   |
| 508 (20.000)                                                                                                               | 533,4 (21.000)                                       | 193,7 (7.625) | 510,4 (20.094) | 9,5 (0.375) | 36,03 (79.45)   |
| a Tolerances for outside diameter of couplings are ± 0,01 W.                                                               |                                                      |               |                |             |                 |
| b These symbols have been retained on the basis of their long-standing use by API in API Spec 5L[17] and API Spec 5CT[21]. |                                                      |               |                |             |                 |
<<TABLE_END>>
<<TABLE_2>>
| Copyright American Petroleum Institute                           |
|:-----------------------------------------------------------------|
| Provided by IHS under license with API                           |
| No reproduction or networking permitted without license from IHS |
<<TABLE_END>>
<<TABLE_3>>
| Licensee=PDVSA - Maracaibo site 3/9986712008, User=Barrera, Vicente   |
|:----------------------------------------------------------------------|
| Not for Resale, 05/02/2013 08:04:50 MDT                               |
<<TABLE_END>>
<<PAGE_END>>
<<PAGE_124>>
<<PARAGRAPH>>114
API   S PECIFICATION  5L<<PARAGRAPH_END>>
<<HEADING level=3>>Key
1
basic power-tight make-up
2
hand-tight make-up<<HEADING_END>>
<<PARAGRAPH>>N L
specified minimum length
W
specified outside diameter of coupling
Q
specified diameter of recess
b
specified width of bearing face
D
specified outside diameter of pipe
t
wall thickness of pipe
d
inside diameter pipe<<PARAGRAPH_END>>
<<PARAGRAPH>>a
These symbols have been retained on the basis of their long-standing use by API in API Spec 5L and
API Spec 5CT [21] .<<PARAGRAPH_END>>
<<HEADING level=3>>Figure F.1 — Line pipe and coupling<<HEADING_END>>
<<PARAGRAPH>>--````,,,,,,,```,,`,``,,,,``,,`-`-`,,`,,`,`,,`---<<PARAGRAPH_END>>
<<TABLE_5>>
| Copyright American Petroleum Institute                          |
|:----------------------------------------------------------------|
| Provided by IHS under license with API                          |
| No reproduction or networking permitted without license from IH |
<<TABLE_END>>
<<PAGE_END>>
<<PAGE_125>>
<<HEADING level=2>>Annex G
(normative)
PSL 2 pipe with resistance to ductile fracture propagation<<HEADING_END>>
<<HEADING level=3>>G.1 Introduction<<HEADING_END>>
<<PARAGRAPH>>G.1.1
This annex specifies additional provisions that apply for PSL 2 pipe that can be CVN impact
tested (see Table 22) and is ordered with resistance in the pipe body to ductile fracture propagation in gas
pipelines [see 7.2 c) 54]. This annex also provides guidance on determining of CVN impact values for the
arrest of ductile pipe fractures.<<PARAGRAPH_END>>
<<PARAGRAPH>>NOTE 1
A combination of sufficient shear-fracture area and sufficient CVN absorbed energy is an essential pipe-
body property to ensure the avoidance of brittle fracture propagation and the control of ductile fracture propagation in
gas pipelines (see 9.8.2.2).<<PARAGRAPH_END>>
<<PARAGRAPH>>NOTE 2
It is important that the user take all reasonable steps to ensure that the operating parameters, including
gas composition and pressure, of any gas pipeline to which the requirements of this Annex apply are comparable or
consistent with the test condition on which the respective guidance method was established. Application of the
guidance methods to pipeline conditions outside of the validity of the respective method can result in a non-
conservative assessment of the resistance of the material to running fracture.<<PARAGRAPH_END>>
<<PARAGRAPH>>G.1.2
The guidance methods described in Clauses G.7 to G.10 for determining the pipe body CVN
