Repository: Viswazgummadi/RAG_P01

# Retrieval-Augmented Generation (RAG) System for Technical Document Analysis

## Overview
This project implements a Retrieval-Augmented Generation (RAG) system for analyzing technical documents, particularly standards and specifications. It integrates advanced NLP techniques, including document preprocessing, vector database creation, and fine-tuned language model inference, to generate accurate and context-aware responses to user queries.

### Vector Database Creation
- **Text Chunking:**
  - Implements `RecursiveCharacterTextSplitter` for content segmentation.
  - Optimizes chunk size and overlap for retrieval efficiency.
- **Embedding Generation:**

File: data2/API/API 5L 45th Edition/API 5L 45th Edition.txt (part 19 of 25)
<<DOCUMENT_START>>
| for the pipe body using footnote a).                                                                                                    |                                      |            |                    |           |         |            |              |
| d For pipe requiring longitudinal testing, the maximum yield strength shall be ≤ 495 MPa (71 800 psi).                                  |                                      |            |                    |           |         |            |              |
| e The specified minimum elongation, Af, on 50 mm or 2 in, expressed in percent and rounded to the nearest percent, shall be as          |                                      |            |                    |           |         |            |              |
| determined using the following equation:                                                                                                |                                      |            |                    |           |         |            |              |
| A0,2                                                                                                                                    |                                      |            |                    |           |         |            |              |
| A =C Ux 0c                                                                                                                              |                                      |            |                    |           |         |            |              |
| f ,9                                                                                                                                    |                                      |            |                    |           |         |            |              |
| where                                                                                                                                   |                                      |            |                    |           |         |            |              |
| C is 1 940 for calculations using SI units and 625 000 for calculations using USC units;                                                |                                      |            |                    |           |         |            |              |
| Axc is the applicable tensile test piece cross-sectional area, expressed in square millimetres (square inches), as follows:             |                                      |            |                    |           |         |            |              |
| — for circular cross-section test pieces, 130 mm2 (0.20 in2) for 12,7 mm (0.500 in) and 8,9 mm (0.350 in) diameter test                 |                                      |            |                    |           |         |            |              |
| pieces; and 65 mm2 (0.10 in2) for 6,4 mm (0.250 in) diameter test pieces;                                                               |                                      |            |                    |           |         |            |              |
| — for full-section test pieces, the lesser of a) 485 mm2 (0.75 in2) and b) the cross-sectional area of the test piece,                  |                                      |            |                    |           |         |            |              |
| derived using the specified outside diameter and the specified wall thickness of the pipe, rounded to the nearest                       |                                      |            |                    |           |         |            |              |
| 10 mm2 (0.01 in2);                                                                                                                      |                                      |            |                    |           |         |            |              |
| — for strip test pieces, the lesser of a) 485 mm2 (0.75 in2) and b) the cross-sectional area of the test piece, derived                 |                                      |            |                    |           |         |            |              |
| using the specified width of the test piece and the specified wall thickness of the pipe, rounded to the nearest 10 mm2                 |                                      |            |                    |           |         |            |              |
| (0.01 in2);                                                                                                                             |                                      |            |                    |           |         |            |              |
| U is the specified minimum tensile strength, expressed in megapascals (pounds per square inch).                                         |                                      |            |                    |           |         |            |              |
<<TABLE_END>>
<<TABLE_2>>
| Copyright American Petroleum Institute                           |
|:-----------------------------------------------------------------|
| Provided by IHS under license with API                           |
| No reproduction or networking permitted without license from IHS |
<<TABLE_END>>
<<TABLE_3>>
| Licensee=PDVSA - Maracaibo site 3/9986712008, User=Barrera, Vicente   |
|:----------------------------------------------------------------------|
| Not for Resale, 05/02/2013 08:04:50 MDT                               |
<<TABLE_END>>
<<PAGE_END>>
<<PAGE_138>>
<<PARAGRAPH>>128
API   S PECIFICATION  5L<<PARAGRAPH_END>>
<<HEADING level=3>>H.4.3 HIC/SWC test<<HEADING_END>>
<<PARAGRAPH>>The test for evaluation of resistance to hydrogen-induced cracking shall meet the following acceptance
criteria, with each ratio being the maximum permissible average for three sections per test specimen
when tested in Solution (Environment) A (see ISO 15156-2:2003, Table B.3):<<PARAGRAPH_END>>
<<PARAGRAPH>>a)
crack sensitivity ratio (CSR) ≤ 2 %;<<PARAGRAPH_END>>
<<PARAGRAPH>>b)
crack length ratio (CLR) ≤ 15 %;<<PARAGRAPH_END>>
<<PARAGRAPH>>c)
crack thickness ratio (CTR) ≤ 5 %.<<PARAGRAPH_END>>
<<PARAGRAPH>>If HIC/SWC tests are conducted in alternative media (see H.7.3.1.3) to simulate specific service
conditions, alternative acceptance criteria may be agreed.<<PARAGRAPH_END>>
<<HEADING level=3>>H.4.4 Hardness test<<HEADING_END>>
<<PARAGRAPH>>For test pieces subjected to a hardness test (see H.7.3), the hardness in the pipe body, the weld and HAZ
shall be ≤ 250 HV10 or 22 HRC (70,6 HR 15N).<<PARAGRAPH_END>>
<<PARAGRAPH>>If agreed by the end user and if the specified wall thickness is greater than 9 mm, the maximum
acceptable hardness measured on indents in the row that is 1,5 mm from the OD pipe surface (see
Figure H.1) shall be ≤ 275 HV10 or 26 HRC (73,0 HR 15N).<<PARAGRAPH_END>>
<<PARAGRAPH>>NOTE 1
ISO 15156-2 provides further guidance to the end user. Requirements for the alternative hardness limits
for the weld cap in ISO 15156-2 include that the weld cap is not exposed directly to the sour environment.<<PARAGRAPH_END>>
<<PARAGRAPH>>NOTE 2
The test is performed using the Vickers hardness test or using the Rockwell HR 15N indenter and, where
the latter is used, a conversion of hardness calues can be made to Rockwell C scale if required.<<PARAGRAPH_END>>
<<HEADING level=3>>H.4.5 SSC test<<HEADING_END>>
<<PARAGRAPH>>After removal of the SSC test specimens (see H.7.3.2) from the test medium, the specimen surface
previously under tension shall be examined under a low-power microscope at X10 magnification. The
occurrence of any surface breaking fissures or cracks on the tension surface of the test specimen shall
constitute failure of the specimen unless it can be demonstrated that these are not the result of sulfide
stress cracking.<<PARAGRAPH_END>>
<<HEADING level=3>>H.5 Surface conditions, imperfections and defects<<HEADING_END>>
<<HEADING level=3>>H.5.1
Surface imperfections, other than undercuts in SAW pipe, disclosed by visual inspection shall be
investigated, classified and treated as follows.<<HEADING_END>>
<<PARAGRAPH>>--````,,,,,,,```,,`,``,,,,``,,`-`-`,,`,,`,`,,`---<<PARAGRAPH_END>>
<<PARAGRAPH>>a)
Imperfections that have a depth ≤ 0,05  t   and do not encroach on the minimum permissible wall
thickness shall be classified as acceptable imperfections and treated in accordance with Clause C.1.<<PARAGRAPH_END>>
<<PARAGRAPH>>NOTE
There is a possibility of special requirements for disposition of surface imperfections being specified in
the purchase order if the pipe is subsequently to be coated.<<PARAGRAPH_END>>
<<PARAGRAPH>>b)
Imperfections that have a depth  >  0,05  t   and do not encroach on the minimum permissible wall
thickness shall be classified as defects and shall be treated in accordance with Clause C.2, C.3 b) or
C.3 c).<<PARAGRAPH_END>>
<<PARAGRAPH>>c)
Imperfections that encroach on the minimum permissible wall thickness shall be classified as defects
and treated in accordance with C.3 b) or C.3 c).<<PARAGRAPH_END>>
<<TABLE_1>>
| Copyright American Petroleum Institute                           |
|:-----------------------------------------------------------------|
| Provided by IHS under license with API                           |
| No reproduction or networking permitted without license from IHS |
<<TABLE_END>>
<<TABLE_2>>
| Licensee=PDVSA - Maracaibo site 3/9986712008, User=Barrera, Vicente   |
|:----------------------------------------------------------------------|
| Not for Resale, 05/02/2013 08:04:50 MDT                               |
<<TABLE_END>>
<<PAGE_END>>
<<PAGE_139>>
<<PARAGRAPH>>S PECIFICATION FOR  L INE  P IPE
129<<PARAGRAPH_END>>
<<HEADING level=3>>H.5.2
For welded pipe, any hard spot larger than 50 mm (2.0 in) in any direction shall be classified as a
defect if its hardness, based upon individual indentations, exceeds<<HEADING_END>>
<<PARAGRAPH>>a)
250 HV10, 22 HRC or 240 HBW on the internal surface of the pipe or repair to internal seam weld
bead, or<<PARAGRAPH_END>>
<<PARAGRAPH>>b)
275 HV10, 27 HRC or 260 HBW on the external surface of the pipe or repair to external seam weld
bead.<<PARAGRAPH_END>>
<<PARAGRAPH>>Pipes that contain such defects shall be treated in accordance with C.3 b) or C.3 c).<<PARAGRAPH_END>>
<<HEADING level=3>>H.6 Weld flash of HFW pipe<<HEADING_END>>
<<PARAGRAPH>>The inside flash shall not extend above the contour of the pipe by more than 0,3 mm (0.012 in)  +  0,05  t .<<PARAGRAPH_END>>
<<HEADING level=3>>H.7 Inspection<<HEADING_END>>
<<HEADING level=3>>H.7.1 Specific inspection<<HEADING_END>>
<<PARAGRAPH>>The frequency of inspection shall be as given in Table 18, except as specifically modified in Table H.3.<<PARAGRAPH_END>>
<<HEADING level=3>>Table H.3 — Inspection frequency<<HEADING_END>>
<<HEADING level=3>>No
Type of inspection
Type of pipe
Frequency of inspection<<HEADING_END>>
<<PARAGRAPH>>Once per test unit of not more than
100 lengths of pipe with the same cold-
expansion ratio  a<<PARAGRAPH_END>>
<<PARAGRAPH>>1  Hardness testing of pipe with  D   <  508 mm
(20.000 in)
SMLS, HFW, SAWL or
SAWH<<PARAGRAPH_END>>
<<PARAGRAPH>>Once per test unit of not more than
50 lengths of pipe with the same cold-
expansion ratio  a<<PARAGRAPH_END>>
<<PARAGRAPH>>2  Hardness testing of pipe with  D  ≥  508 mm
(20.000 in)
SMLS, HFW, SAWL or
SAWH<<PARAGRAPH_END>>
<<PARAGRAPH>>3  Hardness testing of hard spots in welded
pipe
HFW, SAWL or SAWH
Each hard spot found on the internal or
external surface of the pipe<<PARAGRAPH_END>>
<<PARAGRAPH>>4
If agreed, hardness testing of the
longitudinal or helical-seam weld of welded
pipe
HFW, SAWL or SAWH
As specified in the purchase order<<PARAGRAPH_END>>
<<PARAGRAPH>>5  Pipe diameter and out-of-roundness for pipe
with  D  ≤  168,3 mm (6.625 in)
SMLS, HFW, SAWL or
SAWH
Once per test unit of not more than
100 lengths of pipe<<PARAGRAPH_END>>
<<PARAGRAPH>>--````,,,,,,,```,,`,``,,,,``,,`-`-`,,`,,`,`,,`---<<PARAGRAPH_END>>
<<PARAGRAPH>>6  Pipe diameter and out-of-roundness for pipe
with  D   >  168,3 mm (6.625 in)
SMLS, HFW, SAWL or
SAWH
Once per test unit of not more than
20 lengths of pipe<<PARAGRAPH_END>>
<<PARAGRAPH>>7 Non-destructive inspection
SMLS, HFW, SAWL or
SAWH
In accordance with Annex K<<PARAGRAPH_END>>
<<PARAGRAPH>>One test for each of the first three heats
applied; thereafter, not less than one
test per each ten heats of steel<<PARAGRAPH_END>>
<<PARAGRAPH>>8 HIC test
SMLS, HFW, SAWL or
SAWH<<PARAGRAPH_END>>
<<PARAGRAPH>>9 If agreed, SSC test
SMLS, HFW, SAWL or
SAWH
One test for each pipe provided for
manufacturing procedure qualification<<PARAGRAPH_END>>
<<PARAGRAPH>>a
The cold-expansion ratio is designated by the manufacturer and is derived using the designated before-expansion outside
diameter or circumference and the after-expansion outside diameter or circumference. An increase or decrease in the cold-
expansion ratio of more than 0,002 requires the creation of a new test unit.<<PARAGRAPH_END>>
<<TABLE_1>>
| No                                                                                                                        | Type of inspection                          | Type of pipe       | Frequency of inspection                    |
|:--------------------------------------------------------------------------------------------------------------------------|:--------------------------------------------|:-------------------|:-------------------------------------------|
| 1                                                                                                                         | Hardness testing of pipe with D < 508 mm    | SMLS, HFW, SAWL or | Once per test unit of not more than        |
|                                                                                                                           | (20.000 in)                                 | SAWH               | 100 lengths of pipe with the same cold-    |
|                                                                                                                           |                                             |                    | expansion ratio a                          |
| 2                                                                                                                         | Hardness testing of pipe with D ≥ 508 mm    | SMLS, HFW, SAWL or | Once per test unit of not more than        |
|                                                                                                                           | (20.000 in)                                 | SAWH               | 50 lengths of pipe with the same cold-     |
|                                                                                                                           |                                             |                    | expansion ratio a                          |
| 3                                                                                                                         | Hardness testing of hard spots in welded    | HFW, SAWL or SAWH  | Each hard spot found on the internal or    |
|                                                                                                                           | pipe                                        |                    | external surface of the pipe               |
| 4                                                                                                                         | If agreed, hardness testing of the          | HFW, SAWL or SAWH  | As specified in the purchase order         |
|                                                                                                                           | longitudinal or helical-seam weld of welded |                    |                                            |
|                                                                                                                           | pipe                                        |                    |                                            |
| 5                                                                                                                         | Pipe diameter and out-of-roundness for pipe | SMLS, HFW, SAWL or | Once per test unit of not more than        |
| --``                                                                                                                      | with D ≤ 168,3 mm (6.625 in)                | SAWH               | 100 lengths of pipe                        |
| ``,,,,,,,```,,`                                                                                                           | Pipe diameter and out-of-roundness for pipe | SMLS, HFW, SAWL or | Once per test unit of not more than        |
| 6                                                                                                                         | with D > 168,3 mm (6.625 in)                | SAWH               | 20 lengths of pipe                         |
| ,``,,,,``,,`-`-`                                                                                                          | Non-destructive inspection                  | SMLS, HFW, SAWL or | In accordance with Annex K                 |
| 7                                                                                                                         |                                             | SAWH               |                                            |
| ,,`,,`,`,,`---                                                                                                            | HIC test                                    | SMLS, HFW, SAWL or | One test for each of the first three heats |
| 8                                                                                                                         |                                             | SAWH               | applied; thereafter, not less than one     |
|                                                                                                                           |                                             |                    | test per each ten heats of steel           |
| 9                                                                                                                         | If agreed, SSC test                         | SMLS, HFW, SAWL or | One test for each pipe provided for        |
|                                                                                                                           |                                             | SAWH               | manufacturing procedure qualification      |
| a The cold-expansion ratio is designated by the manufacturer and is derived using the designated before-expansion outside |                                             |                    |                                            |
| diameter or circumference and the after-expansion outside diameter or circumference. An increase or decrease in the cold- |                                             |                    |                                            |
| expansion ratio of more than 0,002 requires the creation of a new test unit.                                              |                                             |                    |                                            |
<<TABLE_END>>
<<TABLE_2>>
| Copyright American Petroleum Institute                           |
|:-----------------------------------------------------------------|
| Provided by IHS under license with API                           |
| No reproduction or networking permitted without license from IHS |
<<TABLE_END>>
<<TABLE_3>>
| Licensee=PDVSA - Maracaibo site 3/9986712008, User=Barrera, Vicente   |
|:----------------------------------------------------------------------|
| Not for Resale, 05/02/2013 08:04:50 MDT                               |
<<TABLE_END>>
<<PAGE_END>>
<<PAGE_140>>
<<PARAGRAPH>>130
API   S PECIFICATION  5L<<PARAGRAPH_END>>
<<HEADING level=3>>H.7.2 Samples and test pieces for mechanical and technological tests<<HEADING_END>>
<<HEADING level=3>>H.7.2.1
General<<HEADING_END>>
<<PARAGRAPH>>H.7.2.1.1
For tensile tests, CVN impact tests, DWT tests, guided bend tests, flattening tests, hardness
tests, HIC tests, bead on pipe tests, bead on plate tests and SSC tests, the samples shall be taken, and
the corresponding test pieces shall be prepared, in accordance with the applicable reference standard.<<PARAGRAPH_END>>
<<PARAGRAPH>>H.7.2.1.2
Samples and test pieces for the various types of test shall be taken from locations as shown
in Figures 5 and 6 and as given in Table H.4, taking into account the supplementary details in 10.2.3.2 to
10.2.3.7, 10.2.4 and H.7.2.2 to H.7.2.4.<<PARAGRAPH_END>>
<<HEADING level=3>>H.7.2.2
Samples for HIC/SWC tests<<HEADING_END>>
<<PARAGRAPH>>Samples for HIC/SWC tests shall be taken in accordance with NACE TM0284.<<PARAGRAPH_END>>
<<HEADING level=3>>H.7.2.3
Samples and test pieces for SSC tests<<HEADING_END>>
<<HEADING level=3>>H.7.2.3.1
Three test pieces shall be taken from each pipe sample.<<HEADING_END>>
<<PARAGRAPH>>H.7.2.3.2
Unless agreed otherwise ,  test pieces for four-point bending SSC tests shall be ≥ 115 mm
(4.5 in) long  ×  15 mm (0.59 in) wide  ×  5 mm (0.20 in) thick. For welded pipe, the test piece shall contain
the longitudinal or helical-seam weld in the middle of the tested area and the test piece shall be oriented
transverse to the weld seam (Figure 5 b) & c) key 1). For seamless pipe, the sample shall be oriented
longitudinal to the pipe body (Figure 5 a) key 1). If agreed, samples may be flattened. Unless otherwise
agreed, samples shall be machined from the inside surface of the pipe.<<PARAGRAPH_END>>
<<HEADING level=3>>H.7.2.4
Samples for hardness tests<<HEADING_END>>
<<PARAGRAPH>>Samples for hardness tests shall be taken from the end of selected pipes and, for welded pipe, each
sample shall contain a section of the longitudinal or helical seam at its centre (see Figure H.1).<<PARAGRAPH_END>>
<<HEADING level=3>>Table H.4 — Number, orientation and location of test pieces per sample for hardness tests<<HEADING_END>>
<<PARAGRAPH>>--````,,,,,,,```,,`,``,,,,``,,`-`-`,,`,,`,`,,`---<<PARAGRAPH_END>>
<<HEADING level=3>>Number, orientation and location of test pieces
per sample  a<<HEADING_END>>
<<HEADING level=3>>Specified outside diameter
D
mm (in)<<HEADING_END>>
<<HEADING level=3>>Type of pipe
Sample location<<HEADING_END>>
<<PARAGRAPH>><  508 (20.000)
≥   508 (20.000)<<PARAGRAPH_END>>
<<PARAGRAPH>>SMLS  b   [see Figure 5 a)]
Pipe body
1T
1T<<PARAGRAPH_END>>
<<PARAGRAPH>>SAWL [see Figure 5 b)]
Seam weld
1W
1W  c<<PARAGRAPH_END>>
<<PARAGRAPH>>SAWH [see Figure 5 c)]
Seam weld
1W
1W<<PARAGRAPH_END>>
<<PARAGRAPH>>SAWH [see Figure 5 c)]
Coil/plate end weld
1WS
1WS<<PARAGRAPH_END>>
<<PARAGRAPH>>HFW [see Figure 5 b)]
Seam weld
1W
1W<<PARAGRAPH_END>>
<<PARAGRAPH>>a
See Figure 5 for an explanation of the symbols used to designate orientation and location.<<PARAGRAPH_END>>
<<PARAGRAPH>>b
Applies for both cold-expanded and non-expanded SMLS pipe.<<PARAGRAPH_END>>
<<PARAGRAPH>>c
For double-seam pipe, both longitudinal weld seams in the pipe selected to represent the test unit shall be tested.<<PARAGRAPH_END>>
<<TABLE_1>>
| Type of pipe                                                                                                          | Sample location     | Number, orientation and location of test pieces   |      |
|                                                                                                                       |                     | per sample a                                      |      |
|:----------------------------------------------------------------------------------------------------------------------|:--------------------|:--------------------------------------------------|:-----|
|                                                                                                                       |                     | Specified outside diameter                        |      |
|                                                                                                                       |                     | D                                                 |      |
|                                                                                                                       |                     | mm (in)                                           |      |
|                                                                                                                       |                     | < 508 (20.000) ≥ 508 (20.000)                     |      |
| SMLS b [see Figure 5 a)]                                                                                              | Pipe body           | 1T                                                | 1T   |
| SAWL [see Figure 5 b)]                                                                                                | Seam weld           | 1W                                                | 1W c |
| SAWH [see Figure 5 c)]                                                                                                | Seam weld           | 1W                                                | 1W   |
| SAWH [see Figure 5 c)]                                                                                                | Coil/plate end weld | 1WS                                               | 1WS  |
| HFW [see Figure 5 b)]                                                                                                 | Seam weld           | 1W                                                | 1W   |
| a See Figure 5 for an explanation of the symbols used to designate orientation and location.                          |                     |                                                   |      |
| b Applies for both cold-expanded and non-expanded SMLS pipe.                                                          |                     |                                                   |      |
| c For double-seam pipe, both longitudinal weld seams in the pipe selected to represent the test unit shall be tested. |                     |                                                   |      |
<<TABLE_END>>
<<TABLE_2>>
| Copyright American Petroleum Institute                           |
|:-----------------------------------------------------------------|
| Provided by IHS under license with API                           |
| No reproduction or networking permitted without license from IHS |
<<TABLE_END>>
<<TABLE_3>>
| Licensee=PDVSA - Maracaibo site 3/9986712008, User=Barrera, Vicente   |
|:----------------------------------------------------------------------|
| Not for Resale, 05/02/2013 08:04:50 MDT                               |
<<TABLE_END>>
<<PAGE_END>>
<<PAGE_141>>
<<PARAGRAPH>>S PECIFICATION FOR  L INE  P IPE
131<<PARAGRAPH_END>>
<<HEADING level=3>>H.7.3 Test methods<<HEADING_END>>
<<HEADING level=3>>H.7.3.1
HIC/SWC test<<HEADING_END>>
<<HEADING level=3>>H.7.3.1.1
HIC/SWC tests shall be carried out and reported in accordance with NACE TM0284.<<HEADING_END>>
<<HEADING level=3>>H.7.3.1.2
Except as allowed by H.7.3.1.3, HIC/SWC tests shall be conducted in a medium complying
with NACE TM0284:2003, Solution A.<<HEADING_END>>
<<HEADING level=3>>H.7.3.1.3
If agreed, HIC/SWC tests may be conducted<<HEADING_END>>
<<PARAGRAPH>>a)
in an alternative medium (see ISO 15156-2:2003, Table B.3) including NACE TM0284:2003,
Solution B,<<PARAGRAPH_END>>
<<PARAGRAPH>>b)
with a partial pressure of H 2 S appropriate to the intended application, and<<PARAGRAPH_END>>
<<PARAGRAPH>>c)
with acceptance criteria that are equal to or more stringent than those specified in H.4.3.<<PARAGRAPH_END>>
<<HEADING level=3>>H.7.3.1.4
Values of crack-length ratio, crack-thickness ratio and crack-sensitivity ratio shall be reported.
If agreed, photographs of any reportable crack shall be provided with the report.<<HEADING_END>>
<<HEADING level=3>>H.7.3.2
SSC test<<HEADING_END>>
<<HEADING level=3>>H.7.3.2.1
Except as allowed by H.7.3.2.2, SSC tests shall be performed as follows:<<HEADING_END>>
<<PARAGRAPH>>⎯  the test method solution control shall be in accordance with NACE TM0177:2005 Method C;<<PARAGRAPH_END>>
<<PARAGRAPH>>⎯  the test piece shall be as defined in either ISO 7539-2, ASTM G39, or clause H.7.2.3.2 of this
standard;<<PARAGRAPH_END>>
<<PARAGRAPH>>⎯  the test solution shall be Solution A as defined in NACE TM0177:2005;<<PARAGRAPH_END>>
<<PARAGRAPH>>⎯  the test duration shall be 720 h.<<PARAGRAPH_END>>
<<PARAGRAPH>>Except as allowed by H.7.3.2.2, the test pieces shall be stressed to 0,72 times the specified minimum
yield strength of the pipe.<<PARAGRAPH_END>>
<<PARAGRAPH>>NOTE
The use of an applied stress equal to 0,72 times the specified minimum yield strength in the SSC test
does not necessarily provide sufficient technical justification that the material has been pre-qualified for all sour
service applications. For further advice on prequalification, refer to ISO 15156-2.<<PARAGRAPH_END>>
<<PARAGRAPH>>H.7.3.2.2
If agreed, alternative SSC test methods, alternative environments (including a partial
pressure of H 2 S appropriate for the intended application) and associated acceptance criteria may be used
(see ISO 15156-2:2003, Table B.1). If such tests are used, full details of the test environment and
conditions shall be reported together with the test results.<<PARAGRAPH_END>>
<<HEADING level=3>>H.7.3.3
Hardness test<<HEADING_END>>
<<PARAGRAPH>>H.7.3.3.1
Hardness testing on parent metal shall be performed using the Vickers test in accordance
with ISO 6507-1 or ASTM E384 or using Rockwell test HR 15N in accordance with ISO 6508-1 or
ASTM E18. In case of dispute, the Vickers method shall apply.<<PARAGRAPH_END>>
<<PARAGRAPH>>Hardness testing on the HAZ and weld shall be carried out in accordance with ISO 6507-1 or
ASTM E384.<<PARAGRAPH_END>>
<<PARAGRAPH>>--````,,,,,,,```,,`,``,,,,``,,`-`-`,,`,,`,`,,`---<<PARAGRAPH_END>>
<<TABLE_1>>
| Copyright American Petroleum Institute                           |
|:-----------------------------------------------------------------|
| Provided by IHS under license with API                           |
| No reproduction or networking permitted without license from IHS |
<<TABLE_END>>
<<TABLE_2>>
| Licensee=PDVSA - Maracaibo site 3/9986712008, User=Barrera, Vicente   |
|:----------------------------------------------------------------------|
| Not for Resale, 05/02/2013 08:04:50 MDT                               |
<<TABLE_END>>
<<PAGE_END>>
<<PAGE_142>>
<<PARAGRAPH>>132
API   S PECIFICATION  5L<<PARAGRAPH_END>>
<<PARAGRAPH>>For pipe body tests and parent metal tests, individual hardness readings exceeding the applicable
acceptance limit may be considered acceptable if the average of a minimum of three and maximum of six
additional readings taken within close proximity does not exceed the applicable acceptance limit, and if no
such individual reading exceeds the acceptance limit by more than 10 HV10 units or 2 HRC units,
whichever is applicable.<<PARAGRAPH_END>>
<<PARAGRAPH>>NOTE
The test is performed using the Vickers hardness test or using the Rockwell HR 15N indenter and, where
the latter is used, a conversion of hardness calues can be made to Rockwell C scale if required.<<PARAGRAPH_END>>
<<HEADING level=3>>H.7.3.3.2
Hardness test locations for SMLS pipe shall be as shown in Figure H.1 a), except that<<HEADING_END>>
<<PARAGRAPH>>a)
for pipe with  t   <  4,0 mm (0.156 in), it is necessary to carry out only the mid-thickness traverse,<<PARAGRAPH_END>>
<<PARAGRAPH>>b)
for pipe with 4,0 mm (0.156 in) ≤  t   <  6 mm (0.236 in), it is necessary to carry out only the inside and
outside surface traverses, and<<PARAGRAPH_END>>
<<PARAGRAPH>>c)
if agreed, three impressions at each through-thickness location shown in Figure H.1 a) are
acceptable.<<PARAGRAPH_END>>
<<PARAGRAPH>>H.7.3.3.3
Hardness test locations for welded pipe shall include the weld cross-section. Indentations
shall be made in the parent metal, in the visible HAZ and at the weld centreline, as shown in Figure H.1 b)
and c), except that<<PARAGRAPH_END>>
<<PARAGRAPH>>a)
for pipe with  t   <  4,0 mm (0.156 in) it is necessary to carry out only the mid-thickness traverse,<<PARAGRAPH_END>>
<<PARAGRAPH>>b)
for pipe with 4,0 mm (0.156 in) ≤  t   <  6 mm (0.236 in), it is necessary to carry out only the inside and
outside surface traverses, and<<PARAGRAPH_END>>
<<PARAGRAPH>>c)
if agreed, the distance from the weld line to the indentations in the parent metal may be less than
shown in Figure H.1 c) provided these indentations remain located in the parent metal.<<PARAGRAPH_END>>
<<HEADING level=3>>H.7.4 Non-destructive inspection<<HEADING_END>>
<<PARAGRAPH>>For non-destructive inspection, see H.3.3.2.3 to H.3.3.2.5 and Annex K.<<PARAGRAPH_END>>
<<HEADING level=3>>H.7.5 HIC/SWC retests<<HEADING_END>>
<<PARAGRAPH>>In the event that a set of HIC/SWC test specimens fail to meet the acceptance criteria, provision for
retesting shall be agreed by purchaser and manufacturer. If applicable, reprocessing shall be as defined
in 10.2.11.<<PARAGRAPH_END>>
<<HEADING level=3>>H.8 Pipe markings<<HEADING_END>>
<<PARAGRAPH>>In addition to the pipe markings required in 11.2, the pipe markings shall include an identification number
that permits the correlation of the product or delivery unit with the related inspection document.<<PARAGRAPH_END>>
<<PARAGRAPH>>Only pipe conforming to the requirements of this Standard for PSL 2 together with the supplementary
requirements of Annex H may be marked as complying with this standard and carry the letter “S” within
the grade name to indicate that the pipe is intended for sour service.<<PARAGRAPH_END>>
<<PARAGRAPH>>Pipes meeting requirements of both Annex H & J shall be marked with both grade name suffix markings S
& O (e.g. X52MS/X52MO or L360MS/L360MO).<<PARAGRAPH_END>>
<<PARAGRAPH>>--````,,,,,,,```,,`,``,,,,``,,`-`-`,,`,,`,`,,`---<<PARAGRAPH_END>>
<<TABLE_1>>
| Copyright American Petroleum Institute                           |
|:-----------------------------------------------------------------|
| Provided by IHS under license with API                           |
| No reproduction or networking permitted without license from IHS |
<<TABLE_END>>
<<TABLE_2>>
| Licensee=PDVSA - Maracaibo site 3/9986712008, User=Barrera, Vicente   |
|:----------------------------------------------------------------------|
| Not for Resale, 05/02/2013 08:04:50 MDT                               |
<<TABLE_END>>
<<PAGE_END>>
<<PAGE_143>>
<<PARAGRAPH>>S PECIFICATION FOR  L INE  P IPE
133<<PARAGRAPH_END>>
<<PARAGRAPH>>Dimensions in millimetres (inches)<<PARAGRAPH_END>>
<<HEADING level=3>>a)  SMLS pipe<<HEADING_END>>
<<HEADING level=3>>b)  SAW pipe<<HEADING_END>>
<<HEADING level=3>>Figure H.1 — Location of hardness tests<<HEADING_END>>
<<PARAGRAPH>>--````,,,,,,,```,,`,``,,,,``,,`-`-`,,`,,`,`,,`---<<PARAGRAPH_END>>
<<TABLE_1>>
| Copyright American Petroleum Institute                           |
|:-----------------------------------------------------------------|
| Provided by IHS under license with API                           |
| No reproduction or networking permitted without license from IHS |
<<TABLE_END>>
<<TABLE_2>>
| Licensee=PDVSA - Maracaibo site 3/9986712008, User=Barrera, Vicente   |
|:----------------------------------------------------------------------|
| Not for Resale, 05/02/2013 08:04:50 MDT                               |
<<TABLE_END>>
<<PAGE_END>>
<<PAGE_144>>
<<PARAGRAPH>>134
API   S PECIFICATION  5L<<PARAGRAPH_END>>
<<PARAGRAPH>>Dimensions in millimetres (inches)<<PARAGRAPH_END>>
<<HEADING level=3>>c)  HFW pipe<<HEADING_END>>
<<PARAGRAPH>>--````,,,,,,,```,,`,``,,,,``,,`-`-`,,`,,`,`,,`---<<PARAGRAPH_END>>
<<PARAGRAPH>>a
Weld centreline.
b
0,75 mm (0.03 in) from fusion line.
c
1  t  from fusion line.
d
1,0 mm (0.04 in) spacing in visible HAZ.
e
From inside and outside surfaces.<<PARAGRAPH_END>>
<<HEADING level=3>>Figure H.1 — Location of hardness tests  (continued)<<HEADING_END>>
<<TABLE_2>>
| Copyright American Petroleum Institute                           |
|:-----------------------------------------------------------------|
| Provided by IHS under license with API                           |
| No reproduction or networking permitted without license from IHS |
<<TABLE_END>>
<<TABLE_3>>
| Licensee=PDVSA - Maracaibo site 3/9986712008, User=Barrera, Vicente   |
|:----------------------------------------------------------------------|
| Not for Resale, 05/02/2013 08:04:50 MDT                               |
<<TABLE_END>>
<<PAGE_END>>
<<PAGE_145>>
<<HEADING level=2>>Annex I
(normative)
Pipe ordered as “Through the Flowline” (TFL) pipe<<HEADING_END>>
<<HEADING level=3>>I.1 Introduction<<HEADING_END>>
<<PARAGRAPH>>--````,,,,,,,```,,`,``,,,,``,,`-`-`,,`,,`,`,,`---<<PARAGRAPH_END>>
<<PARAGRAPH>>This annex specifies additional provisions that apply for pipe that is ordered as TFL pipe [see 7.2 c) 54)].<<PARAGRAPH_END>>
<<HEADING level=3>>I.2 Additional information to be supplied by the purchaser<<HEADING_END>>
<<PARAGRAPH>>The purchaser order shall indicate which of the following provisions apply for the specific order item:<<PARAGRAPH_END>>
<<PARAGRAPH>>a)
type of length (see I.4);<<PARAGRAPH_END>>
<<PARAGRAPH>>b)
supply of jointers (see I.4).<<PARAGRAPH_END>>
<<HEADING level=3>>I.3 Dimensions and grades<<HEADING_END>>
<<PARAGRAPH>>TFL pipe shall be SMLS or longitudinal seam pipe in the specified outside diameters, specified wall
thicknesses and grades given in Table I.1.<<PARAGRAPH_END>>
<<HEADING level=3>>I.4 Lengths and jointers<<HEADING_END>>
<<PARAGRAPH>>Unless otherwise agreed, TFL pipe shall be furnished in 12 m (40 ft) random lengths with no jointers.<<PARAGRAPH_END>>
<<HEADING level=3>>I.5 Drift test<<HEADING_END>>
<<PARAGRAPH>>I.5.1
Each length of TFL pipe shall be tested throughout its entire length with a cylindrical drift mandrel
conforming to the dimensions given in Table I.2. During the drift test, the pipe shall be properly supported
to prevent sagging and shall be free of all foreign matter.<<PARAGRAPH_END>>
<<PARAGRAPH>>I.5.2
The leading edge of the drift mandrel shall be rounded to permit easy entry into the pipe. The drift
mandrel shall pass freely through the pipe with a reasonable exerted force appropriate for the mass of the
drift mandrel being used for the test.<<PARAGRAPH_END>>
<<HEADING level=3>>I.6 Hydrostatic test<<HEADING_END>>
<<PARAGRAPH>>Each length of TFL pipe shall be hydrostatically tested in accordance with the requirements of 9.4, except
that the minimum test pressures shall be as given in Table I.1.<<PARAGRAPH_END>>
<<PARAGRAPH>>NOTE
The test pressures given in Table I.1 represent the lesser of 68,9 MPa (9 990 psi) and the pressures
derived using Equation (6), using a hoop stress,  S , equal to 80 % of the specified minimum yield strength of the pipe.<<PARAGRAPH_END>>
<<PARAGRAPH>>135<<PARAGRAPH_END>>
<<TABLE_1>>
| Copyright American Petroleum Institute                           |
|:-----------------------------------------------------------------|
| Provided by IHS under license with API                           |
| No reproduction or networking permitted without license from IHS |
<<TABLE_END>>
<<TABLE_2>>
| Licensee=PDVSA - Maracaibo site 3/9986712008, User=Barrera, Vicente   |
|:----------------------------------------------------------------------|
| Not for Resale, 05/02/2013 08:04:50 MDT                               |
<<TABLE_END>>
<<PAGE_END>>
<<PAGE_146>>
<<PARAGRAPH>>136
API   S PECIFICATION  5L<<PARAGRAPH_END>>
<<HEADING level=3>>I.7 Pipe markings<<HEADING_END>>
