Repository: Viswazgummadi/RAG_P01

# Retrieval-Augmented Generation (RAG) System for Technical Document Analysis

## Overview
This project implements a Retrieval-Augmented Generation (RAG) system for analyzing technical documents, particularly standards and specifications. It integrates advanced NLP techniques, including document preprocessing, vector database creation, and fine-tuned language model inference, to generate accurate and context-aware responses to user queries.

### Vector Database Creation
- **Text Chunking:**
  - Implements `RecursiveCharacterTextSplitter` for content segmentation.
  - Optimizes chunk size and overlap for retrieval efficiency.
- **Embedding Generation:**

File: data2/API/API 5L 45th Edition/API 5L 45th Edition.txt (part 21 of 25)
<<DOCUMENT_START>>
| L290NO or X42NO  | 290                                  | 495         | 415                | 655 (95 000) | 0,93      | f          | 415         |
| L290QO or X42QO  | (42 100)                             | (71 800)    | (60 200)           |              |           |            | (60 200)    |
| L290MO or X42MO  |                                      |             |                    |              |           |            |             |
| L320NO or X46NO  | 320                                  | 520         | 435                | 655 (95 000) | 0,93      | f          | 435         |
| L320QO or X46QO  | (46 400)                             | (75 000)    | (63 100)           |              |           |            | (63 100)    |
| L320MO or X46MO  |                                      |             |                    |              |           |            |             |
| L360NO or X52NO  | 360                                  | 525         | 460                | 760          | 0,93      | f          | 460         |
| L360QO or X52QO  | (52 200)                             | (76 000)    | (66 700)           | (110 200)    |           |            | (66 700)    |
| L360MO or X52MO  |                                      |             |                    |              |           |            |             |
| L390QO or X56QO  | 390                                  | 540         | 490                | 760          | 0,93      | f          | 490         |
| L390MO or X56MO  | (56 600)                             | (78 300)    | (71 100)           | (110 200)    |           |            | (71 100)    |
| L415QO or X60QO  | 415                                  | 565         | 520                | 760          | 0,93      | f          | 520         |
| L415MO or X60MO  | (60 200)                             | (81 900)    | (75 400)           | (110 200)    |           |            | (75 400)    |
| L450QO or X65QO  | 450                                  | 570         | 535                | 760          | 0,93      | f          | 535         |
| L450MO or X65MO  | (65 300)                             | (82 700)    | (77 600)           | (110 200)    |           |            | (77 600)    |
| L485QO or X70QO  | 485                                  | 605         | 570                | 760          | 0,93      | f          | 570         |
| L485MO or X70MO  | (70 300)                             | (87 700)    | (82 700)           | (110 200)    |           |            | (82 700)    |
| L555QO or X80QO  | 555                                  | 675         | 625                | 825          | 0,93      | f          | 625         |
| L555MO or X80MO  | (80 500)                             | (97 900)    | (90 600)           | (119 700) b  |           |            | (90 600)    |
| L625QO or X90QO  | 625                                  | 745         | 695                | 895          | 0,97 h    | f          | –           |
|                  | (90 600)                             | (108 000)   | (100 800)          | (129 800) b  |           |            |             |
| L690QO or X100QO | 690 g                                | 810 g       | 760                | 960          | 0,97 i    | f          | –           |
|                  | (100 100) g                          | (117 500) g | (110 200)          | (139 200) b  |           |            |             |
<<TABLE_END>>
<<TABLE_2>>
| Copyright American Petroleum Institute                           |
|:-----------------------------------------------------------------|
| Provided by IHS under license with API                           |
| No reproduction or networking permitted without license from IHS |
<<TABLE_END>>
<<TABLE_3>>
| Licensee=PDVSA - Maracaibo site 3/9986712008, User=Barrera, Vicente   |
|:----------------------------------------------------------------------|
| Not for Resale, 05/02/2013 08:04:50 MDT                               |
<<TABLE_END>>
<<PAGE_END>>
<<PAGE_153>>
<<PARAGRAPH>>S PECIFICATION FOR  L INE  P IPE
143<<PARAGRAPH_END>>
<<PARAGRAPH>>a
For intermediate grades, the difference between the specified maximum yield strength and the specified minimum yield
strength shall be as given in the table for the next higher grade, and the difference between the specified minimum tensile strength
and the specified minimum yield strength shall be as given in the table for the next higher grade. For intermediate grades up to
Grade L320 or X46, the tensile strength shall be ≤ 655 MPa (95 000 psi). For intermediate grades greater than Grade L320 or X46
and less than Grade L550 or X80, the tensile strength shall be ≤ 760 MPa (110 200 psi). For intermediate grades higher than
Grade L555 or X80, the maximum permissible tensile strength shall be obtained by interpolation. For SI units, the calculated value
shall be rounded to the nearest 5 MPa. For USC units, the calculated value shall be rounded to the nearest 100 psi.
b
If agreed, for pipe in grades equal to or greater than Grade L555 or X80, more stringent maximum tensile strength limits may
apply.
c
This limit applies for pipe with  D   >  323,9 mm (12.750 in).
d
For intermediate grades, the specified minimum tensile strength for the weld seam shall be the same value as was determined
for the pipe body using footnote a).
e
For pipe requiring longitudinal testing the yield strength shall be ≤ 495 MPa (71 800 psi).
f
The specified minimum elongation,  A f , on 50 mm (2 in), expressed in percent and rounded to the nearest percent, shall be as
determined using the following equation:<<PARAGRAPH_END>>
<<PARAGRAPH>>0,2
xc
f
0,9
A
A
C
U
, where<<PARAGRAPH_END>>
<<PARAGRAPH>>C
is 1 940 for calculations using SI units and 625 000 for calculations using USC units;
A xc  is the applicable tensile test piece cross-sectional area, expressed in square millimetres (square inches), as follows:
—
for circular cross-section test pieces, 130 mm 2  (0.20 in 2 ) for 12,7 mm (0.500 in) and 8,9 mm (0.350 in) diameter test
pieces; and 65 mm 2   (0.10 in 2 ) for 6,4 mm (0.250 in) diameter test pieces;
—
for full-section test pieces, the lesser of a) 485 mm 2  (0.75 in 2 ) and b) the cross-sectional area of the test piece,
derived using the specified outside diameter and the specified wall thickness of the pipe, rounded to the nearest
10 mm 2  (0.01 in 2 );
—
for strip test pieces, the lesser of a) 485 mm 2  (0.75 in 2 ) and b) the cross-sectional area of the test piece, derived
using the specified width of the test piece and the specified wall thickness of the pipe, rounded to the nearest 10 mm 2<<PARAGRAPH_END>>
<<PARAGRAPH>>(0.01 in 2 );
U
is the specified minimum tensile strength, expressed in megapascals (pounds per square inch).
g
For grades  >  L625QO or X90QO,  R p0,2  applies.
h
Lower  R t0,5 / R m  ratio values may be specified by agreement for L625 or X90
i
For grades > L625 or X90,  R p0,2  / R m  applies. Lower  R p0,2  / R m  ratio values may be specified by agreement.<<PARAGRAPH_END>>
<<HEADING level=3>>J.4.3 Hardness test<<HEADING_END>>
<<PARAGRAPH>>For test pieces subjected to a hardness test (see J.8.3.2), the hardness in the pipe body, weld and HAZ
shall be<<PARAGRAPH_END>>
<<PARAGRAPH>>a)
≤   270 HV10 or ≤ 25 HRC for Grades ≤ L450 or X65,<<PARAGRAPH_END>>
<<PARAGRAPH>>b)
≤   300 HV10 or ≤ 30 HRC for Grades  >  L450 or X65 and ≤ L555 or X80,<<PARAGRAPH_END>>
<<PARAGRAPH>>c)
≤   325 HV10 or ≤ 33 HRC for Grades > L555 or X80.<<PARAGRAPH_END>>
<<HEADING level=3>>J.5 Surface conditions, imperfections and defects<<HEADING_END>>
<<PARAGRAPH>>Surface imperfections, other than undercuts in SAW pipe and arc burns in any pipe, found by visual
inspection shall be investigated, classified and treated as follows.<<PARAGRAPH_END>>
<<PARAGRAPH>>a)
Imperfections that have a depth ≤ 0,05  t   and do not encroach on the minimum permissible wall
thickness shall be classified as acceptable imperfections and treated in accordance with Clause C.1.<<PARAGRAPH_END>>
<<PARAGRAPH>>NOTE
There is a possibility of special requirements for disposition of surface imperfections being specified
in the purchase order if the pipe is subsequently to be coated.<<PARAGRAPH_END>>
<<PARAGRAPH>>b)
Imperfections that have a depth  >  0,05  t  and do not encroach on the minimum permissible wall
thickness shall be classified as defects and shall be treated in accordance with Clauses C.2 or C.3.<<PARAGRAPH_END>>
<<PARAGRAPH>>c)
Imperfections that encroach on the minimum permissible wall thickness shall be classified as defects
and treated in accordance with Clause C.3.<<PARAGRAPH_END>>
<<PARAGRAPH>>--````,,,,,,,```,,`,``,,,,``,,`-`-`,,`,,`,`,,`---<<PARAGRAPH_END>>
<<TABLE_1>>
| Copyright American Petroleum Institute                           |
|:-----------------------------------------------------------------|
| Provided by IHS under license with API                           |
| No reproduction or networking permitted without license from IHS |
<<TABLE_END>>
<<TABLE_2>>
| Licensee=PDVSA - Maracaibo site 3/9986712008, User=Barrera, Vicente   |
|:----------------------------------------------------------------------|
| Not for Resale, 05/02/2013 08:04:50 MDT                               |
<<TABLE_END>>
<<PAGE_END>>
<<PAGE_154>>
<<PARAGRAPH>>144
API   S PECIFICATION  5L<<PARAGRAPH_END>>
<<HEADING level=3>>J.6 Tolerances for diameter, wall thickness, length and straightness<<HEADING_END>>
<<HEADING level=3>>J.6.1
Except as allowed by C.2.3, the diameter and out-of-roundness shall be within the tolerances
given in Table J.3.<<HEADING_END>>
<<HEADING level=3>>J.6.2
The wall thickness shall be within the tolerances given in Table J.4.<<HEADING_END>>
<<PARAGRAPH>>J.6.3
Unless otherwise agreed, the minimum average length of pipe shall be 12,1 m (39.7 ft). If
requested by the purchaser, the pipe manufacturer shall confirm the maximum average length of pipe to
be supplied per order item. Unless otherwise agreed, the actual length of each pipe (end face to end
face) shall lie within the range 11,70 m (38.4 ft) to 12,70 m (41.7 ft). Subject to approval by the purchaser,
pipes from which the test samples were taken may be delivered as short lengths.<<PARAGRAPH_END>>
<<PARAGRAPH>>NOTE
The minimum average length of 12,1 m (39.7 ft) is based upon the optimum lengths for handling on
several 'S-lay' barges in operation at the time of preparing this Standard and could change in the course of time. A
minimum average length of 12,1 m (39.7 ft) is not necessarily optimum for deepwater 'J-lay' practice and can vary
according to the 'J-lay' system used. It is, therefore, the responsibility of the purchaser to agree with both the
manufacturer and the pipe-lay contractor the length range to be supplied.<<PARAGRAPH_END>>
<<HEADING level=3>>J.6.4
The tolerances for straightness shall be as follows.<<HEADING_END>>
<<PARAGRAPH>>--````,,,,,,,```,,`,``,,,,``,,`-`-`,,`,,`,`,,`---<<PARAGRAPH_END>>
<<PARAGRAPH>>a)
The total deviation from a straight line over the entire pipe length shall be ≤ 0,15 % of the pipe length.<<PARAGRAPH_END>>
<<PARAGRAPH>>b)
The local deviation from a straight line in the 1,0 m (3.0 ft) portion at each pipe end shall be
≤ 3,0 mm (0.120 in).<<PARAGRAPH_END>>
<<HEADING level=3>>Table J.3 — Tolerances for diameter and out-of-roundness<<HEADING_END>>
<<HEADING level=3>>Diameter tolerances  d<<HEADING_END>>
<<HEADING level=3>>Specified
outside
diameter
D
mm (in)<<HEADING_END>>
<<HEADING level=3>>mm (in)
Out-of-roundness tolerances
mm (in)
Pipe except the end  a
Pipe end  a,b,c
Pipe except
the end  a
Pipe end  a,b,c<<HEADING_END>>
<<HEADING level=3>>SMLS pipe
Welded pipe
SMLS pipe
Welded pipe<<HEADING_END>>
<<PARAGRAPH>>0,9 (0.036)
0,6 (0.024)<<PARAGRAPH_END>>
<<PARAGRAPH>><  60,3 (2.375)<<PARAGRAPH_END>>
<<PARAGRAPH>>±  0,5 (0.020)
or  ±  0,007 5  D ,
whichever is
the greater,
but maximum
of
±  3,2 (0.125)<<PARAGRAPH_END>>
<<PARAGRAPH>>0,01  D  for<<PARAGRAPH_END>>
<<PARAGRAPH>>0,015  D  for<<PARAGRAPH_END>>
<<PARAGRAPH>>±  0,5 (0.020)
or  ±  0,007 5  D ,
whichever is
the greater<<PARAGRAPH_END>>
<<PARAGRAPH>>±  0,5 (0.020) or  ±  0,005  D ,
whichever is the greater, but
maximum of  ±  1,6 (0.063)<<PARAGRAPH_END>>
<<PARAGRAPH>>75
t
D
;<<PARAGRAPH_END>>
<<PARAGRAPH>>75
t
D
;<<PARAGRAPH_END>>
<<PARAGRAPH>>≥   60,3 (2.375)
to 610 (24.000)<<PARAGRAPH_END>>
<<PARAGRAPH>>by agreement<<PARAGRAPH_END>>
<<PARAGRAPH>>by agreement<<PARAGRAPH_END>>
<<PARAGRAPH>>for
75
t
D<<PARAGRAPH_END>>
<<PARAGRAPH>>for
75
t
D<<PARAGRAPH_END>>
<<PARAGRAPH>>0,01  D
but maximum
of 10 (0.4), for<<PARAGRAPH_END>>
<<PARAGRAPH>>0,007 5  D
but maximum
of 8 (0.3), for<<PARAGRAPH_END>>
<<PARAGRAPH>>>  610 (24.000) to
1 422 (56.000)
±  0,01  D
±  0,005  D ,   but
maximum of
±  4,0 (0.160)
±  2,0 (0.079)
±  1,6 (0.063)<<PARAGRAPH_END>>
<<PARAGRAPH>>75
t
D
;<<PARAGRAPH_END>>
<<PARAGRAPH>>75
t
D
;<<PARAGRAPH_END>>
<<PARAGRAPH>>by agreement<<PARAGRAPH_END>>
<<PARAGRAPH>>by agreement<<PARAGRAPH_END>>
<<PARAGRAPH>>for
75
D
t   ><<PARAGRAPH_END>>
<<PARAGRAPH>>for
75
D
t   ><<PARAGRAPH_END>>
<<PARAGRAPH>>>  1 422 (56.000)
as agreed<<PARAGRAPH_END>>
<<PARAGRAPH>>a
The pipe end includes a length of 100 mm (4.0 in) at each of the pipe extremities.
b
For SMLS pipe, the tolerances apply for  t  ≤ 25,0 mm (0.984 in) and the tolerances for heavier wall pipe shall be as agreed.
c
For expanded pipe with D ≥ 219,1 mm (8.625 in) and for non-expanded pipe, the diameter tolerance and the out-of-roundness
tolerance may be determined using the calculated inside diameter (the specified outside diameter minus two times the specified wall
thickness) or measured inside diameter rather than the specified outside diameter (see 10.2.8.3).
d
For determinng compliance to diameter tolerances, the pipe diameter is defined as the circumference of the pipe in any
circumferential plane divided by Pi .<<PARAGRAPH_END>>
<<TABLE_1>>
| Specified                                                                                                                           | Diameter tolerances d                         |                 |                               |               | Out-of-roundness tolerances   |                 |
| outside                                                                                                                             | mm (in)                                       |                 |                               |               | mm (in)                       |                 |
| diameter                                                                                                                            | Pipe except the end a Pipe end a,b,c          |                 |                               |               | Pipe except Pipe end a,b,c    |                 |
| D                                                                                                                                   | SMLS pipe Welded pipe SMLS pipe Welded pipe   |                 |                               |               | the end a                     |                 |
| mm (in)                                                                                                                             |                                               |                 |                               |               |                               |                 |
|:------------------------------------------------------------------------------------------------------------------------------------|:----------------------------------------------|:----------------|:------------------------------|:--------------|:------------------------------|:----------------|
| < 60,3 (2.375)                                                                                                                      | ± 0,5 (0.020)                                 | ± 0,5 (0.020)   | ± 0,5 (0.020) or ± 0,005 D,   |               | 0,9 (0.036)                   | 0,6 (0.024)     |
|                                                                                                                                     | or ± 0,007 5 D,                               | or ± 0,007 5 D, | whichever is the greater, but |               |                               |                 |
|                                                                                                                                     | whichever is                                  | whichever is    | maximum of ± 1,6 (0.063)      |               |                               |                 |
|                                                                                                                                     | the greater                                   | the greater,    |                               |               |                               |                 |
|                                                                                                                                     |                                               | but maximum     |                               |               |                               |                 |
|                                                                                                                                     |                                               | of              |                               |               |                               |                 |
|                                                                                                                                     |                                               | ± 3,2 (0.125)   |                               |               |                               |                 |
| ≥ 60,3 (2.375)                                                                                                                      |                                               |                 |                               |               | 0,015 D for                   | 0,01 D for      |
| to 610 (24.000)                                                                                                                     |                                               |                 |                               |               | D                             | D               |
|                                                                                                                                     |                                               |                 |                               |               | ≤75;                          | ≤75;            |
|                                                                                                                                     |                                               |                 |                               |               | t                             | t               |
|                                                                                                                                     |                                               |                 |                               |               | by agreement                  | by agreement    |
|                                                                                                                                     |                                               |                 |                               |               | D                             | D               |
|                                                                                                                                     |                                               |                 |                               |               | for >75                       | for >75         |
|                                                                                                                                     |                                               |                 |                               |               | t                             | t               |
| > 610 (24.000) to                                                                                                                   | ± 0,01 D                                      | ± 0,005 D, but  | ± 2,0 (0.079)                 | ± 1,6 (0.063) | 0,01 D                        | 0,007 5 D       |
| 1 422 (56.000)                                                                                                                      |                                               | maximum of      |                               |               | but maximum                   | but maximum     |
|                                                                                                                                     |                                               | ± 4,0 (0.160)   |                               |               | of 10 (0.4), for              | of 8 (0.3), for |
|                                                                                                                                     |                                               |                 |                               |               | D                             | D               |
|                                                                                                                                     |                                               |                 |                               |               | ≤75 ;                         | ≤75 ;           |
|                                                                                                                                     |                                               |                 |                               |               | t                             | t               |
|                                                                                                                                     |                                               |                 |                               |               | by agreement                  | by agreement    |
|                                                                                                                                     |                                               |                 |                               |               | D                             | D               |
|                                                                                                                                     |                                               |                 |                               |               | for >75                       | for >75         |
|                                                                                                                                     |                                               |                 |                               |               | t                             | t               |
| > 1 422 (56.000)                                                                                                                    | as agreed                                     |                 |                               |               |                               |                 |
| a The pipe end includes a length of 100 mm (4.0 in) at each of the pipe extremities.                                                |                                               |                 |                               |               |                               |                 |
| b For SMLS pipe, the tolerances apply for t ≤ 25,0 mm (0.984 in) and the tolerances for heavier wall pipe shall be as agreed.       |                                               |                 |                               |               |                               |                 |
| c For expanded pipe with D ≥ 219,1 mm (8.625 in) and for non-expanded pipe, the diameter tolerance and the out-of-roundness         |                                               |                 |                               |               |                               |                 |
| tolerance may be determined using the calculated inside diameter (the specified outside diameter minus two times the specified wall |                                               |                 |                               |               |                               |                 |
| thickness) or measured inside diameter rather than the specified outside diameter (see 10.2.8.3).                                   |                                               |                 |                               |               |                               |                 |
| d For determinng compliance to diameter tolerances, the pipe diameter is defined as the circumference of the pipe in any            |                                               |                 |                               |               |                               |                 |
| circumferential plane divided by Pi .                                                                                               |                                               |                 |                               |               |                               |                 |
<<TABLE_END>>
<<TABLE_2>>
| Copyright American Petroleum Institute                           |
|:-----------------------------------------------------------------|
| Provided by IHS under license with API                           |
| No reproduction or networking permitted without license from IHS |
<<TABLE_END>>
<<TABLE_3>>
| Licensee=PDVSA - Maracaibo site 3/9986712008, User=Barrera, Vicente   |
|:----------------------------------------------------------------------|
| Not for Resale, 05/02/2013 08:04:50 MDT                               |
<<TABLE_END>>
<<PAGE_END>>
<<PAGE_155>>
<<PARAGRAPH>>S PECIFICATION FOR  L INE  P IPE
145<<PARAGRAPH_END>>
<<HEADING level=3>>Table J.4 — Tolerances for wall thickness<<HEADING_END>>
<<HEADING level=3>>Tolerances  a<<HEADING_END>>
<<HEADING level=3>>Wall thickness
t
mm (in)<<HEADING_END>>
<<PARAGRAPH>>mm (in)<<PARAGRAPH_END>>
<<HEADING level=3>>SMLS pipe<<HEADING_END>>
<<PARAGRAPH>><  4,0 (0.157)
+  0,6 (0.024)
−  0,5 (0.020)<<PARAGRAPH_END>>
<<PARAGRAPH>>4,0 (0.157) to  <  10,0 (0.394)
+  0,15  t
−  0,125  t<<PARAGRAPH_END>>
<<PARAGRAPH>>10,0 (0.394) to  <  25,0 (0.984)
+  0,125  t
−  0,125  t<<PARAGRAPH_END>>
<<PARAGRAPH>>≥   25,0 (0.984)
+  3,7 (0.146) or  +  0,1  t , whichever is the greater  b<<PARAGRAPH_END>>
<<PARAGRAPH>>−  3,0 (0.120) or −  0,1  t , whichever is the greater  b<<PARAGRAPH_END>>
<<HEADING level=3>>HFW pipe  c,d<<HEADING_END>>
<<PARAGRAPH>>≤   6,0 (0.236)
±  0,4 (0.016)<<PARAGRAPH_END>>
<<PARAGRAPH>>>  6,0 (0.236) to 15,0 (0.591)
±  0,7 (0.028)<<PARAGRAPH_END>>
<<PARAGRAPH>>>  15,0 (0.591)
±  1,0 (0.039)<<PARAGRAPH_END>>
<<HEADING level=3>>SAW pipe  c,d<<HEADING_END>>
<<PARAGRAPH>>≤   6,0 (0.236)
±  0,5 (0.020)<<PARAGRAPH_END>>
<<PARAGRAPH>>>  6,0 (0.236) to 10,0 (0.394)
±  0,7 (0.028)<<PARAGRAPH_END>>
<<PARAGRAPH>>>  10,0 (0.394) to 20,0 (0.787)
±  1,0 (0.039)<<PARAGRAPH_END>>
<<PARAGRAPH>>>  20,0 (0.787)
+  1,5 (0.060)<<PARAGRAPH_END>>
<<PARAGRAPH>>−  1,0 (0.039)<<PARAGRAPH_END>>
<<PARAGRAPH>>a
If the purchase order specifies a minus tolerance for wall thickness smaller than the applicable value given in this table, the plus
tolerance for wall thickness shall be increased by an amount sufficient to maintain the applicable tolerance range.<<PARAGRAPH_END>>
<<PARAGRAPH>>b
For pipe with  D  ≥ 355,6 mm (14.000 in) and  t  ≥ 25,0 mm (0.984 in) the tolerance is
12.5%
12.5%
.<<PARAGRAPH_END>>
<<PARAGRAPH>>c
The plus tolerance for wall thickness does not apply to the weld area.<<PARAGRAPH_END>>
<<PARAGRAPH>>d
See 9.13.2 and J.7.2 for additional restrictions.<<PARAGRAPH_END>>
<<HEADING level=3>>J.7 Tolerances for the weld seam<<HEADING_END>>
<<HEADING level=3>>J.7.1 Radial offset of strip/plate edges<<HEADING_END>>
<<PARAGRAPH>>For HFW pipe, the radial offset of the strip/plate edges [see Figure 4 a)] shall not cause the remaining
wall thickness at the weld to be less than the minimum permissible wall thickness.<<PARAGRAPH_END>>
<<PARAGRAPH>>For SAW pipe, the inside and outside radial offsets of the strip/plate edges [see Figure 4 b)] shall not
exceed the applicable value given in Table J.5.<<PARAGRAPH_END>>
<<PARAGRAPH>>--````,,,,,,,```,,`,``,,,,``,,`-`-`,,`,,`,`,,`---<<PARAGRAPH_END>>
<<TABLE_1>>
| Wall thickness                                                                                                                         | Tolerances a                                         |
| t                                                                                                                                      | mm (in)                                              |
| mm (in)                                                                                                                                |                                                      |
|:---------------------------------------------------------------------------------------------------------------------------------------|:-----------------------------------------------------|
| SMLS pipe                                                                                                                              |                                                      |
| < 4,0 (0.157)                                                                                                                          | + 0,6 (0.024)                                        |
|                                                                                                                                        | − 0,5 (0.020)                                        |
| 4,0 (0.157) to < 10,0 (0.394)                                                                                                          | + 0,15 t                                             |
|                                                                                                                                        | − 0,125 t                                            |
| 10,0 (0.394) to < 25,0 (0.984)                                                                                                         | + 0,125 t                                            |
|                                                                                                                                        | − 0,125 t                                            |
| ≥ 25,0 (0.984)                                                                                                                         | + 3,7 (0.146) or + 0,1 t, whichever is the greater b |
|                                                                                                                                        | − 3,0 (0.120) or− 0,1 t, whichever is the greater b  |
| HFW pipe c,d                                                                                                                           |                                                      |
| ≤ 6,0 (0.236)                                                                                                                          | ± 0,4 (0.016)                                        |
| > 6,0 (0.236) to 15,0 (0.591)                                                                                                          | ± 0,7 (0.028)                                        |
| > 15,0 (0.591)                                                                                                                         | ± 1,0 (0.039)                                        |
| SAW pipe c,d                                                                                                                           |                                                      |
| ≤ 6,0 (0.236)                                                                                                                          | ± 0,5 (0.020)                                        |
| > 6,0 (0.236) to 10,0 (0.394)                                                                                                          | ± 0,7 (0.028)                                        |
| > 10,0 (0.394) to 20,0 (0.787)                                                                                                         | ± 1,0 (0.039)                                        |
| > 20,0 (0.787)                                                                                                                         | + 1,5 (0.060)                                        |
|                                                                                                                                        | − 1,0 (0.039)                                        |
| a If the purchase order specifies a minus tolerance for wall thickness smaller than the applicable value given in this table, the plus |                                                      |
| tolerance for wall thickness shall be increased by an amount sufficient to maintain the applicable tolerance range.                    |                                                      |
| b For pipe with D ≥ 355,6 mm (14.000 in) and t ≥ 25,0 mm (0.984 in) the tolerance is + −1 12 2. .5 5% %.                               |                                                      |
| c The plus tolerance for wall thickness does not apply to the weld area.                                                               |                                                      |
| d See 9.13.2 and J.7.2 for additional restrictions.                                                                                    |                                                      |
<<TABLE_END>>
<<TABLE_2>>
| Copyright American Petroleum Institute                           |
|:-----------------------------------------------------------------|
| Provided by IHS under license with API                           |
| No reproduction or networking permitted without license from IHS |
<<TABLE_END>>
<<TABLE_3>>
| Licensee=PDVSA - Maracaibo site 3/9986712008, User=Barrera, Vicente   |
|:----------------------------------------------------------------------|
| Not for Resale, 05/02/2013 08:04:50 MDT                               |
<<TABLE_END>>
<<PAGE_END>>
<<PAGE_156>>
<<PARAGRAPH>>146
API   S PECIFICATION  5L<<PARAGRAPH_END>>
<<HEADING level=3>>Table J.5 — Maximum permissible radial offset for SAW pipe<<HEADING_END>>
<<HEADING level=3>>Maximum permissible radial offset  a
mm (in)<<HEADING_END>>
<<HEADING level=3>>Specified wall thickness
t
mm (in)<<HEADING_END>>
<<PARAGRAPH>>≤   13,0 (0.512)
1,3 (0.051)<<PARAGRAPH_END>>
<<PARAGRAPH>>>  13,0 (0.512) to 20,0 (0.787)
0,1  t<<PARAGRAPH_END>>
<<PARAGRAPH>>>  20,0 (0.787)
2,0 (0.079)<<PARAGRAPH_END>>
<<PARAGRAPH>>a
These limits apply also to strip/plate end welds.<<PARAGRAPH_END>>
<<HEADING level=3>>J.7.2 Weld flash of HFW pipe<<HEADING_END>>
<<PARAGRAPH>>The inside flash shall not extend above the contour of the pipe by more than 0,3 mm (0.012 in)  +  0,05  t .<<PARAGRAPH_END>>
<<HEADING level=3>>J.8  Inspection<<HEADING_END>>
<<HEADING level=3>>J.8.1 Specific inspection<<HEADING_END>>
<<PARAGRAPH>>The frequency of inspection shall be as given in Table 18, except as specifically modified in Table J.6.<<PARAGRAPH_END>>
<<HEADING level=3>>Table J.6 — Inspection frequency<<HEADING_END>>
<<HEADING level=3>>No
Type of inspection
Type of pipe
Frequency of inspection<<HEADING_END>>
<<PARAGRAPH>>1
Tensile testing of the pipe body of pipe
with  D   <  508 mm (20.000 in)
SMLS, HFW, or SAW
Once per test unit of not more than
100 lengths of pipe with the same cold-
expansion ratio  a<<PARAGRAPH_END>>
<<PARAGRAPH>>--````,,,,,,,```,,`,``,,,,``,,`-`-`,,`,,`,`,,`---<<PARAGRAPH_END>>
<<PARAGRAPH>>2
Tensile testing of the pipe body of pipe
with  D  ≥ 508 mm (20.000 in)
SMLS, HFW, or SAW
Once per test unit of not more than
50 lengths of pipe with the same cold-
expansion ratio  a<<PARAGRAPH_END>>
<<PARAGRAPH>>Tensile testing of the longitudinal or
helical-seam weld of welded pipe with
219,1 mm (8.625 in) ≤  D   <  508 mm
(20.000 in)<<PARAGRAPH_END>>
<<PARAGRAPH>>HFW or SAW
Once per test unit of not more than
100 lengths of pipe with the same cold-
expansion ratio  a,b<<PARAGRAPH_END>>
<<PARAGRAPH>>3<<PARAGRAPH_END>>
<<PARAGRAPH>>4
Tensile testing of the longitudinal or
helical-seam weld of welded pipe with
D  ≥ 508 mm (20.000 in)
HFW or SAW
Once per test unit of not more than
50 lengths of pipe with the same cold-
expansion ratio  a,b,c<<PARAGRAPH_END>>
<<PARAGRAPH>>5
Tensile testing of the coil/plate end weld
of SAW pipe with  D  ≥ 219,1 mm
(8.625 in)
SAWH
At least once per 50 coil/plate end welds
from pipe with the same cold expansion
ratio  a,b,d<<PARAGRAPH_END>>
<<PARAGRAPH>>CVN impact testing of the pipe body
of pipe with 114,3 mm (4.500 in) ≤
D   <  508 mm (20.000 in) and specified
wall thickness as given in Table 22<<PARAGRAPH_END>>
<<PARAGRAPH>>SMLS, HFW, or SAW
Once per test unit of not more than
100 lengths of pipe with the same cold-
expansion ratio  a<<PARAGRAPH_END>>
<<PARAGRAPH>>6<<PARAGRAPH_END>>
<<PARAGRAPH>>CVN impact testing of the pipe body of
pipe with  D  ≥ 508 mm (20.000 in) and
specified wall thickness as given in
Table 22<<PARAGRAPH_END>>
<<PARAGRAPH>>Once per test unit of not more than
50 lengths of pipe from the same heat of
steel and with the same cold-expansion
ratio  a<<PARAGRAPH_END>>
<<PARAGRAPH>>7<<PARAGRAPH_END>>
<<PARAGRAPH>>SMLS, HFW, or SAW<<PARAGRAPH_END>>
<<TABLE_1>>
| Specified wall thickness                            | Maximum permissible radial offset a   |
| t                                                   | mm (in)                               |
| mm (in)                                             |                                       |
|:----------------------------------------------------|:--------------------------------------|
| ≤ 13,0 (0.512)                                      | 1,3 (0.051)                           |
| > 13,0 (0.512) to 20,0 (0.787)                      | 0,1 t                                 |
| > 20,0 (0.787)                                      | 2,0 (0.079)                           |
| a These limits apply also to strip/plate end welds. |                                       |
<<TABLE_END>>
<<TABLE_2>>
|   No | Type of inspection                         | Type of pipe      | Frequency of inspection                   |
|-----:|:-------------------------------------------|:------------------|:------------------------------------------|
|    1 | Tensile testing of the pipe body of pipe   | SMLS, HFW, or SAW | Once per test unit of not more than       |
|      | with D < 508 mm (20.000 in)                |                   | 100 lengths of pipe with the same cold-   |
|      |                                            |                   | expansion ratio a                         |
|    2 | Tensile testing of the pipe body of pipe   | SMLS, HFW, or SAW | Once per test unit of not more than       |
|      | with D ≥ 508 mm (20.000 in)                |                   | 50 lengths of pipe with the same cold-    |
|      |                                            |                   | expansion ratio a                         |
|    3 | Tensile testing of the longitudinal or     | HFW or SAW        | Once per test unit of not more than       |
