Repository: Viswazgummadi/RAG_P01

# Retrieval-Augmented Generation (RAG) System for Technical Document Analysis

## Overview
This project implements a Retrieval-Augmented Generation (RAG) system for analyzing technical documents, particularly standards and specifications. It integrates advanced NLP techniques, including document preprocessing, vector database creation, and fine-tuned language model inference, to generate accurate and context-aware responses to user queries.

### Vector Database Creation
- **Text Chunking:**
  - Implements `RecursiveCharacterTextSplitter` for content segmentation.
  - Optimizes chunk size and overlap for retrieval efficiency.
- **Embedding Generation:**

File: data2/API/API 5L 45th Edition/API 5L 45th Edition.txt (part 22 of 25)
<<DOCUMENT_START>>
|      | helical-seam weld of welded pipe with      |                   | 100 lengths of pipe with the same cold-   |
|      | 219,1 mm (8.625 in) ≤ D < 508 mm           |                   | expansion ratio a,b                       |
|      | (20.000 in)                                |                   |                                           |
|    4 | Tensile testing of the longitudinal or     | HFW or SAW        | Once per test unit of not more than       |
|      | helical-seam weld of welded pipe with      |                   | 50 lengths of pipe with the same cold-    |
|      | D ≥ 508 mm (20.000 in)                     |                   | expansion ratio a,b,c                     |
|    5 | Tensile testing of the coil/plate end weld | SAWH              | At least once per 50 coil/plate end welds |
|      | of SAW pipe with D ≥ 219,1 mm              |                   | from pipe with the same cold expansion    |
|      | (8.625 in)                                 |                   | ratio a,b,d                               |
|    6 | CVN impact testing of the pipe body        | SMLS, HFW, or SAW | Once per test unit of not more than       |
|      | of pipe with 114,3 mm (4.500 in) ≤         |                   | 100 lengths of pipe with the same cold-   |
|      | D < 508 mm (20.000 in) and specified       |                   | expansion ratio a                         |
|      | wall thickness as given in Table 22        |                   |                                           |
|    7 | CVN impact testing of the pipe body of     | SMLS, HFW, or SAW | Once per test unit of not more than       |
|      | pipe with D ≥ 508 mm (20.000 in) and       |                   | 50 lengths of pipe from the same heat of  |
|      | specified wall thickness as given in       |                   | steel and with the same cold-expansion    |
|      | Table 22                                   |                   | ratio a                                   |
<<TABLE_END>>
<<TABLE_3>>
| Copyright American Petroleum Institute                           |
|:-----------------------------------------------------------------|
| Provided by IHS under license with API                           |
| No reproduction or networking permitted without license from IHS |
<<TABLE_END>>
<<TABLE_4>>
| Licensee=PDVSA - Maracaibo site 3/9986712008, User=Barrera, Vicente   |
|:----------------------------------------------------------------------|
| Not for Resale, 05/02/2013 08:04:50 MDT                               |
<<TABLE_END>>
<<PAGE_END>>
<<PAGE_157>>
<<PARAGRAPH>>S PECIFICATION FOR  L INE  P IPE
147<<PARAGRAPH_END>>
<<HEADING level=3>>No
Type of inspection
Type of pipe
Frequency of inspection<<HEADING_END>>
<<PARAGRAPH>>CVN impact testing of the longitudinal
or helical-seam weld of welded pipe
with 114,3 mm (4.500 in) ≤  D   <  508 mm
(20.000 in) and specified wall thickness
as given in Table 22<<PARAGRAPH_END>>
<<PARAGRAPH>>HFW or SAW
Once per test unit of not more than
100 lengths of pipe with the same cold-
expansion ratio  a,b<<PARAGRAPH_END>>
<<PARAGRAPH>>8<<PARAGRAPH_END>>
<<PARAGRAPH>>CVN impact testing of the longitudinal
or helical-seam weld of welded pipe
with  D  ≥ 508 mm (20.000 in) and
specified wall thickness as given in
Table 22<<PARAGRAPH_END>>
<<PARAGRAPH>>HFW or SAW
Once per test unit of not more than
50 lengths of with the same cold-
expansion ratio  a,b,c<<PARAGRAPH_END>>
<<PARAGRAPH>>9<<PARAGRAPH_END>>
<<PARAGRAPH>>CVN impact testing of the coil/plate end
weld of welded pipe with  D  ≥ 114,3 mm
(4.500 in) and specified wall thickness
as given in Table 22<<PARAGRAPH_END>>
<<PARAGRAPH>>SAWH
At least once per 50 coil/plate end welds
from pipe with the same cold expansion
ratio  a,b,d<<PARAGRAPH_END>>
<<PARAGRAPH>>10<<PARAGRAPH_END>>
<<PARAGRAPH>>11
If agreed, hardness testing of pipe body
and of the longitudinal or helical-seam
weld and HAZ of welded pipe
HFW, SAW, or SMLS As agreed<<PARAGRAPH_END>>
<<PARAGRAPH>>12
Pipe diameter and out-of-roundness for
pipe with  D  ≤ 168,3 mm (6.625 in)
SMLS, HFW, or SAW  Once per test unit of not more than
100 lengths of pipe<<PARAGRAPH_END>>
<<PARAGRAPH>>13
Pipe diameter and out-of-roundness for
pipe with  D   >  168,3 mm (6.625 in)
SMLS, HFW, or SAW  Once per test unit of not more than
20 lengths of pipe
14
Non-destructive inspection
SMLS, HFW, or SAW In accordance with Annex K<<PARAGRAPH_END>>
<<PARAGRAPH>>15
If agreed, for information purposes only,
CTOD test for pipe in Grades ≥ L360 or
X52
SAW
Once; for manufacturing procedure
qualification only<<PARAGRAPH_END>>
<<PARAGRAPH>>a
The cold-expansion ratio is designated by the manufacturer and is derived using the designated before-expansion outside
diameter or circumference and the after-expansion outside diameter or circumference. An increase or decrease in the cold-
expansion ratio of more than 0,002 requires the creation of a new test unit.
b
In addition, pipe produced by each welding machine shall be tested at least once per week.
c
For double-seam pipe, both longitudinal weld seams in the pipe selected to represent the test unit shall be tested.
d
Applies only to finished helical-seam pipe containing coil/plate end welds.<<PARAGRAPH_END>>
<<HEADING level=3>>J.8.2 Samples and test pieces for mechanical and technological tests<<HEADING_END>>
<<HEADING level=3>>J.8.2.1
General<<HEADING_END>>
<<PARAGRAPH>>J.8.2.1.1
For tensile tests, CVN impact tests, guided-bend tests, hardness tests, bead-on-plate tests,
bead-on-pipe tests and CTOD tests, the samples shall be taken and the corresponding test pieces
prepared in accordance with the applicable reference standard.<<PARAGRAPH_END>>
<<PARAGRAPH>>--````,,,,,,,```,,`,``,,,,``,,`-`-`,,`,,`,`,,`---<<PARAGRAPH_END>>
<<PARAGRAPH>>J.8.2.1.2
Samples and test pieces for the various test types shall be taken from locations as shown in
Figures 5 and 6 and as given in Table J.7, taking into account the supplementary details in 10.2.3.2 to
10.2.3.7, 10.2.4, J.8.2.2 and J.8.2.3.<<PARAGRAPH_END>>
<<HEADING level=3>>J.8.2.2
Test pieces for CTOD tests<<HEADING_END>>
<<PARAGRAPH>>Test pieces shall be taken from the weld metal, the HAZ and the parent metal and shall be prepared in
accordance with ISO 12135, ASTM E1290, or BS 7448.<<PARAGRAPH_END>>
<<HEADING level=3>>J.8.2.3
Samples for hardness tests<<HEADING_END>>
<<PARAGRAPH>>Samples for hardness tests shall be taken from the end of selected pipes and, for welded pipe, each
sample shall contain a section of the longitudinal or helical seam at its centre (see Figure J.1 b).<<PARAGRAPH_END>>
<<TABLE_1>>
| No                                                                                                                        | Type of inspection                        | Type of pipe      | Frequency of inspection                   |
|:--------------------------------------------------------------------------------------------------------------------------|:------------------------------------------|:------------------|:------------------------------------------|
| 8                                                                                                                         | CVN impact testing of the longitudinal    | HFW or SAW        | Once per test unit of not more than       |
|                                                                                                                           | or helical-seam weld of welded pipe       |                   | 100 lengths of pipe with the same cold-   |
|                                                                                                                           | with 114,3 mm (4.500 in) ≤ D < 508 mm     |                   | expansion ratio a,b                       |
|                                                                                                                           | (20.000 in) and specified wall thickness  |                   |                                           |
|                                                                                                                           | as given in Table 22                      |                   |                                           |
| 9                                                                                                                         | CVN impact testing of the longitudinal    | HFW or SAW        | Once per test unit of not more than       |
|                                                                                                                           | or helical-seam weld of welded pipe       |                   | 50 lengths of with the same cold-         |
|                                                                                                                           | with D ≥ 508 mm (20.000 in) and           |                   | expansion ratio a,b,c                     |
|                                                                                                                           | specified wall thickness as given in      |                   |                                           |
|                                                                                                                           | Table 22                                  |                   |                                           |
| 10                                                                                                                        | CVN impact testing of the coil/plate end  | SAWH              | At least once per 50 coil/plate end welds |
|                                                                                                                           | weld of welded pipe with D ≥ 114,3 mm     |                   | from pipe with the same cold expansion    |
|                                                                                                                           | (4.500 in) and specified wall thickness   |                   | ratio a,b,d                               |
|                                                                                                                           | as given in Table 22                      |                   |                                           |
| 11                                                                                                                        | If agreed, hardness testing of pipe body  | HFW, SAW, or SMLS | As agreed                                 |
|                                                                                                                           | and of the longitudinal or helical-seam   |                   |                                           |
|                                                                                                                           | weld and HAZ of welded pipe               |                   |                                           |
| 12                                                                                                                        | Pipe diameter and out-of-roundness for    | SMLS, HFW, or SAW | Once per test unit of not more than       |
|                                                                                                                           | pipe with D ≤ 168,3 mm (6.625 in)         |                   | 100 lengths of pipe                       |
| 13                                                                                                                        | Pipe diameter and out-of-roundness for    | SMLS, HFW, or SAW | Once per test unit of not more than       |
|                                                                                                                           | pipe with D > 168,3 mm (6.625 in)         |                   | 20 lengths of pipe                        |
| 14                                                                                                                        | Non-destructive inspection                | SMLS, HFW, or SAW | In accordance with Annex K                |
| 15                                                                                                                        | If agreed, for information purposes only, | SAW               | Once; for manufacturing procedure         |
|                                                                                                                           | CTOD test for pipe in Grades ≥ L360 or    |                   | qualification only                        |
|                                                                                                                           | X52                                       |                   |                                           |
| a The cold-expansion ratio is designated by the manufacturer and is derived using the designated before-expansion outside |                                           |                   |                                           |
| diameter or circumference and the after-expansion outside diameter or circumference. An increase or decrease in the cold- |                                           |                   |                                           |
| expansion ratio of more than 0,002 requires the creation of a new test unit.                                              |                                           |                   |                                           |
| b In addition, pipe produced by each welding machine shall be tested at least once per week.                              |                                           |                   |                                           |
| c For double-seam pipe, both longitudinal weld seams in the pipe selected to represent the test unit shall be tested.     |                                           |                   |                                           |
| d Applies only to finished helical-seam pipe containing coil/plate end welds.                                             |                                           |                   |                                           |
<<TABLE_END>>
<<TABLE_2>>
| Copyright American Petroleum Institute                           |
|:-----------------------------------------------------------------|
| Provided by IHS under license with API                           |
| No reproduction or networking permitted without license from IHS |
<<TABLE_END>>
<<TABLE_3>>
| Licensee=PDVSA - Maracaibo site 3/9986712008, User=Barrera, Vicente   |
|:----------------------------------------------------------------------|
| Not for Resale, 05/02/2013 08:04:50 MDT                               |
<<TABLE_END>>
<<PAGE_END>>
<<PAGE_158>>
<<PARAGRAPH>>148
API   S PECIFICATION  5L<<PARAGRAPH_END>>
<<HEADING level=3>>Table J.7 — Number, orientation and location of test pieces per sample for mechanical tests<<HEADING_END>>
<<HEADING level=3>>Number, orientation and location of test pieces
per sample  a<<HEADING_END>>
<<HEADING level=3>>Specified outside diameter
D
mm (in)<<HEADING_END>>
<<HEADING level=3>>Type of pipe
Sample location
Type of test<<HEADING_END>>
<<PARAGRAPH>><  219,1 (8.625)
≥ 219,1 (8.625)
to  <  508 (20.000)
≥ 508 (20.000)<<PARAGRAPH_END>>
<<PARAGRAPH>>SMLS, not cold-
expanded
[see Figure 5 a)]
Pipe body
Tensile
1L  b
1L
1L
CVN
3T
3T
3T
Hardness
1T
1T
1T<<PARAGRAPH_END>>
<<PARAGRAPH>>SMLS, cold-
expanded
[see Figure 5 a)]
Pipe body
Tensile
1L  b
1T  c
1T  c
CVN
3T
3T
3T
Hardness
1T
1T
1T<<PARAGRAPH_END>>
<<PARAGRAPH>>Pipe body
Tensile
1L90  b
1T180  c,d
1T180  c,d
CVN
3T90
3T90
3T90<<PARAGRAPH_END>>
<<PARAGRAPH>>Seam weld
Tensile
—
1W
1W
CVN
3W
3W
3W
Hardness
1W
1W
1W
Pipe body and
weld
Flattening
As shown in Figure 6<<PARAGRAPH_END>>
<<PARAGRAPH>>HFW
[see Figure 5 b)]<<PARAGRAPH_END>>
<<PARAGRAPH>>Pipe body
Tensile
1L90  b
1T180  c,d
1T180  c,d
CVN
3T90
3T90
3T90<<PARAGRAPH_END>>
<<PARAGRAPH>>SAWL
[see Figure 5 b)]<<PARAGRAPH_END>>
<<PARAGRAPH>>Tensile
—
1W
1W  e
CVN
3W and 3HAZ
3W and 3HAZ
3W  e  and 3HAZ   e<<PARAGRAPH_END>>
<<PARAGRAPH>>Seam weld<<PARAGRAPH_END>>
<<PARAGRAPH>>Guided-bend
2W
2W
2W   e
Hardness
1W
1W
1W   e<<PARAGRAPH_END>>
<<PARAGRAPH>>c
1T  c<<PARAGRAPH_END>>
<<PARAGRAPH>>Pipe body
Tensile
1L b
1T<<PARAGRAPH_END>>
<<PARAGRAPH>>CVN
3T
3T
3T<<PARAGRAPH_END>>
<<PARAGRAPH>>Tensile
—
1W
1W
CVN
3W and 3HAZ
3W and 3HAZ
3W and 3HAZ
Guided-bend
2W
2W
2W
Hardness
1W
1W
1W<<PARAGRAPH_END>>
<<PARAGRAPH>>Seam weld<<PARAGRAPH_END>>
<<PARAGRAPH>>SAWH
[see Figure 5 c)]<<PARAGRAPH_END>>
<<PARAGRAPH>>Tensile
—
1WS
1WS
CVN
3WS and 3HAZ
3WS and 3HAZ
3WS and 3HAZ
Guided-bend
2WS
2WS
2WS
Hardness
1WS
1WS
1WS<<PARAGRAPH_END>>
<<PARAGRAPH>>Strip/plate end
weld<<PARAGRAPH_END>>
<<PARAGRAPH>>a
See Figure 5 for an explanation of the symbols used to designate orientation and location .<<PARAGRAPH_END>>
<<PARAGRAPH>>--````,,,,,,,```,,`,``,,,,``,,`-`-`,,`,,`,`,,`---<<PARAGRAPH_END>>
<<PARAGRAPH>>b
Full-section longitudinal test pieces may be used at the option of the manufacturer.<<PARAGRAPH_END>>
<<PARAGRAPH>>c
If agreed, annular test pieces may be used for the determination of transverse yield strength by the hydraulic ring expansion
test in accordance with ASTM A370.<<PARAGRAPH_END>>
<<PARAGRAPH>>d
For deep-water pipelay, additional longitudinal tests might be specified, with the requirements and test frequency being as
agreed.<<PARAGRAPH_END>>
<<PARAGRAPH>>e
For double-seam pipe, both longitudinal weld seams in the pipe selected to represent the test unit shall be tested.<<PARAGRAPH_END>>
<<TABLE_1>>
| Type of pipe                                                                                                                    | Sample location   | Type of test   | Number, orientation and location of test pieces   |              |                 |
|                                                                                                                                 |                   |                | per sample a                                      |              |                 |
|:--------------------------------------------------------------------------------------------------------------------------------|:------------------|:---------------|:--------------------------------------------------|:-------------|:----------------|
|                                                                                                                                 |                   |                | Specified outside diameter                        |              |                 |
|                                                                                                                                 |                   |                | D                                                 |              |                 |
|                                                                                                                                 |                   |                | mm (in)                                           |              |                 |
|                                                                                                                                 |                   |                | ≥ 219,1 (8.625)                                   |              |                 |
|                                                                                                                                 |                   |                | < 219,1 (8.625) ≥ 508 (20.000)                    |              |                 |
|                                                                                                                                 |                   |                | to < 508 (20.000)                                 |              |                 |
| SMLS, not cold-                                                                                                                 | Pipe body         | Tensile        | 1L b                                              | 1L           | 1L              |
| expanded                                                                                                                        |                   |                |                                                   |              |                 |
| [see Figure 5 a)]                                                                                                               |                   |                |                                                   |              |                 |
|                                                                                                                                 |                   | CVN            | 3T                                                | 3T           | 3T              |
|                                                                                                                                 |                   | Hardness       | 1T                                                | 1T           | 1T              |
| SMLS, cold-                                                                                                                     | Pipe body         | Tensile        | 1L b                                              | 1T c         | 1T c            |
| expanded                                                                                                                        |                   |                |                                                   |              |                 |
| [see Figure 5 a)]                                                                                                               |                   |                |                                                   |              |                 |
|                                                                                                                                 |                   | CVN            | 3T                                                | 3T           | 3T              |
|                                                                                                                                 |                   | Hardness       | 1T                                                | 1T           | 1T              |
| HFW                                                                                                                             | Pipe body         | Tensile        | 1L90 b                                            | 1T180 c,d    | 1T180 c,d       |
| [see Figure 5 b)]                                                                                                               |                   |                |                                                   |              |                 |
|                                                                                                                                 |                   | CVN            | 3T90                                              | 3T90         | 3T90            |
|                                                                                                                                 | Seam weld         | Tensile        | —                                                 | 1W           | 1W              |
|                                                                                                                                 |                   | CVN            | 3W                                                | 3W           | 3W              |
|                                                                                                                                 |                   | Hardness       | 1W                                                | 1W           | 1W              |
|                                                                                                                                 | Pipe body and     | Flattening     | As shown in Figure 6                              |              |                 |
|                                                                                                                                 | weld              |                |                                                   |              |                 |
| SAWL                                                                                                                            | Pipe body         | Tensile        | 1L90 b                                            | 1T180 c,d    | 1T180 c,d       |
| [see Figure 5 b)]                                                                                                               |                   |                |                                                   |              |                 |
|                                                                                                                                 |                   | CVN            | 3T90                                              | 3T90         | 3T90            |
|                                                                                                                                 | Seam weld         | Tensile        | —                                                 | 1W           | 1W e            |
|                                                                                                                                 |                   | CVN            | 3W and 3HAZ                                       | 3W and 3HAZ  | 3W e and 3HAZ e |
|                                                                                                                                 |                   | Guided-bend    | 2W                                                | 2W           | 2W e            |
|                                                                                                                                 |                   | Hardness       | 1W                                                | 1W           | 1W e            |
|                                                                                                                                 |                   |                |                                                   | c            |                 |
| SAWH                                                                                                                            | Pipe body         | Tensile        | 1Lb                                               | 1T           | 1T c            |
| [see Figure 5 c)]                                                                                                               |                   |                |                                                   |              |                 |
|                                                                                                                                 |                   | CVN            | 3T                                                | 3T           | 3T              |
|                                                                                                                                 | Seam weld         | Tensile        | —                                                 | 1W           | 1W              |
|                                                                                                                                 |                   | CVN            | 3W and 3HAZ                                       | 3W and 3HAZ  | 3W and 3HAZ     |
|                                                                                                                                 |                   | Guided-bend    | 2W                                                | 2W           | 2W              |
|                                                                                                                                 |                   | Hardness       | 1W                                                | 1W           | 1W              |
|                                                                                                                                 | Strip/plate end   | Tensile        | —                                                 | 1WS          | 1WS             |
|                                                                                                                                 | weld              |                |                                                   |              |                 |
|                                                                                                                                 |                   | CVN            | 3WS and 3HAZ                                      | 3WS and 3HAZ | 3WS and 3HAZ    |
|                                                                                                                                 |                   | Guided-bend    | 2WS                                               | 2WS          | 2WS             |
|                                                                                                                                 |                   | Hardness       | 1WS                                               | 1WS          | 1WS             |
| a See Figure 5 for an explanation of the symbols used to designate orientation and location.                                    |                   |                |                                                   |              |                 |
| b Full-section longitudinal test pieces may be used at the option of the manufacturer.                                          |                   |                |                                                   |              |                 |
| c If agreed, annular test pieces may be used for the determination of transverse yield strength by the hydraulic ring expansion |                   |                |                                                   |              |                 |
| test in accordance with ASTM A370.                                                                                              |                   |                |                                                   |              |                 |
| d For deep-water pipelay, additional longitudinal tests might be specified, with the requirements and test frequency being as   |                   |                |                                                   |              |                 |
| agreed.                                                                                                                         |                   |                |                                                   |              |                 |
| e For double-seam pipe, both longitudinal weld seams in the pipe selected to represent the test unit shall be tested.           |                   |                |                                                   |              |                 |
<<TABLE_END>>
<<TABLE_2>>
| Copyright American Petroleum Institute                           |
|:-----------------------------------------------------------------|
| Provided by IHS under license with API                           |
| No reproduction or networking permitted without license from IHS |
<<TABLE_END>>
<<TABLE_3>>
| Licensee=PDVSA - Maracaibo site 3/9986712008, User=Barrera, Vicente   |
|:----------------------------------------------------------------------|
| Not for Resale, 05/02/2013 08:04:50 MDT                               |
<<TABLE_END>>
<<PAGE_END>>
<<PAGE_159>>
<<PARAGRAPH>>S PECIFICATION FOR  L INE  P IPE
149<<PARAGRAPH_END>>
<<HEADING level=3>>J.8.3 Test methods<<HEADING_END>>
<<HEADING level=3>>J.8.3.1
CTOD test<<HEADING_END>>
<<PARAGRAPH>>CTOD tests shall be carried out in accordance with ISO 12135 or ASTM E1290, or BS 7448. The test
temperature shall be as stated in the purchase order.<<PARAGRAPH_END>>
<<PARAGRAPH>>--````,,,,,,,```,,`,``,,,,``,,`-`-`,,`,,`,`,,`---<<PARAGRAPH_END>>
<<HEADING level=3>>J.8.3.2
Hardness test<<HEADING_END>>
<<PARAGRAPH>>J.8.3.2.1
Hardness testing on the parent metal shall be performed using the Vickers test in accordance
with ISO 6507-1 or ASTM E384 or using the Rockwell test HR15N in accordance with ISO 6508-1 or
ASTM E18. In case of dispute, the Vickers method shall apply.<<PARAGRAPH_END>>
<<PARAGRAPH>>Hardness testing on the HAZ and weld shall be carried out using the Vickers test in accordance with
ISO 6507-1 or ASTM E384.<<PARAGRAPH_END>>
<<PARAGRAPH>>For pipe body tests and parent metal tests, individual hardness readings exceeding the applicable
acceptance limit may be considered acceptable if the average of a minimum of three and maximum of six
additional readings taken within close proximity does not exceed the applicable acceptance limit, and no
such individual reading exceeds the acceptance limit by more than 10 HV10 units or 2 HRC units,
whichever is applicable.<<PARAGRAPH_END>>
<<TABLE_1>>
| Copyright American Petroleum Institute                           |
|:-----------------------------------------------------------------|
| Provided by IHS under license with API                           |
| No reproduction or networking permitted without license from IHS |
<<TABLE_END>>
<<TABLE_2>>
| Licensee=PDVSA - Maracaibo site 3/9986712008, User=Barrera, Vicente   |
|:----------------------------------------------------------------------|
| Not for Resale, 05/02/2013 08:04:50 MDT                               |
<<TABLE_END>>
<<PAGE_END>>
<<PAGE_160>>
<<PARAGRAPH>>150
API   S PECIFICATION  5L<<PARAGRAPH_END>>
<<HEADING level=3>>Dimensions in millimetres (inches)<<HEADING_END>>
<<PARAGRAPH>>--````,,,,,,,```,,`,``,,,,``,,`-`-`,,`,,`,`,,`---<<PARAGRAPH_END>>
<<HEADING level=3>>a)  SMLS pipe<<HEADING_END>>
<<HEADING level=3>>b)  SAW pipe<<HEADING_END>>
<<HEADING level=3>>Figure J.1 — Location of hardness tests<<HEADING_END>>
<<TABLE_1>>
| Copyright American Petroleum Institute                           |
|:-----------------------------------------------------------------|
| Provided by IHS under license with API                           |
| No reproduction or networking permitted without license from IHS |
<<TABLE_END>>
<<TABLE_2>>
| Licensee=PDVSA - Maracaibo site 3/9986712008, User=Barrera, Vicente   |
|:----------------------------------------------------------------------|
| Not for Resale, 05/02/2013 08:04:50 MDT                               |
<<TABLE_END>>
<<PAGE_END>>
<<PAGE_161>>
<<PARAGRAPH>>S PECIFICATION FOR  L INE  P IPE
151<<PARAGRAPH_END>>
<<HEADING level=3>>Dimensions in millimetres (inches)<<HEADING_END>>
<<PARAGRAPH>>--````,,,,,,,```,,`,``,,,,``,,`-`-`,,`,,`,`,,`---<<PARAGRAPH_END>>
<<HEADING level=3>>c)  HFW pipe<<HEADING_END>>
<<PARAGRAPH>>a
Weld centreline.
b
0,75 mm (0.03 in) from fusion line.
c
1  t  from fusion line.
d
1,0 mm (0.04 in) spacing in visible HAZ.
e
From inside and outside surfaces.<<PARAGRAPH_END>>
<<HEADING level=3>>Figure J.1 — Location of hardness tests  (continued)<<HEADING_END>>
<<HEADING level=3>>J.8.3.2.2
Hardness test locations for SMLS pipe shall be as shown in Figure J.1 a), except that:<<HEADING_END>>
<<PARAGRAPH>>a)
for pipe with  t   <  4,0 mm (0.156 in), it is necessary to carry out only the mid-thickness traverse;<<PARAGRAPH_END>>
<<PARAGRAPH>>b)
for pipe with 4,0 mm (0.156 in) ≤  t   <  6 mm (0.236 in), it is necessary to carry out only the inside and
outside surface traverses;<<PARAGRAPH_END>>
<<PARAGRAPH>>c)
if agreed, three impressions at each through-thickness location shown in Figure J.1 a) are
acceptable.<<PARAGRAPH_END>>
<<PARAGRAPH>>J.8.3.2.3
Hardness locations shall include the weld cross-section. Indentations shall be made in the
parent metal, in the visible HAZ and at the weld centreline, as shown in Figure J.1 b) or Figure J.1 c),
except that:<<PARAGRAPH_END>>
<<PARAGRAPH>>a)
for pipe with  t   <  4,0 mm (0.156 in), it is necessary to carry out only the mid-thickness traverse;<<PARAGRAPH_END>>
<<TABLE_2>>
| Copyright American Petroleum Institute                           |
|:-----------------------------------------------------------------|
| Provided by IHS under license with API                           |
| No reproduction or networking permitted without license from IHS |
<<TABLE_END>>
<<TABLE_3>>
| Licensee=PDVSA - Maracaibo site 3/9986712008, User=Barrera, Vicente   |
|:----------------------------------------------------------------------|
| Not for Resale, 05/02/2013 08:04:50 MDT                               |
<<TABLE_END>>
<<PAGE_END>>
<<PAGE_162>>
<<PARAGRAPH>>152
API   S PECIFICATION  5L<<PARAGRAPH_END>>
<<PARAGRAPH>>b)
for pipe with 4,0 mm (0.156 in) ≤  t   <  6 mm (0.236 in), it is necessary to carry out only the inside and
outside surface traverses;<<PARAGRAPH_END>>
<<PARAGRAPH>>c)
if agreed, the distance from the weld line to the indentations in the parent metal may be less than
shown in Figure J.1.c provided these indentations remain located in the parent metal.<<PARAGRAPH_END>>
<<HEADING level=3>>J.8.4 Non-destructive inspection<<HEADING_END>>
<<PARAGRAPH>>For non-destructive inspection, see Clause J.2 and Annex K.<<PARAGRAPH_END>>
<<HEADING level=3>>J.9 Pipe markings<<HEADING_END>>
<<PARAGRAPH>>In addition to the pipe markings required in 11.2, the pipe markings shall include an identification number
that permits the correlation of the product or delivery unit with the related inspection document.<<PARAGRAPH_END>>
<<PARAGRAPH>>Only pipe conforming to the requirements of this Standard for PSL 2 together with the supplementary
requirements of Annex J may be marked as complying with this standard and carry the letter “O” within
the grade name to indicate that the pipe is intended for offshore service.<<PARAGRAPH_END>>
<<PARAGRAPH>>--````,,,,,,,```,,`,``,,,,``,,`-`-`,,`,,`,`,,`---<<PARAGRAPH_END>>
<<PARAGRAPH>>Pipes meeting requirements of both Annex H & J shall be marked with both grade name suffix markings S
& O (e.g. X52MS/X52MO or L360MS/L360MO).<<PARAGRAPH_END>>
<<TABLE_1>>
| Copyright American Petroleum Institute                           |
|:-----------------------------------------------------------------|
| Provided by IHS under license with API                           |
| No reproduction or networking permitted without license from IHS |
<<TABLE_END>>
<<TABLE_2>>
| Licensee=PDVSA - Maracaibo site 3/9986712008, User=Barrera, Vicente   |
|:----------------------------------------------------------------------|
| Not for Resale, 05/02/2013 08:04:50 MDT                               |
<<TABLE_END>>
<<PAGE_END>>
<<PAGE_163>>
<<HEADING level=2>>Annex K
(normative)
Non-destructive inspection for pipe ordered for sour service and/or
offshore service<<HEADING_END>>
<<HEADING level=3>>K.1 Introduction<<HEADING_END>>
<<PARAGRAPH>>This annex applies if the pipe is ordered for sour service or offshore service or both [see 7.2 c) 55) and/or
7.2 c) 59)]. For such pipe, the non-destructive inspection provisions of Annex E apply, except as
specifically modified by the provisions in this annex.<<PARAGRAPH_END>>
<<HEADING level=3>>K.2 General non-destructive inspection requirements and acceptance criteria<<HEADING_END>>
<<HEADING level=3>>K.2.1 Laminar imperfections at the pipe ends<<HEADING_END>>
<<HEADING level=3>>K.2.1.1
Laminar imperfections  >  6,4 mm (0.25 in) in the circumferential direction and having an area
>  100 mm 2  (0.15 in 2 ) shall be classified as defects.<<HEADING_END>>
<<PARAGRAPH>>K.2.1.2
