Repository: Viswazgummadi/RAG_P01

# Retrieval-Augmented Generation (RAG) System for Technical Document Analysis

## Overview
This project implements a Retrieval-Augmented Generation (RAG) system for analyzing technical documents, particularly standards and specifications. It integrates advanced NLP techniques, including document preprocessing, vector database creation, and fine-tuned language model inference, to generate accurate and context-aware responses to user queries.

## System Architecture
The RAG system consists of the following key components:

- **Document Preprocessing**
- **Vector Database Creation**
- **Language Model Fine-tuning**
- **Query Processing and Retrieval**
- **Response Generation**

## Implementation Details

### Document Preprocessing
- **PDF Processing:**
  - Utilizes `PyMuPDF` and `pdf2image` for text and image extraction.
  - Implements OCR using `Tesseract` for scanned documents.
  - Extracts metadata, text content, and structural information.
- **Text Formatting:**
  - Converts extracted content to a standardized format with special tags.
  - Preserves document structure (headings, paragraphs, tables).
- **Metadata Extraction:**
  - Captures document properties (title, author, date).
  - Identifies sections and their hierarchies.

### Vector Database Creation
- **Text Chunking:**
  - Implements `RecursiveCharacterTextSplitter` for content segmentation.
  - Optimizes chunk size and overlap for retrieval efficiency.
- **Embedding Generation:**
  - Uses `HuggingFaceEmbeddings` with `sentence-transformers/all-MiniLM-L6-v2`.
  - Generates vector representations for each text chunk.
- **FAISS Integration:**
  - Implements FAISS for efficient similarity search.
  - Stores vectors and associated metadata for quick retrieval.

### Language Model Fine-tuning
- **Model Selection:** Uses `Mistral-7B-Instruct-v0.2` as the base model.
- **Training Data Preparation:**
  - Generates instruction-response pairs from processed documents.
  - Implements data cleaning and quality filtering.
- **Fine-tuning Process:**
  - Utilizes `PyTorch` and `Transformers` libraries.
  - Implements gradient accumulation and mixed-precision training.

### Query Processing and Retrieval
- **Query Analysis:**
  - Detects file references and section requests in user queries.
  - Implements metadata filtering for targeted retrieval.
- **Context Retrieval:**
  - Performs similarity search using FAISS.
  - Implements a fallback mechanism for direct lookup of standards.
- **Reranking:**
  - Implements a custom reranking algorithm for relevance improvement.
  - Considers document structure and query specificity.

### Response Generation
- **Prompt Engineering:**
  - Designs context-aware prompts for different query types.
  - Incorporates retrieved context and query information.
- **Inference:**
  - Utilizes the fine-tuned model for response generation.
  - Implements temperature and top-p sampling for controlled output.
- **Post-processing:**
  - Cleans generated responses to remove artifacts.
  - Implements fallback mechanisms for low-quality responses.

## Evaluation and Results
The system's performance was evaluated based on:
- **Retrieval Accuracy:** Measured by the relevance of retrieved contexts.
- **Response Quality:** Assessed via human evaluation and automated metrics (BLEU, ROUGE).
- **Inference Speed:** Benchmarked for different query types and document sizes.

## Future Work
Potential enhancements include:
- Multi-modal RAG with image analysis.
- Improved handling of mathematical and chemical formulas.
- Integration with domain-specific knowledge bases.

## Usage
```sh

# Preprocess documents
python preprocess.py --input_dir data2 --output_file processed_data/all_processed.jsonl

# Create vector database
python vector_db.py --jsonl_file processed_data/all_processed.jsonl --output_dir vector_db

# Run interactive RAG system
python scripts/inference_rag.py --model_path models/instruct_model/final \
  --vector_store_path vector_db --use_lora --base_model "mistralai/Mistral-7B-Instruct-v0.2"
```

File: data2/API/API RP 582-2016 Welding Guidelines for the Chemical, Oil, and Gas Industries/API RP 582-2016 Welding Guidelines for the Chemical, Oil, and Gas Industries.txt (part 1 of 5)
<<DOCUMENT_START>>
<<PAGE_1>>
<<HEADING level=1>>Welding Guidelines for the Chemical,
Oil, and Gas Industries<<HEADING_END>>
<<HEADING level=2>>API RECOMMENDED PRACTICE 582
THIRD EDITION, MAY 2016<<HEADING_END>>
<<PAGE_END>>
<<PAGE_2>>
<<HEADING level=3>>Special Notes<<HEADING_END>>
<<PARAGRAPH>>API publications necessarily address problems of a general nature. With respect to particular circumstances, local,
state, and federal laws and regulations should be reviewed.<<PARAGRAPH_END>>
<<PARAGRAPH>>Neither API nor any of API’s employees, subcontractors, consultants, committees, or other assignees make any
warranty or representation, either express or implied, with respect to the accuracy, completeness, or usefulness of the
information contained herein, or assume any liability or responsibility for any use, or the results of such use, of any
information or process disclosed in this publication. Neither API nor any of API's employees, subcontractors,
consultants, or other assignees represent that use of this publication would not infringe upon privately owned rights.<<PARAGRAPH_END>>
<<PARAGRAPH>>API publications may be used by anyone desiring to do so. Every effort has been made by the Institute to assure the
accuracy and reliability of the data contained in them; however, the Institute makes no representation, warranty, or
guarantee in connection with this publication and hereby expressly disclaims any liability or responsibility for loss or
damage resulting from its use or for the violation of any authorities having jurisdiction with which this publication may
conflict.<<PARAGRAPH_END>>
<<PARAGRAPH>>API publications are published to facilitate the broad availability of proven, sound engineering and operating
practices. These publications are not intended to obviate the need for applying sound engineering judgment
regarding when and where these publications should be utilized. The formulation and publication of API publications
is not intended in any way to inhibit anyone from using any other practices.<<PARAGRAPH_END>>
<<PARAGRAPH>>Any manufacturer marking equipment or materials in conformance with the marking requirements of an API standard
is solely responsible for complying with all the applicable requirements of that standard. API does not represent,
warrant, or guarantee that such products do in fact conform to the applicable API standard.<<PARAGRAPH_END>>
<<PARAGRAPH>>Classified areas may vary depending on the location, conditions, equipment, and substances involved in any given
situation. Users of this Recommended Practice should consult with the appropriate authorities having jurisdiction.<<PARAGRAPH_END>>
<<PARAGRAPH>>Users of this Recommended Practice should not rely exclusively on the information contained in this document.
Sound business, scientific, engineering, and safety judgment should be used in employing the information contained
herein.<<PARAGRAPH_END>>
<<PARAGRAPH>>Where applicable, authorities having jurisdiction should be consulted.<<PARAGRAPH_END>>
<<PARAGRAPH>>Work sites and equipment operations may differ. Users are solely responsible for assessing their specific equipment
and premises in determining the appropriateness of applying the Recommended Practice. At all times users should
employ sound business, scientific, engineering, and judgment safety when using this Recommended Practice.<<PARAGRAPH_END>>
<<PARAGRAPH>>API is not undertaking to meet the duties of employers, manufacturers, or suppliers to warn and properly train and
equip their employees, and others exposed, concerning health and safety risks and precautions, nor undertaking their
obligations to comply with authorities having jurisdiction<<PARAGRAPH_END>>
<<PARAGRAPH>>All rights reserved. No part of this work may be reproduced, translated, stored in a retrieval system, or transmitted by any means,
electronic, mechanical, photocopying, recording, or otherwise, without prior written permission from the publisher. Contact the
Publisher, API Publishing Services, 1220 L Street, NW, Washington, DC 20005.<<PARAGRAPH_END>>
<<PARAGRAPH>>Copyright © 2016 American Petroleum Institute<<PARAGRAPH_END>>
<<PAGE_END>>
<<PAGE_3>>
<<HEADING level=3>>Foreword<<HEADING_END>>
<<PARAGRAPH>>Nothing contained in any API publication is to be construed as granting any right, by implication or otherwise, for the
manufacture, sale, or use of any method, apparatus, or product covered by letters patent. Neither should anything
contained in the publication be construed as insuring anyone against liability for infringement of letters patent.<<PARAGRAPH_END>>
<<PARAGRAPH>>Shall: As used in a standard, “shall” denotes a minimum requirement in order to conform to the specification.<<PARAGRAPH_END>>
<<PARAGRAPH>>Should: As used in a standard, “should” denotes a recommendation or that which is advised but not required in order
to conform to the specification.<<PARAGRAPH_END>>
<<PARAGRAPH>>This document was produced under API standardization procedures that ensure appropriate notification and
participation in the developmental process and is designated as an API standard. Questions concerning the
interpretation of the content of this publication or comments and questions concerning the procedures under which
this publication was developed should be directed in writing to the Director of Standards, American Petroleum
Institute, 1220 L Street, NW, Washington, DC 20005. Requests for permission to reproduce or translate all or any part
of the material published herein should also be addressed to the director.<<PARAGRAPH_END>>
<<PARAGRAPH>>Generally, API standards are reviewed and revised, reaffirmed, or withdrawn at least every five years. A one-time
extension of up to two years may be added to this review cycle. Status of the publication can be ascertained from the
API Standards Department, telephone (202) 682-8000. A catalog of API publications and materials is published
annually by API, 1220 L Street, NW, Washington, DC 20005.<<PARAGRAPH_END>>
<<PARAGRAPH>>Suggested revisions are invited and should be submitted to the Standards Department, API, 1220 L Street, NW,
Washington, DC 20005, standards@api.org.<<PARAGRAPH_END>>
<<PARAGRAPH>>iii<<PARAGRAPH_END>>
<<PAGE_END>>
<<PAGE_4>>
<<PAGE_END>>
<<PAGE_5>>
<<HEADING level=3>>Contents<<HEADING_END>>
<<PARAGRAPH>>Page<<PARAGRAPH_END>>
<<HEADING level=3>>1
Scope  . . . . . . . . . . . . . . . . . . . . . . . . . . . . . . . . . . . . . . . . . . . . . . . . . . . . . . . . . . . . . . . . . . . . . . . . . . . . . . . . . . 1<<HEADING_END>>
<<HEADING level=3>>2
Normative References  . . . . . . . . . . . . . . . . . . . . . . . . . . . . . . . . . . . . . . . . . . . . . . . . . . . . . . . . . . . . . . . . . . . . 1<<HEADING_END>>
<<HEADING level=3>>3
Definitions  . . . . . . . . . . . . . . . . . . . . . . . . . . . . . . . . . . . . . . . . . . . . . . . . . . . . . . . . . . . . . . . . . . . . . . . . . . . . . . 3<<HEADING_END>>
<<HEADING level=3>>4
General Welding Requirements. . . . . . . . . . . . . . . . . . . . . . . . . . . . . . . . . . . . . . . . . . . . . . . . . . . . . . . . . . . . . 3<<HEADING_END>>
<<PARAGRAPH>>5
Welding Processes . . . . . . . . . . . . . . . . . . . . . . . . . . . . . . . . . . . . . . . . . . . . . . . . . . . . . . . . . . . . . . . . . . . . . . . 4
5.1
Acceptable Welding Processes  . . . . . . . . . . . . . . . . . . . . . . . . . . . . . . . . . . . . . . . . . . . . . . . . . . . . . . . . . . . . 4
5.2
Limitations of Fusion Welding Processes. . . . . . . . . . . . . . . . . . . . . . . . . . . . . . . . . . . . . . . . . . . . . . . . . . . . 4
5.3
Single-sided Welded Joints. . . . . . . . . . . . . . . . . . . . . . . . . . . . . . . . . . . . . . . . . . . . . . . . . . . . . . . . . . . . . . . . 7
5.4
Combining Welding Processes  . . . . . . . . . . . . . . . . . . . . . . . . . . . . . . . . . . . . . . . . . . . . . . . . . . . . . . . . . . . . 7
5.5
Mechanized and Automated Welding Processes . . . . . . . . . . . . . . . . . . . . . . . . . . . . . . . . . . . . . . . . . . . . . . 7<<PARAGRAPH_END>>
<<PARAGRAPH>>6
Welding Consumables (Filler Metal and Flux) . . . . . . . . . . . . . . . . . . . . . . . . . . . . . . . . . . . . . . . . . . . . . . . . . 7
6.1
General  . . . . . . . . . . . . . . . . . . . . . . . . . . . . . . . . . . . . . . . . . . . . . . . . . . . . . . . . . . . . . . . . . . . . . . . . . . . . . . . . 7
6.2
Dissimilar Welding . . . . . . . . . . . . . . . . . . . . . . . . . . . . . . . . . . . . . . . . . . . . . . . . . . . . . . . . . . . . . . . . . . . . . . . 8
6.3
Low-alloy Steel Welding (P-No. 3 to P-No. 5 and P-No. 15E). . . . . . . . . . . . . . . . . . . . . . . . . . . . . . . . . . . . . 9
6.4
Stainless Steel Welding (P-No. 6, P-No. 7, and P-No. 8)  . . . . . . . . . . . . . . . . . . . . . . . . . . . . . . . . . . . . . . . . 9
6.5
Duplex and Super Duplex Stainless Steel Welding . . . . . . . . . . . . . . . . . . . . . . . . . . . . . . . . . . . . . . . . . . . 10
6.6
SAW . . . . . . . . . . . . . . . . . . . . . . . . . . . . . . . . . . . . . . . . . . . . . . . . . . . . . . . . . . . . . . . . . . . . . . . . . . . . . . . . . . 11
6.7
Electroslag Welding (for Corrosion Resistant Weld Overlay). . . . . . . . . . . . . . . . . . . . . . . . . . . . . . . . . . . 11
6.8
Consumable Storage and Handling . . . . . . . . . . . . . . . . . . . . . . . . . . . . . . . . . . . . . . . . . . . . . . . . . . . . . . . . 11
6.9
Alloy Consumable Controls  . . . . . . . . . . . . . . . . . . . . . . . . . . . . . . . . . . . . . . . . . . . . . . . . . . . . . . . . . . . . . . 11<<PARAGRAPH_END>>
<<HEADING level=3>>7
Shielding and Purging Gases  . . . . . . . . . . . . . . . . . . . . . . . . . . . . . . . . . . . . . . . . . . . . . . . . . . . . . . . . . . . . . 11<<HEADING_END>>
<<HEADING level=3>>8
Preheating and Interpass Temperature. . . . . . . . . . . . . . . . . . . . . . . . . . . . . . . . . . . . . . . . . . . . . . . . . . . . . . 12<<HEADING_END>>
<<HEADING level=3>>9
Post-weld Heat Treatment (PWHT)  . . . . . . . . . . . . . . . . . . . . . . . . . . . . . . . . . . . . . . . . . . . . . . . . . . . . . . . . . 12<<HEADING_END>>
<<HEADING level=3>>10
Cleaning and Surface Preparation  . . . . . . . . . . . . . . . . . . . . . . . . . . . . . . . . . . . . . . . . . . . . . . . . . . . . . . . . . 16<<HEADING_END>>
<<PARAGRAPH>>11
Special Procedure Qualification Requirements/Testing. . . . . . . . . . . . . . . . . . . . . . . . . . . . . . . . . . . . . . . . 16
11.1  General  . . . . . . . . . . . . . . . . . . . . . . . . . . . . . . . . . . . . . . . . . . . . . . . . . . . . . . . . . . . . . . . . . . . . . . . . . . . . . . . 16
11.2  Tube-to-tubesheet Welding . . . . . . . . . . . . . . . . . . . . . . . . . . . . . . . . . . . . . . . . . . . . . . . . . . . . . . . . . . . . . . . 17
11.3  Additional Procedure Qualification Requirements for Duplex and Super Duplex Stainless Steels. . . . 17<<PARAGRAPH_END>>
<<PARAGRAPH>>12
Other Items. . . . . . . . . . . . . . . . . . . . . . . . . . . . . . . . . . . . . . . . . . . . . . . . . . . . . . . . . . . . . . . . . . . . . . . . . . . . . 19
12.1  Backing Materials. . . . . . . . . . . . . . . . . . . . . . . . . . . . . . . . . . . . . . . . . . . . . . . . . . . . . . . . . . . . . . . . . . . . . . . 19
12.2  Peening . . . . . . . . . . . . . . . . . . . . . . . . . . . . . . . . . . . . . . . . . . . . . . . . . . . . . . . . . . . . . . . . . . . . . . . . . . . . . . . 19
12.3  Weld Overlay and Clad Restoration (Back Cladding)  . . . . . . . . . . . . . . . . . . . . . . . . . . . . . . . . . . . . . . . . . 19
12.4  Temporary Attachments  . . . . . . . . . . . . . . . . . . . . . . . . . . . . . . . . . . . . . . . . . . . . . . . . . . . . . . . . . . . . . . . . . 20
12.5  Stud Welding. . . . . . . . . . . . . . . . . . . . . . . . . . . . . . . . . . . . . . . . . . . . . . . . . . . . . . . . . . . . . . . . . . . . . . . . . . . 20
12.6  Hardness Testing—Weld Procedure Qualification and Production Testing . . . . . . . . . . . . . . . . . . . . . . . 20
12.7  Single-pass Welds . . . . . . . . . . . . . . . . . . . . . . . . . . . . . . . . . . . . . . . . . . . . . . . . . . . . . . . . . . . . . . . . . . . . . . 20
12.8  Additional Production Requirements for Welding Duplex and Super Duplex Stainless Steel . . . . . . . . 20<<PARAGRAPH_END>>
<<HEADING level=3>>Annex A (informative) Welding Consumables for Shielded Metal Arc Welding (SMAW) . . . . . . . . . . . . . . . . . 22<<HEADING_END>>
<<HEADING level=3>>Annex B (normative) Weld Overlay and Clad Restoration (Back Cladding) . . . . . . . . . . . . . . . . . . . . . . . . . . . . 27<<HEADING_END>>
<<PARAGRAPH>>v<<PARAGRAPH_END>>
<<PAGE_END>>
<<PAGE_6>>
<<HEADING level=3>>Contents<<HEADING_END>>
<<PARAGRAPH>>Page<<PARAGRAPH_END>>
<<PARAGRAPH>>Tables
1
Diffusible Hydrogen Limits for FCAW Consumables . . . . . . . . . . . . . . . . . . . . . . . . . . . . . . . . . . . . . . . . . . . 6
2
Application of Nickel-base Electrodes in Sulfidation and Non-sulfidation Environments. . . . . . . . . . . . . 9
3
Additional Chemical Requirements for Duplex and Super Duplex Stainless Steel Consumables and
As-welded Deposits 10
4
Recommended Maximum Interpass Temperatures. . . . . . . . . . . . . . . . . . . . . . . . . . . . . . . . . . . . . . . . . . . . 13
5
Maximum Recommended Interpass Temperatures for Duplex and Super Duplex Stainless Steels. . . . 13
6
PWHT Temperatures and Holding Times . . . . . . . . . . . . . . . . . . . . . . . . . . . . . . . . . . . . . . . . . . . . . . . . . . . . 14
A.1
Carbon and Low-alloy Steel . . . . . . . . . . . . . . . . . . . . . . . . . . . . . . . . . . . . . . . . . . . . . . . . . . . . . . . . . . . . . . . 23
A.2
Stainless Steel Alloys . . . . . . . . . . . . . . . . . . . . . . . . . . . . . . . . . . . . . . . . . . . . . . . . . . . . . . . . . . . . . . . . . . . . 24
A.3
Duplex Stainless Steels  . . . . . . . . . . . . . . . . . . . . . . . . . . . . . . . . . . . . . . . . . . . . . . . . . . . . . . . . . . . . . . . . . . 25
A.4
Copper-nickel and Nickel-base Alloys . . . . . . . . . . . . . . . . . . . . . . . . . . . . . . . . . . . . . . . . . . . . . . . . . . . . . . 26
B.1
Filler Material Selection for Overlay of Carbon and Low-alloy Steels. . . . . . . . . . . . . . . . . . . . . . . . . . . . . 28
B.2
Chemical Composition Requirements for Austenitic Stainless Steel Overlays  . . . . . . . . . . . . . . . . . . . . 29<<PARAGRAPH_END>>
<<PAGE_END>>
<<PAGE_7>>
<<HEADING level=2>>Welding Guidelines for the Chemical, Oil, and Gas Industries<<HEADING_END>>
<<HEADING level=3>>1 Scope<<HEADING_END>>
<<HEADING level=3>>1.1  This recommended practice (RP) provides supplementary guidelines and practices for welding and welding
related topics for shop and field fabrication, repair and modification of the following:<<HEADING_END>>
<<PARAGRAPH>>a) pressure-containing equipment such as pressure vessels, heat exchangers, piping, heater tubes, and pressure
boundaries of rotating equipment and attachments welded thereto;<<PARAGRAPH_END>>
<<PARAGRAPH>>b) tanks and attachments welded thereto;<<PARAGRAPH_END>>
<<PARAGRAPH>>c) non-removable internals for process equipment;<<PARAGRAPH_END>>
<<PARAGRAPH>>d) structural items attached and related to process equipment;<<PARAGRAPH_END>>
<<PARAGRAPH>>e) other equipment or component items when referenced by an applicable purchase document.<<PARAGRAPH_END>>
<<PARAGRAPH>>1.2  This document is general in nature and augments the welding requirements of ASME  BPVC  Section IX and
similar codes, standards, specifications, and practices such as those listed in Section 2. The intent of this document is
to be inclusive of chemical, oil and gas industry standards, although there are many areas not covered herein, e.g.
pipeline welding and offshore structural welding are intentionally not covered.<<PARAGRAPH_END>>
<<HEADING level=3>>1.3  This document is based on industry experience and any restrictions or limitations may be waived or augmented
by the purchaser.<<HEADING_END>>
<<HEADING level=3>>2 Normative References<<HEADING_END>>
<<PARAGRAPH>>The following referenced documents are indispensable for the application of this document. For dated references,
only the edition cited applies. For undated references, the latest edition of the referenced document (including any
amendments) applies. Other codes and standards are specified by the purchaser.<<PARAGRAPH_END>>
<<PARAGRAPH>>API 510,  Pressure Vessel Inspection Code: Maintenance, Inspection, Rating, Repair, and Alteration<<PARAGRAPH_END>>
<<PARAGRAPH>>API Recommended Practice 934-A,  Materials and Fabrication of 2  1 / 4 Cr-1Mo, 2  1 / 4 Cr-1Mo- 1 / 4 V, 3Cr-1Mo, and
3Cr-1Mo- 1 / 4 V Steel Heavy Wall Pressure Vessels for High-temperature, High-pressure Hydrogen Service<<PARAGRAPH_END>>
<<PARAGRAPH>>API Recommended Practice 934-C,  Materials and Fabrication of 1  1 / 4 Cr- 1 / 2 Mo Steel Heavy Wall Pressure Vessels
for High-pressure Hydrogen Service Operating at or Below 825 °F (441 °C)<<PARAGRAPH_END>>
<<PARAGRAPH>>API Recommended Practice 934-E,  Recommended Practice for Materials and Fabrication of 1  1 / 4 Cr- 1 / 2 Mo Steel
Pressure Vessels for Service Above 825 °F (440 °C)<<PARAGRAPH_END>>
<<PARAGRAPH>>ASME  Boiler and Pressure Vessel Code (BPVC)   1 ,  Section I, Rules for Construction of Power Boilers<<PARAGRAPH_END>>
<<PARAGRAPH>>ASME  Boiler and Pressure Vessel Code (BPVC) Section II, Part C: Specifications for Welding Rods, Electrodes, and
Filler Metals<<PARAGRAPH_END>>
<<PARAGRAPH>>ASME  BPVC, Section VIII: Rules for Construction of Pressure Vessels<<PARAGRAPH_END>>
<<PARAGRAPH>>ASME  BPVC, Section IX: Welding and Brazing Qualifications<<PARAGRAPH_END>>
<<PARAGRAPH>>1
ASME International, 3 Park Avenue, New York, New York 10016-5990, www.asme.org.<<PARAGRAPH_END>>
<<PARAGRAPH>>1<<PARAGRAPH_END>>
<<PAGE_END>>
<<PAGE_8>>
<<PARAGRAPH>>2
API R ECOMMENDED  P RACTICE  582<<PARAGRAPH_END>>
<<PARAGRAPH>>ASME B31.3,  Process Piping Design<<PARAGRAPH_END>>
<<PARAGRAPH>>ASTM A578/578M  2 , S tandard Specification for Straight-Beam Ultrasonic Examination of Rolled Steel Plates for
Special Applications<<PARAGRAPH_END>>
<<PARAGRAPH>>ASTM A923,  Standard Test Method for Detecting Detrimental Intermetallic Phase in Duplex Austenitic/Ferritic
Stainless Steels<<PARAGRAPH_END>>
<<PARAGRAPH>>ASTM E562,  Standard Test Method for Determining Volume Fraction by Systematic Manual Point Count<<PARAGRAPH_END>>
<<PARAGRAPH>>AWS A3.0  3 ,  Standard Definitions<<PARAGRAPH_END>>
<<PARAGRAPH>>AWS A4.2M (ISO 8249:2000 MOD),  Standard Procedures for Calibrating Magnetic Instruments to Measure the Delta
Ferrite Content of Austenitic and Duplex Ferritic-Austenitic Stainless Steel Weld Metal<<PARAGRAPH_END>>
<<PARAGRAPH>>AWS A4.3,  Standard Method for Determination of the Diffusible Hydrogen Content of Martensitic, Bainitic and Ferritic
Steel Weld Metal Produced by Arc Welding<<PARAGRAPH_END>>
<<PARAGRAPH>>AWS A4.4M,  Standard Procedures for Determination of Moisture Content of Welding Fluxes and Welding Electrode
Flux Coverings<<PARAGRAPH_END>>
<<PARAGRAPH>>AWS A5.32/A5.32M,  Specification for Welding Shielding Gases<<PARAGRAPH_END>>
<<PARAGRAPH>>AWS A5.XX,  Series of Filler Metal Specifications<<PARAGRAPH_END>>
<<PARAGRAPH>>AWS D1.1,  Structural Welding Code—Steel<<PARAGRAPH_END>>
<<PARAGRAPH>>AWS D1.6,  Structural Welding Code—Stainless Steel<<PARAGRAPH_END>>
<<PARAGRAPH>>AWS D10.8,  Recommended Practice for Welding of Cr-Mo Steel Piping and Tubing<<PARAGRAPH_END>>
<<PARAGRAPH>>AWS D10.10,  Recommended Practices for Local Heating of Welds in Piping and Tubing , 3rd Edition<<PARAGRAPH_END>>
<<PARAGRAPH>>NACE MR 0103  4 ,  Materials Resistant to Sulfide Stress Cracking in Corrosive Petroleum Refining Environments<<PARAGRAPH_END>>
<<PARAGRAPH>>NACE MR0175/ISO 15156,  Petroleum and Natural Gas Industries—Materials for Use in H 2 S-containing
Environments in Oil and Gas Production—Parts 1, 2 and 3<<PARAGRAPH_END>>
<<PARAGRAPH>>NACE SP0472,  Methods and Controls to Prevent In-service Environmental Cracking of Carbon Steel Weldments in
Corrosive Petroleum Refining Environments<<PARAGRAPH_END>>
<<PARAGRAPH>>National Board NB-23  5 ,  National Board Inspection Code<<PARAGRAPH_END>>
<<PARAGRAPH>>WRC Bulletin 452  6 ,  Recommended Practices for Local Heating of Welds in Pressure Vessels<<PARAGRAPH_END>>
<<PARAGRAPH>>2
ASTM International, 100 Barr Harbor Drive, West Conshohocken, Pennsylvania 19428, www.astm.org.
3
American Welding Society, 550 NW LeJeune Road, Miami, Florida 33126, www.aws.org.
4
NACE International (formerly the National Association of Corrosion Engineers), 1440 South Creek Drive, Houston, Texas
77218-8340, www.nace.org.
5
National Board of Boiler and Pressure Vessel Inspectors, 1055 Crupper Avenue, Columbus, Ohio 43229,
www.nationalboard.org.
6
Welding Research Council, P.O. Box 201547, Shaker Heights, Ohio 44122, www.forengineers.org.<<PARAGRAPH_END>>
<<PAGE_END>>
<<PAGE_9>>
<<PARAGRAPH>>W ELDING  G UIDELINES   FOR   THE  C HEMICAL , O IL ,  AND  G AS  I NDUSTRIES
3<<PARAGRAPH_END>>
<<HEADING level=3>>3 Definitions<<HEADING_END>>
<<PARAGRAPH>>For the purposes of this document, the following definitions apply.<<PARAGRAPH_END>>
<<HEADING level=3>>3.1
applicable code
The code or standard specified by the purchaser to which the equipment shall conform.<<HEADING_END>>
<<PARAGRAPH>>3.2
Duplex Stainless Steel
This refers to standard duplex stainless steel, a stainless steel with 22 % chromium, with UNS S31803 and UNS
S32205 (both known as Alloy 2205) being the most widely used. Common duplex stainless castings are UNS J92205
(ASTM A890 Grade 4A, CD3MN) and UNS J93372 (ASTM A890 Grade 1B, CD4MCuN).<<PARAGRAPH_END>>
<<HEADING level=3>>3.3
inspector
The purchaser’s representative.<<HEADING_END>>
<<PARAGRAPH>>3.4
P-number (shown as P-No. in this document)
Base metals have been grouped by P-numbers assigned by the ASME  BPVC  Section IX Committee. For current
P-numbers, ASME  BPVC  Section IX should be consulted.<<PARAGRAPH_END>>
<<HEADING level=3>>3.5
procedure qualification record
PQR
A record of welding variables used to produce an acceptable test weldment and the results of tests conducted on the
weldment to qualify a WPS.<<HEADING_END>>
<<HEADING level=3>>3.6
purchaser
The party that issues the purchase order. This may be the user or owner of the equipment or component, or the
purchaser’s designated agent (e.g. the engineering contractor).<<HEADING_END>>
<<PARAGRAPH>>3.7
Super Duplex Stainless Steel
A duplex stainless steel with a Pitting Resistance Equivalent Number (PREN) > 35-40, where PREN = % Cr + 3.3  ×
(% Mo + 0.5 % W) + 16  ×  % N. Usually, super duplex grades have 25 % chromium, or more. Some common
examples are UNS S32760 (Zeron 100), UNS S32750 (Alloy 2507), and UNS S32550 (Ferralium 225). Common
super duplex stainless steel castings are UNS J93380 (ASTM A890 Grade 6A, CD3MWCuN) and UNS J93404
(ASTM A890 Grade 5A, CE3MN).<<PARAGRAPH_END>>
<<HEADING level=3>>3.8
welding procedure specification
WPS
A document providing the required welding variables for a specific application to ensure repeatability by properly
trained welders and welding operators.<<HEADING_END>>
<<HEADING level=3>>4 General Welding Requirements<<HEADING_END>>
<<PARAGRAPH>>4.1  Structural (non-pressure boundary) welding requirements shall comply with either AWS D1.1 or AWS D1.6.
When approved by the purchaser (engineer), welding procedures may be qualified per ASME  BPVC  Section IX.<<PARAGRAPH_END>>
<<HEADING level=3>>4.2  Prequalified welding procedures per AWS D1.1 and AWS D1.6 will be accepted for structural welding.<<HEADING_END>>
<<PAGE_END>>
<<PAGE_10>>
<<PARAGRAPH>>4
API R ECOMMENDED  P RACTICE  582<<PARAGRAPH_END>>
<<PARAGRAPH>>4.3  All welding procedure specifications (WPSs) and procedure qualification records (PQRs) shall be submitted to
the purchaser for review and approval prior to the start of fabrication or construction unless submittal is waived by the
purchaser. Weld maps, similar guides or fabrication drawings which clearly identify the application of each WPS,
indicating where and how these WPSs will be used, shall be included in the submittal.<<PARAGRAPH_END>>
<<PARAGRAPH>>4.4  Weld maps, similar guides, drawings or other documentation shall be updated during fabrication to clearly
indicate the welder(s) or welding operator(s) that made each weld. Similarly, record the location of any NDE
performed and update the information during fabrication.<<PARAGRAPH_END>>
<<HEADING level=3>>4.5  Any pressure boundary welds or welds to the pressure boundary shall comply with the ASME Code, including
Section IX, and the applicable API Standard/Recommended Practice.<<HEADING_END>>
<<HEADING level=3>>5 Welding Processes<<HEADING_END>>
<<HEADING level=3>>5.1 Acceptable Welding Processes<<HEADING_END>>
<<PARAGRAPH>>Acceptable welding processes are as follows:<<PARAGRAPH_END>>
<<PARAGRAPH>>a) shielded metal arc welding (SMAW);<<PARAGRAPH_END>>
<<PARAGRAPH>>b) gas tungsten arc welding (GTAW) and pulsed GTAW (GTAW-P);<<PARAGRAPH_END>>
<<PARAGRAPH>>c) gas metal arc welding (GMAW) with solid wire and metal cored electrodes for the following transfer modes:<<PARAGRAPH_END>>
<<PARAGRAPH>>1) spray (GMAW-Sp),<<PARAGRAPH_END>>
<<PARAGRAPH>>2) short circuiting (GMAW-S),<<PARAGRAPH_END>>
<<PARAGRAPH>>3) pulsed (GMAW-P),<<PARAGRAPH_END>>
<<PARAGRAPH>>4) globular (GMAW-G), and<<PARAGRAPH_END>>
<<PARAGRAPH>>5) other transfer modes approved by the purchaser;<<PARAGRAPH_END>>
<<PARAGRAPH>>d) submerged arc welding (SAW);<<PARAGRAPH_END>>
<<PARAGRAPH>>e) electrogas welding (EGW);<<PARAGRAPH_END>>
<<PARAGRAPH>>f)
electroslag welding (ESW), limited to weld overlay for P-No. 1 through P-No. 5 and P-No. 15E base materials;<<PARAGRAPH_END>>
<<PARAGRAPH>>g) flux-cored arc welding (FCAW);<<PARAGRAPH_END>>
<<PARAGRAPH>>h) plasma arc welding (PAW);<<PARAGRAPH_END>>
<<PARAGRAPH>>i)
other welding processes approved by the purchaser.<<PARAGRAPH_END>>
<<HEADING level=3>>5.2 Limitations of Fusion Welding Processes<<HEADING_END>>
<<HEADING level=3>>5.2.1 General<<HEADING_END>>
<<PARAGRAPH>>The fusion welding processes listed in 5.1 are acceptable with the restrictions and notes contained in 5.2.<<PARAGRAPH_END>>
<<PAGE_END>>
<<PAGE_11>>
<<PARAGRAPH>>W ELDING  G UIDELINES   FOR   THE  C HEMICAL , O IL ,  AND  G AS  I NDUSTRIES
5<<PARAGRAPH_END>>
<<HEADING level=3>>5.2.2 GTAW-P<<HEADING_END>>
<<PARAGRAPH>>When used for root pass welding of single-sided joints, GTAW-P shall be performed with the same make and model
of equipment using the same program settings as those used in the procedure qualifications.<<PARAGRAPH_END>>
<<PARAGRAPH>>NOTE   The need to specify the make and model, program, equipment settings, and pulse waveform is based upon the effects
these variables have on welding arc performance, especially sidewall fusion and out-of-position welding. Studies have shown
considerable variation in arc characteristics when one make or model of welding system is compared to another. This variation can
lead to welding defects, some of which may be very difficult to detect by radiography.<<PARAGRAPH_END>>
<<HEADING level=3>>5.2.3 GMAW-S<<HEADING_END>>
<<PARAGRAPH>>The use of GMAW-S shall be limited as follows.<<PARAGRAPH_END>>
<<PARAGRAPH>>a) The process shall not be used for branch connections, nozzle-to-shell welds, or socket welds.<<PARAGRAPH_END>>
<<PARAGRAPH>>b) GMAW-S may be used for root pass welding on piping. Root pass welding with GMAW-S for other applications is
permitted, provided the root pass is completely removed from the backside.<<PARAGRAPH_END>>
<<PARAGRAPH>>c) The fill and cap passes for butt or fillet welds may be welded with this process, provided the thickness of any
member does not exceed  3 / 8  in. (9.5 mm) and vertical welding is performed with uphill progression.<<PARAGRAPH_END>>
<<PARAGRAPH>>d) For vertical welding, the root pass and second pass progression for a material of any thickness may be either
uphill or downhill.<<PARAGRAPH_END>>
<<PARAGRAPH>>e) Variations of GMAW-S shall have the same limitations as outlined above. Proposals to use GMAW-S variations
without back purging shall be approved by the owner’s engineer.<<PARAGRAPH_END>>
<<HEADING level=3>>5.2.4 GMAW-P<<HEADING_END>>
<<PARAGRAPH>>GMAW-P may be used for any material thickness in any position. Welding shall be performed with the same make
and model of welding equipment and using the same program settings as those used in the procedure qualification.<<PARAGRAPH_END>>
<<PARAGRAPH>>NOTE   It is recommended that whenever the welding system is changed or the settings on existing equipment significantly
altered, that the fabricator verify weld properties. The extent of verification or testing should be as agreed between the purchaser
and fabricator.<<PARAGRAPH_END>>
<<HEADING level=3>>5.2.5 FCAW<<HEADING_END>>
<<HEADING level=3>>5.2.5.1  Self-shielding FCAW (FCAW-S) may be used only for welding carbon steel structural items. The following
guidelines and restrictions apply:<<HEADING_END>>
<<PARAGRAPH>>a) electrode types identified by the consumable manufacturer for multi-pass application should be used,<<PARAGRAPH_END>>
<<PARAGRAPH>>b) only electrode classifications which have specified minimum impact test requirements should be used,<<PARAGRAPH_END>>
<<PARAGRAPH>>c) FCAW-S shall not be used with other welding processes without qualifying the specific combination.<<PARAGRAPH_END>>
<<HEADING level=3>>5.2.5.2  FCAW with external gas shielding (FCAW-G) may be used for either groove or fillet welds for pressure
boundary or structural welding.<<HEADING_END>>
<<PARAGRAPH>>5.2.5.3  For procedures requiring either impact or hardness testing, it is advisable to review weld metal properties
with the consumable manufacturer to ensure the original qualified properties continue to be met. When rutile type (i.e.
E71T-1 type) consumables are used as-welded or in the postweld heat treated (PWHT’d) condition with impact<<PARAGRAPH_END>>
<<PAGE_END>>
<<PAGE_12>>
<<PARAGRAPH>>6
API R ECOMMENDED  P RACTICE  582<<PARAGRAPH_END>>
<<PARAGRAPH>>testing required, the specific brand and trade name of the consumable used in production must be qualified on
supporting PQRs with impact test results meeting the minimum design code requirements.<<PARAGRAPH_END>>
<<PARAGRAPH>>NOTE   Welding consumables, including those for FCAW, are routinely used in situations not addressed by the testing
requirements in AWS/ASME welding specifications. A periodic review with the manufacturer is good practice to ensure minor
variations that occur over time with FCAW consumable formulations (e.g. raw material and microalloying changes) do not
adversely affect the ability of these products to perform as intended. Small changes in microalloying additions can have significant
effects on properties.<<PARAGRAPH_END>>
<<HEADING level=3>>5.2.5.4  Welding consumables shall be limited to the ASME/AWS classification used in the PQR.<<HEADING_END>>
<<PARAGRAPH>>5.2.5.5  For welding pressure-containing equipment wall thickness in excess of  3 / 8  in. (9.5 mm), the diffusible
hydrogen limit for FCAW consumables (as manufactured) shall meet the specifications in Table 1.<<PARAGRAPH_END>>
<<HEADING level=3>>Table 1—Diffusible Hydrogen Limits for FCAW Consumables<<HEADING_END>>
<<HEADING level=3>>Specified Minimum Tensile Strength for the Base Metal
Maximum Diffusible Hydrogen Designation (per ASME/
AWS SFA/A5.20 or SFA/A5.29)<<HEADING_END>>
<<PARAGRAPH>>≤  70 ksi (483 MPa)
H16<<PARAGRAPH_END>>
<<PARAGRAPH>>> 70 ksi (483 MPa) and  ≤  85 ksi (587 MPa)
H8<<PARAGRAPH_END>>
<<PARAGRAPH>>> 85 ksi (587 MPa)
H4<<PARAGRAPH_END>>
<<HEADING level=3>>5.2.6 EGW<<HEADING_END>>
<<PARAGRAPH>>The use of EGW shall be limited by the following conditions:<<PARAGRAPH_END>>
<<PARAGRAPH>>a) EGW shall be used only with filler materials specifically intended for the EGW process (ASME/AWS SFA/A5.26/
SFA/A5.26M),<<PARAGRAPH_END>>
<<PARAGRAPH>>b) welding consumables shall be limited to the classification and the manufacturer’s trade name used in the PQR,<<PARAGRAPH_END>>
<<PARAGRAPH>>c) only filler materials having classifications with specified minimum impact test requirements should be used.<<PARAGRAPH_END>>
<<HEADING level=3>>5.2.7 SAW<<HEADING_END>>
<<PARAGRAPH>>5.2.7.1  SAW procedures shall be requalified whenever the welding flux is changed from one manufacturer’s trade
name to another. Equivalence under ASME  BPVC  Section II, Part C, or AWS filler metal specifications shall not be
considered adequate for substitution without requalification.<<PARAGRAPH_END>>
<<PARAGRAPH>>NOTE   It is recognized that fluxes having the same classification can be very different in their composition. However, nominal
flux composition is not included in AWS or ASME specifications/codes and flux suppliers do not normally provide this information.
Differences among fluxes of the same classification can result in different and unanticipated weld properties when these fluxes are
used interchangeably over the range of variables typically stated in weld procedure specifications.<<PARAGRAPH_END>>
<<HEADING level=3>>5.2.7.2  Manually held (semiautomatic) SAW is not permitted for welding pressure-containing parts, unless approved
by the purchaser.<<HEADING_END>>
<<HEADING level=3>>5.2.7.3  A separate qualification is required for SAW welds in which any pass thickness is greater than  1 / 2  in.
(13 mm).<<HEADING_END>>
<<TABLE_1>>
| Specified Minimum Tensile Strength for the Base Metal   | Maximum Diffusible Hydrogen Designation (per ASME/   |
|                                                         | AWS SFA/A5.20 or SFA/A5.29)                          |
|:--------------------------------------------------------|:-----------------------------------------------------|
| ≤ 70 ksi (483 MPa)                                      | H16                                                  |
| > 70 ksi (483 MPa) and ≤ 85 ksi (587 MPa)               | H8                                                   |
| > 85 ksi (587 MPa)                                      | H4                                                   |
<<TABLE_END>>
<<PAGE_END>>
<<PAGE_13>>
<<PARAGRAPH>>W ELDING  G UIDELINES   FOR   THE  C HEMICAL , O IL ,  AND  G AS  I NDUSTRIES
7<<PARAGRAPH_END>>
<<HEADING level=3>>5.3 Single-sided Welded Joints<<HEADING_END>>
<<PARAGRAPH>>For single-sided welded joints where process side corrosion is a concern, welding processes using coatings or fluxes
shall not be used for root pass welding of austenitic stainless steels, non-ferrous alloys and nickel-base alloys, unless
slag can be removed from the process side of root passes and the area inspected for slag removal.<<PARAGRAPH_END>>
<<HEADING level=3>>5.4 Combining Welding Processes<<HEADING_END>>
<<PARAGRAPH>>Combining two or more welding processes that use alloy filler metals of different nominal compositions, other than
ASME weld metal classifications A-Numbers 1 through 5, requires qualification as a combination procedure.<<PARAGRAPH_END>>
<<HEADING level=3>>5.5 Mechanized and Automated Welding Processes<<HEADING_END>>
<<PARAGRAPH>>5.5.1  Orbital welding and similar fully automated welding processes require separate programming weld schedules
for the specific joint geometry, diameter, wall thickness, and welding position. These weld schedules shall report all
the essential and nonessential variables that are needed to accurately describe all motion (e.g. travel and oscillation),
timing and electrical functions of the welding system. The specific weld schedules relevant to each welding procedure
shall be noted on the WPS or as a supplementary table attached to the WPS.<<PARAGRAPH_END>>
<<HEADING level=3>>5.5.2  A change in position according to ASME  BPVC  Section IX, QW-461.9 shall be considered an essential
variable for procedure qualification.<<HEADING_END>>
<<HEADING level=3>>6 Welding Consumables (Filler Metal and Flux)<<HEADING_END>>
<<HEADING level=3>>6.1 General<<HEADING_END>>
<<PARAGRAPH>>6.1.1  Filler metals shall be specified in each WPS by ASME II, Part C/AWS specification and classification. Filler
metals that do not conform to an ASME/AWS specification shall be submitted to the purchaser for approval.<<PARAGRAPH_END>>
<<PARAGRAPH>>NOTE   Refer to Annex A for general guidance and recommended filler metal selection.<<PARAGRAPH_END>>
<<HEADING level=3>>6.1.2  Testing is required to verify consumable mechanical properties whenever:<<HEADING_END>>
<<PARAGRAPH>>a) the deposited filler metal does not fall within any of the ASME/AWS filler metal specifications, or<<PARAGRAPH_END>>
<<PARAGRAPH>>b) the manufacturer’s typical consumable certification or other supplier certifications are not available.<<PARAGRAPH_END>>
<<PARAGRAPH>>When PWHT is required for either 6.1.2 a) or 6.1.2 b), all-weld-metal test coupons shall be PWHT’d with the nominal
temperature and maximum time to be used in production. The tensile strength, yield strength and elongation shall
meet the base metal properties.<<PARAGRAPH_END>>
<<HEADING level=3>>6.1.3  Groove and/or fillet welds shall be made with filler metals producing low hydrogen deposits  7 . However, for the
following conditions cellulose type coated electrodes are permitted.<<HEADING_END>>
<<PARAGRAPH>>a) For API 620 and API 650 storage tank fabrication and erection, where the base metal thickness is less than  1 / 2  in.
(13 mm) and the minimum specified tensile strength of the base material is less than 70 ksi (483 MPa), cellulose
type coated electrodes may be used.<<PARAGRAPH_END>>
<<PARAGRAPH>>b) For pipe welding of ASME P-No. 1, Group 1, carbon steel base metal, the root pass and second pass of single-
groove welds, regardless of base metal thickness, may be welded with cellulose type coated electrodes. In
addition, ASME P-No. 1, Group 2, materials may have the root and hot pass welded with cellulose electrodes,<<PARAGRAPH_END>>
<<PARAGRAPH>>7
Some industry codes/standards (e.g. API 650) may be more restrictive for certain materials and/or specific applications.
Governing industry codes and standards take precedence over this RP.<<PARAGRAPH_END>>
<<PAGE_END>>
<<PAGE_14>>
<<PARAGRAPH>>8
API R ECOMMENDED  P RACTICE  582<<PARAGRAPH_END>>
<<PARAGRAPH>>provided a minimum preheat of 300 °F (149 °C) is used and maintained until the joint is completed or  1 / 2  in.
(13 mm) of weld thickness is completed.<<PARAGRAPH_END>>
<<PARAGRAPH>>6.1.4  For carbon steel, if the base metal is exempt from impact testing the weld metal should have a toughness
equal to or greater than 20 ft-lb (27 J) at either 0 °F (–18 °C) or the minimum design metal temperature (MDMT),
whichever is lower. The weld metal toughness should be certified by the filler metal manufacturer according to ASME
BPVC  Section II, Part C/AWS filler metal specifications, or if approved by the purchaser, should be established by the
PQR.<<PARAGRAPH_END>>
<<PARAGRAPH>>6.1.5  Procedures using any consumable with a “G” classification shall be restricted to the brand and type of
consumable used for the PQR. The nominal chemical composition of the specified brand and type of consumable
should be identified on the WPS.<<PARAGRAPH_END>>
<<HEADING level=3>>6.1.6  Welding consumables shall be clearly identified by trade name, where applicable, or AWS classification, and
the identity must be maintained until consumed.<<HEADING_END>>
<<PARAGRAPH>>6.1.7  Unless specifically authorized by the purchaser, welding consumables shall be used only for the welding
process applications recommended in the ASME II, Part C/AWS filler metal specification or by its manufacturer (e.g.
filler metals designed for 'single-pass welding' shall not be used for multiple pass applications and fluxes designated
for non-PWHT applications shall not be used for PWHT applications).<<PARAGRAPH_END>>
