Repository: Viswazgummadi/RAG_P01

# Retrieval-Augmented Generation (RAG) System for Technical Document Analysis

## Overview
This project implements a Retrieval-Augmented Generation (RAG) system for analyzing technical documents, particularly standards and specifications. It integrates advanced NLP techniques, including document preprocessing, vector database creation, and fine-tuned language model inference, to generate accurate and context-aware responses to user queries.

### Vector Database Creation
- **Text Chunking:**
  - Implements `RecursiveCharacterTextSplitter` for content segmentation.
  - Optimizes chunk size and overlap for retrieval efficiency.
- **Embedding Generation:**

File: data2/API/API RP 582-2016 Welding Guidelines for the Chemical, Oil, and Gas Industries/API RP 582-2016 Welding Guidelines for the Chemical, Oil, and Gas Industries.txt (part 2 of 5)
<<DOCUMENT_START>>
<<HEADING level=3>>6.1.8  Table A.1 provides recommended filler metal selections for typical P-No. 1 through P-No. 5, P-No. 9, and
P-No. 11 materials.<<HEADING_END>>
<<HEADING level=3>>6.2 Dissimilar Welding<<HEADING_END>>
<<PARAGRAPH>>6.2.1  When joining dissimilar ferritic steels (P-No. 1 though P-No. 5), the filler metal shall conform to the nominal
chemical composition of either base metal or an intermediate composition. However, when attaching non-pressure
parts to pressure parts, the filler metal chemical composition shall match the nominal chemical composition of the
pressure part.<<PARAGRAPH_END>>
<<HEADING level=3>>6.2.2  When joining ferritic steels (P-No. 1 through P-No. 5 and P-No. 15E) to:<<HEADING_END>>
<<PARAGRAPH>>a) martensitic stainless steels (P-No. 6); or<<PARAGRAPH_END>>
<<PARAGRAPH>>b) ferritic stainless steels (P-No. 7); or<<PARAGRAPH_END>>
<<PARAGRAPH>>c) austenitic stainless steels (P-No. 8), the filler metal shall be selected based on the following criteria:<<PARAGRAPH_END>>
<<PARAGRAPH>>1) Type 309 and Type 309L may be used for design temperatures not exceeding 600 °F (315 °C);<<PARAGRAPH_END>>
<<PARAGRAPH>>NOTE 1  Due to high differential thermal expansion, nickel-base filler metals are preferred for temperatures above 600 °F
(315 °C).<<PARAGRAPH_END>>
<<PARAGRAPH>>NOTE 2  Type 309 Cb (Nb) should not be used when PWHT is required, except for weld overlay.<<PARAGRAPH_END>>
<<PARAGRAPH>>2) nickel-base alloy filler materials may be selected using design conditions shown in Table 2;<<PARAGRAPH_END>>
<<PARAGRAPH>>3) for service conditions exceeding the limits stated in 6.2.2.c.1 and 6.2.2.c.2, the filler metal selection shall be
reviewed with the purchaser;<<PARAGRAPH_END>>
<<PARAGRAPH>>4) ASME/AWS Classification ER310 (E310-XX) and ASME/AWS Classification ERNiCrFe-6 shall not be used.<<PARAGRAPH_END>>
<<PAGE_END>>
<<PAGE_15>>
<<PARAGRAPH>>W ELDING  G UIDELINES   FOR   THE  C HEMICAL , O IL ,  AND  G AS  I NDUSTRIES
9<<PARAGRAPH_END>>
<<PARAGRAPH>>NOTE   The use of dissimilar metal welds (carbon or low-alloy to austenitic stainless steel) in services corrosive to carbon
and low-alloy steel should be carefully evaluated. Failures have been reported due to hydrogen charging of zones exhibiting
high hardness adjacent to the fusion line. It is unclear whether the charging is due to corrosion of the carbon or low-alloy
steel alone or accelerated due to the presence of a galvanic couple. In addition, carbon or low-alloy to austenitic stainless
steel welds might be susceptible to brittle fracture at service temperatures below –20 °F (–29 °C).<<PARAGRAPH_END>>
<<HEADING level=3>>Table 2—Application of Nickel-base Electrodes in Sulfidation and Non-sulfidation Environments<<HEADING_END>>
<<HEADING level=3>>Maximum Design
Temperature
(Non-sulfidation  2
Environment)<<HEADING_END>>
<<HEADING level=3>>Maximum Design
Temperature
(Sulfidation Environment)<<HEADING_END>>
<<HEADING level=3>>ASME/AWS Filler  1
Material Classification<<HEADING_END>>
<<PARAGRAPH>>ENiCrFe-3
1000 °F (540 °C)
700 °F (370 °C)<<PARAGRAPH_END>>
<<PARAGRAPH>>ERNiCr-3, ENiCrFe-2
1400 °F (760 °C)
750 °F (400 °C)<<PARAGRAPH_END>>
<<PARAGRAPH>>ERNiCrMo-3, ENiCrMo-3
1100 °F (590 °C)
900 °F (480 °C)<<PARAGRAPH_END>>
<<PARAGRAPH>>NOTE 1  Comparable FCAW consumables may be applied for dissimilar welding applications,
provided they are approved by the purchaser.<<PARAGRAPH_END>>
<<PARAGRAPH>>NOTE 2  Refer to API 939-C for the definition of sulfidation.<<PARAGRAPH_END>>
<<HEADING level=3>>6.3 Low-alloy Steel Welding (P-No. 3 to P-No. 5 and P-No. 15E)<<HEADING_END>>
<<PARAGRAPH>>Unless otherwise specified, the welding guidelines referenced in API 934-A, API 934-C, and API 934-E should be
followed for welding Cr-Mo steel pressure vessels for high-temperature, high-pressure hydrogen service. C-Mo and
Cr-Mo steel piping systems in high-temperature service (below the creep range and whether or not hydrogen is
present) should be fabricated using the guidelines in AWS D10.8.<<PARAGRAPH_END>>
<<HEADING level=3>>6.4 Stainless Steel Welding (P-No. 6, P-No. 7, and P-No. 8)<<HEADING_END>>
<<HEADING level=3>>6.4.1  Table A.2 provides recommended filler metal selections for typical stainless steel applications.<<HEADING_END>>
<<HEADING level=3>>6.4.2  For welding austenitic stainless steels (P-No. 8, Group 1), the following guidelines and restrictions apply.<<HEADING_END>>
<<PARAGRAPH>>6.4.2.1  Unless otherwise specified, for materials requiring PWHT or materials in high-temperature service (see
ASME  BPVC  Section II, Part D, Table A-360), the ferrite number (FN) for the deposited weld metal should not exceed
10 FN measured prior to PWHT.<<PARAGRAPH_END>>
<<PARAGRAPH>>NOTE   Whenever FN measurements are required in this document, they are to be taken prior to any PWHT and shall be
measured with an instrument calibrated to, and listed in, AWS A4.2M or by actual, as-deposited chemical composition using WRC
1992 (FN) Diagram.<<PARAGRAPH_END>>
<<HEADING level=3>>6.4.2.2  The minimum FN for deposited weld metal should be 3 FN, except for the following (if PWHT is performed,
the FN shall be measured prior to PWHT).<<HEADING_END>>
<<PARAGRAPH>>a) The minimum FN for Type 347 weld deposits shall be 5 FN. The minimum FN may be reduced to 3 FN, provided
the fabricator submits data verifying that hot cracking will not occur using the lower FN consumable to be used in
production and this is approved by the purchaser.<<PARAGRAPH_END>>
<<PARAGRAPH>>b) When joining stainless steels for cryogenic service, non-magnetic applications, or special corrosive service, weld
deposits with a lower FN may be required.<<PARAGRAPH_END>>
<<HEADING level=3>>6.4.2.3  The FN for 16-8-2 weld deposits shall be 1-5 FN.<<HEADING_END>>
<<TABLE_1>>
| ASME/AWS Filler 1                                                                       | Maximum Design       | Maximum Design              |
| Material Classification                                                                 | Temperature          | Temperature                 |
|                                                                                         | (Non-sulfidation 2   | (Sulfidation Environment)   |
|                                                                                         | Environment)         |                             |
|:----------------------------------------------------------------------------------------|:---------------------|:----------------------------|
| ENiCrFe-3                                                                               | 1000 °F (540 °C)     | 700 °F (370 °C)             |
| ERNiCr-3, ENiCrFe-2                                                                     | 1400 °F (760 °C)     | 750 °F (400 °C)             |
| ERNiCrMo-3, ENiCrMo-3                                                                   | 1100 °F (590 °C)     | 900 °F (480 °C)             |
| NOTE 1 Comparable FCAW consumables may be applied for dissimilar welding applications , |                      |                             |
| provided they are approved by the purchaser.                                            |                      |                             |
| NOTE 2 Refer to API 939-C for the definition of sulfidation.                            |                      |                             |
<<TABLE_END>>
<<PAGE_END>>
<<PAGE_16>>
<<PARAGRAPH>>10
API R ECOMMENDED  P RACTICE  582<<PARAGRAPH_END>>
<<HEADING level=3>>6.4.2.4  When austenitic stainless steel type FCAW weld materials are exposed to temperatures above 1000 °F
(538 °C) during fabrication and/or during service:<<HEADING_END>>
<<PARAGRAPH>>a) materials shall have a formulation that does not intentionally add bismuth and bismuth in the deposited weld metal
shall not exceed 0.002 %,<<PARAGRAPH_END>>
<<PARAGRAPH>>b) materials shall have a maximum FN of 9 FN.<<PARAGRAPH_END>>
<<PARAGRAPH>>6.4.2.5  When welding thick-wall forgings of chemically stabilized stainless steels (such as Type 321, Type 347, and
Type 316Cb), grain size of the forging and welding heat input should be controlled, as required by the purchaser, in
order to reduce the risk of cracking.<<PARAGRAPH_END>>
<<HEADING level=3>>6.5 Duplex and Super Duplex Stainless Steel Welding<<HEADING_END>>
<<HEADING level=3>>6.5.1  The requirements in 6.5.2 through 6.5.8 shall apply when welding duplex and super duplex stainless steels.<<HEADING_END>>
<<HEADING level=3>>6.5.2  Procedure qualification requirements, including ferrite testing, shall be per 11.3 of this RP.<<HEADING_END>>
<<HEADING level=3>>6.5.3  Autogeneous welding shall not be performed without approval from the purchaser.<<HEADING_END>>
<<HEADING level=3>>6.5.4  Consumables and as-welded deposits shall meet the chemical composition requirements shown in Table 3.<<HEADING_END>>
<<PARAGRAPH>>NOTE   Table A.3 provides recommended filler metal selections for typical duplex stainless steel applications.<<PARAGRAPH_END>>
<<HEADING level=3>>6.5.5  When welding duplex and super duplex stainless steels, consumables shall meet the following requirements.<<HEADING_END>>
<<HEADING level=3>>6.5.5.1  SAW flux shall be a basic flux.<<HEADING_END>>
<<HEADING level=3>>6.5.5.2  Filler metal(s) and flux used for the procedure qualification shall be the same manufacturer and
manufacturer’s trade name as to be used for production.<<HEADING_END>>
<<HEADING level=3>>6.5.6  Any change in backing gas composition shall be considered an essential variable.<<HEADING_END>>
<<HEADING level=3>>6.5.7  The oxygen content of the back purging gas at the weld shall be reduced to a maximum of 0.50 % (5000 ppm)
before welding. An oxygen concentration monitoring system shall be established.<<HEADING_END>>
<<HEADING level=3>>6.5.8  Shielding and back purging gases shall be argon or an argon/nitrogen mixture. Other shielding and back
purging gases may be used if approved by the purchaser.<<HEADING_END>>
<<HEADING level=3>>Table 3—Additional Chemical Requirements for Duplex and Super Duplex
Stainless Steel Consumables and As-welded Deposits<<HEADING_END>>
<<HEADING level=3>>Element
Minimum Chemical Composition
(Duplex)<<HEADING_END>>
<<HEADING level=3>>Minimum Chemical Composition
(Super Duplex)<<HEADING_END>>
<<PARAGRAPH>>Nitrogen
0.14 %
0.20 %<<PARAGRAPH_END>>
<<PARAGRAPH>>Nickel
8.0 %
9.0 %<<PARAGRAPH_END>>
<<PARAGRAPH>>Molybdenum
3.0 %
3.5 %<<PARAGRAPH_END>>
<<PARAGRAPH>>NOTE  At the option of the purchaser, a minimum Pitting Resistance Equivalent Number (PREN) may be specified.<<PARAGRAPH_END>>
<<TABLE_1>>
| Element                                                                                                      | Minimum Chemical Composition   | Minimum Chemical Composition   |
|                                                                                                              | (Duplex)                       | (Super Duplex)                 |
|:-------------------------------------------------------------------------------------------------------------|:-------------------------------|:-------------------------------|
| Nitrogen                                                                                                     | 0.14 %                         | 0.20 %                         |
| Nickel                                                                                                       | 8.0 %                          | 9.0 %                          |
| Molybdenum                                                                                                   | 3.0 %                          | 3.5 %                          |
| NOTE At the option of the purchaser, a minimum Pitting Resistance Equivalent Number (PREN) may be specified. |                                |                                |
<<TABLE_END>>
<<PAGE_END>>
<<PAGE_17>>
<<PARAGRAPH>>W ELDING  G UIDELINES   FOR   THE  C HEMICAL , O IL ,  AND  G AS  I NDUSTRIES
11<<PARAGRAPH_END>>
<<HEADING level=3>>6.6 SAW<<HEADING_END>>
<<HEADING level=3>>6.6.1  The flux trade name and designation used for the procedure qualification shall be specified in both the WPS
and PQR.<<HEADING_END>>
<<HEADING level=3>>6.6.2  Filler metal/flux classifications specified by the manufacturer for single-pass welding shall not be used for
multi-pass welding.<<HEADING_END>>
<<HEADING level=3>>6.6.3  Alloyed submerged arc fluxes shall not be used for welding low-alloy steels. Fluxes that compensate for arc
losses of alloying elements are permitted.<<HEADING_END>>
<<HEADING level=3>>6.6.4  Recrushed slag is not permitted for welding pressure-containing parts.<<HEADING_END>>
<<HEADING level=3>>6.6.5  Controls shall be in place to ensure recovered flux is not contaminated in the recovery process and that the
process meets the flux manufacturer’s requirements for protection from moisture.<<HEADING_END>>
<<HEADING level=3>>6.7 Electroslag Welding (for Corrosion Resistant Weld Overlay)<<HEADING_END>>
<<PARAGRAPH>>If the manufacturer proposes to use an active flux to attain the specified chemistry, the manufacturer shall submit
samples produced at both extreme limits, maximum and minimum, of the specified heat input range. Both samples
shall meet the overlay chemistry specifications.<<PARAGRAPH_END>>
<<HEADING level=3>>6.8 Consumable Storage and Handling<<HEADING_END>>
<<HEADING level=3>>6.8.1  Welding consumables shall be stored and handled in accordance with the manufacturer’s instructions.<<HEADING_END>>
<<PARAGRAPH>>6.8.2  Storage and baking of welding consumables shall be carried out in separate ovens. The ovens shall be heated
by electrical means and shall have automatic temperature control. Welding consumable storage and baking ovens
shall have a visible temperature indicator.<<PARAGRAPH_END>>
<<HEADING level=3>>6.8.3  The fabricator shall have a documented procedure covering the storage, segregation, distribution, and return
of all welding consumables. Filler metal identity must be maintained.<<HEADING_END>>
<<HEADING level=3>>6.9 Alloy Consumable Controls<<HEADING_END>>
<<PARAGRAPH>>Prior to production welding, each heat and lot of consumables shall be subject to positive material identification (PMI)
using a weld metal button/pad or other suitable means, as agreed with the purchaser. After PMI confirmation, alloy
welding consumables shall be segregated and uniquely identified from other consumables in the shop.<<PARAGRAPH_END>>
<<HEADING level=3>>7 Shielding and Purging Gases<<HEADING_END>>
<<HEADING level=3>>7.1  When shielding gas(es) are used, the WPS shall indicate the shielding gas (or gas mixture), percent
composition of gas(es) and flow rate.<<HEADING_END>>
<<HEADING level=3>>7.2  Shielding gases shall meet the purity requirements of ASME/AWS SFA/A5.32/5.32M. Gas purity should be
recorded on the PQR and WPS when a single gas is used.<<HEADING_END>>
<<PARAGRAPH>>7.3  Back purging is required for the GTAW and GMAW processes for welding materials having a nominal chromium
content greater than 2- 1 / 4  %, unless the joint is ground or back gouged to sound metal. For GMAW-S variations, see
5.2.3 e).<<PARAGRAPH_END>>
<<PARAGRAPH>>a) When a back purge is used, the WPS shall state the gas used, including composition of the gas mixture and the
flow rate.<<PARAGRAPH_END>>
<<PAGE_END>>
<<PAGE_18>>
<<PARAGRAPH>>12
API R ECOMMENDED  P RACTICE  582<<PARAGRAPH_END>>
<<PARAGRAPH>>b) Whenever a back purging gas is selected to prevent oxidation or scale formation on the underside of the weld, the
purge shall be maintained until at least  1 / 4  in. (6.5 mm) depth of weld metal has been deposited.<<PARAGRAPH_END>>
<<PARAGRAPH>>c) For socket, seal, and any other attachment welds on base materials less than  1 / 4  in. (6.5 mm) thick, the back
purging shall be maintained throughout the welding operation.<<PARAGRAPH_END>>
<<HEADING level=3>>8 Preheating and Interpass Temperature<<HEADING_END>>
<<PARAGRAPH>>8.1  Preheating, where required, applies to all welding, tack welding, and thermal cutting. Minimum preheat
requirements shall follow the applicable code and recommended practice such as Appendix R of ASME  BPVC
Section VIII Division 1, Table 330.1.1 of ASME B31.3, API 934-A, API 934-C, API 934-E, and Annex XI of AWS D1.1.
Any recommendations or requirements for preheat listed in the relevant code shall be considered mandatory.<<PARAGRAPH_END>>
<<PARAGRAPH>>8.2  The preheat temperature shall be applied, and for low-alloy steels, maintained until PWHT is completed
throughout the entire thickness of the weld and at least 3 in. (75 mm) on each side of the weld, unless a
dehydrogenation heat treatment (DHT) is applied immediately after welding is completed. Consideration should be
given to lowering the preheat temperature to below Mf (martensite finish temperature) prior to PWHT.<<PARAGRAPH_END>>
<<PARAGRAPH>>8.3  Preheat and interpass temperatures shall be checked by use of thermocouples, temperature indicating crayons,
pyrometers or other suitable methods. For austenitic stainless steels, duplex stainless steels, and nickel alloys, digital
hand-held contact thermocouples are preferred over temperature indicating crayons to avoid the potential
contamination from tramp elements, such as fluorides, chlorides, and sulfides, which may be contained in the
crayons.<<PARAGRAPH_END>>
<<PARAGRAPH>>8.4  The maximum interpass temperature shall be specified in the WPS and PQR for austenitic stainless steels,
duplex stainless steels, and non-ferrous alloys and when impact testing is required for carbon and low-alloy steels.
Table 4 provides recommended interpass temperatures.<<PARAGRAPH_END>>
<<PARAGRAPH>>8.5  When welding high carbon equivalent forgings and fittings, special welding procedures, including preheat and
cooling rate control for hardness management, needs to be developed to reduce the risk of hydrogen assisted
cracking.<<PARAGRAPH_END>>
<<HEADING level=3>>8.6  The maximum interpass temperatures for duplex and super duplex stainless steels shall be according to
Table 5.<<HEADING_END>>
<<PARAGRAPH>>8.7  Preheat, interpass, and preheat maintenance temperatures shall be measured on the weld metal or on the
immediately adjacent base metal. Temperature indicating crayons are not permitted directly on weld metal or on the
joint preparation.<<PARAGRAPH_END>>
<<HEADING level=3>>9 Post-weld Heat Treatment (PWHT)<<HEADING_END>>
<<PARAGRAPH>>9.1  PWHT used for a PQR shall be in accordance with a procedure based on the requirements of the applicable
code and purchase order. For production use, the heat treatment procedure shall be reviewed and approved by the
purchaser prior to PWHT.<<PARAGRAPH_END>>
<<HEADING level=3>>9.2  All WPSs specifying PWHT should indicate the following:<<HEADING_END>>
<<PARAGRAPH>>a) maximum heating rate,<<PARAGRAPH_END>>
<<PARAGRAPH>>b) holding temperature range,<<PARAGRAPH_END>>
<<PARAGRAPH>>c) holding time,<<PARAGRAPH_END>>
<<PARAGRAPH>>d) maximum cooling rate.<<PARAGRAPH_END>>
<<PAGE_END>>
<<PAGE_19>>
<<PARAGRAPH>>W ELDING  G UIDELINES   FOR   THE  C HEMICAL , O IL ,  AND  G AS  I NDUSTRIES
13<<PARAGRAPH_END>>
<<HEADING level=3>>Table 4—Recommended Maximum Interpass Temperatures<<HEADING_END>>
<<HEADING level=3>>Material Group
Maximum Interpass Temperature<<HEADING_END>>
<<PARAGRAPH>>P-No. 1 (carbon steels)
600 °F (315 °C)<<PARAGRAPH_END>>
<<PARAGRAPH>>P-No. 3, P-No. 4, P-No. 5A, P-No. 5B,
P-No. 5C, and P-No. 15E (low-alloy steels)
600 °F (315 °C)<<PARAGRAPH_END>>
<<PARAGRAPH>>P-No. 6 (Type 410)
600 °F (315 °C)<<PARAGRAPH_END>>
<<PARAGRAPH>>P-No. 6 (CA6NM)
650 °F (345 °C)<<PARAGRAPH_END>>
<<PARAGRAPH>>P-No. 7 (Type 405/410S)
500 °F (260 °C)<<PARAGRAPH_END>>
<<PARAGRAPH>>P-No. 8 (austenitic stainless steel)
350 °F (175 °C)<<PARAGRAPH_END>>
<<PARAGRAPH>>P-No. 10H (duplex and super duplex
stainless steels)
Refer to Table 5<<PARAGRAPH_END>>
<<PARAGRAPH>>P-No. 11A, Group 1
350 °F (175 °C)<<PARAGRAPH_END>>
<<PARAGRAPH>>P-No. 41, P-No. 42
300 °F (150 °C)<<PARAGRAPH_END>>
<<PARAGRAPH>>P-No. 43, P-No. 44, and P-No. 45
350 °F (175 °C)<<PARAGRAPH_END>>
<<HEADING level=3>>Table 5—Maximum Recommended Interpass Temperatures for Duplex and Super Duplex Stainless Steels<<HEADING_END>>
<<HEADING level=3>>Maximum Interpass Temperature<<HEADING_END>>
<<HEADING level=3>>Base Metal or Component
Thickness<<HEADING_END>>
<<HEADING level=3>>Duplex Stainless Steel
(e.g. UNS S32205)<<HEADING_END>>
<<HEADING level=3>>Super Duplex Stainless Steel
(e.g. UNS S32750)<<HEADING_END>>
<<PARAGRAPH>><  1 / 8  in. (3 mm)
120 °F (50 °C)
120 °F (50 °C)<<PARAGRAPH_END>>
<<PARAGRAPH>><  1 / 4  in. (6 mm)
160 °F (70 °C)
160 °F (70 °C)<<PARAGRAPH_END>>
<<PARAGRAPH>><  3 / 8  in. (9.5 mm)
210 °F (100 °C)
210 °F (100 °C)<<PARAGRAPH_END>>
<<PARAGRAPH>>> or =  3 / 8  in. (9.5 mm)
300 °F (150 °C)
250 °F (120 °C)<<PARAGRAPH_END>>
<<PARAGRAPH>>NOTE  For P-No. 10H material, the production interpass temperature shall not exceed the interpass temperature used during
procedure qualification.<<PARAGRAPH_END>>
<<PARAGRAPH>>As an alternative, the WPS may reference a separate project-specific PWHT procedure.<<PARAGRAPH_END>>
<<HEADING level=3>>9.3  For special heat treating methods, such as induction and internally fired, the PWHT procedure shall be
approved by the purchaser prior to production.<<HEADING_END>>
<<HEADING level=3>>9.4  Unless waived by the purchaser, PQR hardness testing shall be performed to verify that hardness requirements
can be met following a specified PWHT.<<HEADING_END>>
<<PARAGRAPH>>NOTE   Testing is often waived when PWHT is performed for reasons such as dimensional stability or construction code
thickness requirements.<<PARAGRAPH_END>>
<<PARAGRAPH>>9.4.1  When testing is performed due to service conditions (NACE SP0472 or as defined by purchaser), testing
requirements and methods given in 12.6.1 shall be used for PQR testing, unless otherwise specified by the
purchaser.<<PARAGRAPH_END>>
<<HEADING level=3>>9.4.2  When testing is performed for reasons other than service related conditions, testing requirements shall be
specified by the purchaser.<<HEADING_END>>
<<PARAGRAPH>>9.5  Production hardness testing may be required by the purchaser to verify adequacy of heat treatments. The
purchaser may specify testing requirements as noted in 12.6.2, or define company specific requirements.<<PARAGRAPH_END>>
<<TABLE_1>>
| Material Group                             | Maximum Interpass Temperature   |
|:-------------------------------------------|:--------------------------------|
| P-No. 1 (carbon steels)                    | 600 °F (315 °C)                 |
| P-No. 3, P-No. 4, P-No. 5A, P-No. 5B,      | 600 °F (315 °C)                 |
| P-No. 5C, and P-No. 15E (low-alloy steels) |                                 |
| P-No. 6 (Type 410)                         | 600 °F (315 °C)                 |
| P-No. 6 (CA6NM)                            | 650 °F (345 °C)                 |
| P-No. 7 (Type 405/410S)                    | 500 °F (260 °C)                 |
| P-No. 8 (austenitic stainless steel)       | 350 °F (175 °C)                 |
| P-No. 10H (duplex and super duplex         | Refer to Table 5                |
| stainless steels)                          |                                 |
| P-No. 11A, Group 1                         | 350 °F (175 °C)                 |
| P-No. 41, P-No. 42                         | 300 °F (150 °C)                 |
| P-No. 43, P-No. 44, and P-No. 45           | 350 °F (175 °C)                 |
<<TABLE_END>>
<<TABLE_2>>
| Base Metal or Component                                                                                                   | Maximum Interpass Temperature   |                              |
| Thickness                                                                                                                 |                                 |                              |
|:--------------------------------------------------------------------------------------------------------------------------|:--------------------------------|:-----------------------------|
|                                                                                                                           | Duplex Stainless Steel          | Super Duplex Stainless Steel |
|                                                                                                                           | (e.g. UNS S32205)               | (e.g. UNS S32750)            |
| < 1/8 in. (3 mm)                                                                                                          | 120 °F (50 °C)                  | 120 °F (50 °C)               |
| < 1/4 in. (6 mm)                                                                                                          | 160 °F (70 °C)                  | 160 °F (70 °C)               |
| < 3/8 in. (9.5 mm)                                                                                                        | 210 °F (100 °C)                 | 210 °F (100 °C)              |
| > or = 3/8 in. (9.5 mm)                                                                                                   | 300 °F (150 °C)                 | 250 °F (120 °C)              |
| NOTE For P-No. 10H material, the production interpass temperature shall not exceed the interpass temperature used durin g |                                 |                              |
| procedure qualification.                                                                                                  |                                 |                              |
<<TABLE_END>>
<<PAGE_END>>
<<PAGE_20>>
<<PARAGRAPH>>14
API R ECOMMENDED  P RACTICE  582<<PARAGRAPH_END>>
<<HEADING level=3>>9.6  PWHT of austenitic stainless steel, duplex/super duplex stainless steel, and non-ferrous alloys requires
approval by the purchaser.<<HEADING_END>>
<<PARAGRAPH>>9.7  Except for weld overlays, welding procedure qualification tests for austenitic stainless steel to ferritic steel welds
shall employ the maximum PWHT temperature limit specified in the welding procedure whenever the stainless steel
is heated above 1300 °F (705 °C).<<PARAGRAPH_END>>
<<PARAGRAPH>>9.8  Repairing a PWHT’d component without PWHT requires that the repair meet all applicable construction code
requirements, or follow NB-23 or API 510. Purchaser approval shall be obtained prior to performing the repair.
Procedure qualifications shall be done in accordance with ASME IX.<<PARAGRAPH_END>>
<<PARAGRAPH>>NOTE   If PWHT was originally conducted due to service requirements, specifically environmental cracking prevention, PWHT of
the repair should be strongly considered.<<PARAGRAPH_END>>
<<PARAGRAPH>>9.9  When repairs are made to cladding or overlay welds on low-alloy steels without subsequent PWHT, a minimum
remaining clad or overlay thickness of  3 / 16  in. (4.8 mm) is required, unless it can be demonstrated that no new HAZ is
formed in the base metal with thinner overlay.<<PARAGRAPH_END>>
<<HEADING level=3>>9.10  Exemption of code required PWHT for ferritic materials based on the use of austenitic or nickel-base filler
materials is not permitted.<<HEADING_END>>
<<HEADING level=3>>9.11  Code exemption of PWHT for P-No. 4 and P-No. 5 materials is not permitted for applications in sour or
hydrogen service  8  or where the nominal chromium content of the material exceeds 1.25 %.<<HEADING_END>>
<<HEADING level=3>>9.12  Table 6 lists suggested PWHT holding temperatures and times. Code requirements, project specifications and
tempering temperatures should be considered when selecting final PWHT temperatures.<<HEADING_END>>
<<HEADING level=3>>Table 6—PWHT Temperatures and Holding Times<<HEADING_END>>
<<HEADING level=3>>Nominal
Thickness at
Weld
(in.)<<HEADING_END>>
<<HEADING level=3>>Holding
Temperature
(°F)  a<<HEADING_END>>
<<HEADING level=3>>Time at Holding
Temperature
(hr)<<HEADING_END>>
<<HEADING level=3>>P-No.
Material Type<<HEADING_END>>
<<HEADING level=3>>Service Environment<<HEADING_END>>
<<PARAGRAPH>>1
carbon steel
according to
code
code
1100 to 1200
1, minimum<<PARAGRAPH_END>>
<<PARAGRAPH>>1
carbon steel
all
wet H 2 S
1150 to 1200
1, minimum<<PARAGRAPH_END>>
<<PARAGRAPH>>1
carbon steel
all
caustic
1150 to 1200
1, minimum<<PARAGRAPH_END>>
<<PARAGRAPH>>1
carbon steel
all
amine
1150 to 1200
1, minimum<<PARAGRAPH_END>>
<<PARAGRAPH>>1
carbon steel
all
carbonates
1200 to 1250
1, minimum<<PARAGRAPH_END>>
<<PARAGRAPH>>1
carbon steel
all
HF acid
1150 to 1200
1, minimum<<PARAGRAPH_END>>
<<PARAGRAPH>>1
carbon steel
all
deaerator
1150 to 1200
1, minimum<<PARAGRAPH_END>>
<<PARAGRAPH>>1
carbon steel
all
ethanol
1150 to 1200
1, minimum<<PARAGRAPH_END>>
<<PARAGRAPH>>3
C- 1 / 2 Mo
according to
code
code
1150 to 1200
1, minimum<<PARAGRAPH_END>>
<<PARAGRAPH>>3
C-Mn-Mo
all
all
1150 to 1200
1, minimum<<PARAGRAPH_END>>
<<PARAGRAPH>>4
1Cr- 1 / 2 Mo,
1  1 / 4 Cr- 1 / 2 Mo
all
for maximum tempering (creep)
1275 to 1325
2, minimum<<PARAGRAPH_END>>
<<PARAGRAPH>>4
1Cr- 1 / 2 Mo,
1  1 / 4 Cr- 1 / 2 Mo
all
for optimum high-temperature
properties (toughness)
1250 to 1300
2, minimum<<PARAGRAPH_END>>
<<PARAGRAPH>>8
The purchaser shall define the conditions for sour service (e.g. company specific or reference to NACE MR 0103) and/or
hydrogen service (e.g. hydrogen partial pressure).<<PARAGRAPH_END>>
<<TABLE_1>>
|   P-No. | Material Type   | Nominal        | Service Environment           | Holding       | Time at Holding   |
|         |                 | Thickness at   |                               | Temperature   | Temperature       |
|         |                 | Weld           |                               | (°F) a        | (hr)              |
|         |                 | (in.)          |                               |               |                   |
|--------:|:----------------|:---------------|:------------------------------|:--------------|:------------------|
|       1 | carbon steel    | according to   | code                          | 1100 to 1200  | 1, minimum        |
|         |                 | code           |                               |               |                   |
|       1 | carbon steel    | all            | wet H S                       | 1150 to 1200  | 1, minimum        |
|         |                 |                | 2                             |               |                   |
|       1 | carbon steel    | all            | caustic                       | 1150 to 1200  | 1, minimum        |
|       1 | carbon steel    | all            | amine                         | 1150 to 1200  | 1, minimum        |
|       1 | carbon steel    | all            | carbonates                    | 1200 to 1250  | 1, minimum        |
|       1 | carbon steel    | all            | HF acid                       | 1150 to 1200  | 1, minimum        |
|       1 | carbon steel    | all            | deaerator                     | 1150 to 1200  | 1, minimum        |
|       1 | carbon steel    | all            | ethanol                       | 1150 to 1200  | 1, minimum        |
|       3 | C-1/2Mo         | according to   | code                          | 1150 to 1200  | 1, minimum        |
|         |                 | code           |                               |               |                   |
|       3 | C-Mn-Mo         | all            | all                           | 1150 to 1200  | 1, minimum        |
|       4 | 1Cr-1/2Mo,      | all            | for maximum tempering (creep) | 1275 to 1325  | 2, minimum        |
|         | 1 1/4Cr-1/2Mo   |                |                               |               |                   |
|       4 | 1Cr-1/2Mo,      | all            | for optimum high-temperature  | 1250 to 1300  | 2, minimum        |
|         | 1 1/4Cr-1/2Mo   |                | properties (toughness)        |               |                   |
<<TABLE_END>>
<<PAGE_END>>
<<PAGE_21>>
<<PARAGRAPH>>W ELDING  G UIDELINES   FOR   THE  C HEMICAL , O IL ,  AND  G AS  I NDUSTRIES
15<<PARAGRAPH_END>>
<<HEADING level=3>>Table 6—PWHT Temperatures and Holding Times (Continued)<<HEADING_END>>
<<HEADING level=3>>Nominal
Thickness at
Weld
(in.)<<HEADING_END>>
<<HEADING level=3>>Service Environment
Holding
Temperature
(°F)  a<<HEADING_END>>
<<HEADING level=3>>Time at Holding
Temperature
(hr)<<HEADING_END>>
<<HEADING level=3>>P-No.
Material Type<<HEADING_END>>
<<PARAGRAPH>>heavy wall pressure vessels for
high-pressure hydrogen service
operating at or below
825 °F (441 °C)<<PARAGRAPH_END>>
<<PARAGRAPH>>2, minimum,
see to API 934-C for
more details<<PARAGRAPH_END>>
<<PARAGRAPH>>4
1Cr- 1 / 2 Mo,
1  1 / 4 Cr- 1 / 2 Mo
all<<PARAGRAPH_END>>
<<PARAGRAPH>>1225 to 1275<<PARAGRAPH_END>>
<<PARAGRAPH>>2, minimum,
see to API 934-E for
more details<<PARAGRAPH_END>>
<<PARAGRAPH>>4
1  1 / 4 Cr- 1 / 2 Mo
all
pressure vessels for service above
825 °F (440 °C)
1225 to 1275<<PARAGRAPH_END>>
<<PARAGRAPH>>5A
2  1 / 4 Cr-1Mo
all
for maximum tempering (creep)
1300 to 1350
2, minimum<<PARAGRAPH_END>>
<<PARAGRAPH>>5A
2  1 / 4 Cr-1Mo
all
for maximum high-temperature
properties (toughness)
1275 to 1325
2, minimum<<PARAGRAPH_END>>
<<PARAGRAPH>>heavy wall pressure vessels for
high-temperature, high-pressure
hydrogen service<<PARAGRAPH_END>>
<<PARAGRAPH>>2, minimum,
see API 934-A for
more details<<PARAGRAPH_END>>
<<PARAGRAPH>>5A
2  1 / 4 Cr-1Mo
all<<PARAGRAPH_END>>
<<PARAGRAPH>>1250 to 1300<<PARAGRAPH_END>>
<<PARAGRAPH>>5B
5Cr- 1 / 2 Mo
all
all
1325 to 1375
2, minimum<<PARAGRAPH_END>>
<<PARAGRAPH>>5B
9Cr-1Mo
all
all
1350 to 1400
2, minimum<<PARAGRAPH_END>>
<<PARAGRAPH>>15E
9Cr-1Mo-V
according to
code
all
1375 to 1425
2, minimum<<PARAGRAPH_END>>
<<PARAGRAPH>>heavy wall pressure vessels for
high-temperature, high-pressure
hydrogen service<<PARAGRAPH_END>>
<<PARAGRAPH>>8, minimum,
see API 934-A for
more details<<PARAGRAPH_END>>
<<PARAGRAPH>>5C
2  1 / 2 Cr-1Mo-V
all<<PARAGRAPH_END>>
<<PARAGRAPH>>1275 to 1325<<PARAGRAPH_END>>
<<PARAGRAPH>>6
martensitic
stainless steels<<PARAGRAPH_END>>
<<PARAGRAPH>>according to
code
all
according to
code  b
2, minimum<<PARAGRAPH_END>>
<<PARAGRAPH>>7
ferritic stainless steels
according to
code
all
according to
code
1, minimum<<PARAGRAPH_END>>
<<PARAGRAPH>>8
austenitic
stainless steels<<PARAGRAPH_END>>
<<PARAGRAPH>>according to
code
all
according to
code  c
according to code<<PARAGRAPH_END>>
<<PARAGRAPH>>9A
1  1 / 2  to 2  1 / 2  Ni
according to
code
all
1100 to 1150
1, minimum
9B
3  1 / 2  Ni<<PARAGRAPH_END>>
<<PARAGRAPH>>10H
duplex stainless steels
according to
code
all
according to
code
according to code<<PARAGRAPH_END>>
<<PARAGRAPH>>11A
8 Ni, 9 Ni
according to
code
all
according to
code  d
1, minimum<<PARAGRAPH_END>>
<<PARAGRAPH>>45
alloy, 800, 800H,
800HT<<PARAGRAPH_END>>
<<PARAGRAPH>>according to
code
all
according to
code
according to code<<PARAGRAPH_END>>
<<PARAGRAPH>>a) For quenched and tempered or normalized and tempered materials, the PWHT holding temperature shall be at least 25 °F (15 °C) below the
original tempering temperature of the base metal, unless the fabricator demonstrates that mechanical properties can be achieved at a higher
PWHT temperature and holding time.<<PARAGRAPH_END>>
<<PARAGRAPH>>b) For Type CA6NM material, a double tempering heat treatment is required. Initial heat treatment at 1225  ° F to 1275  ° F, followed by air cooling
to ambient temperature, and second heat treatment at 1100  ° F to 1150  ° F and air cooling to ambient temperature.<<PARAGRAPH_END>>
<<PARAGRAPH>>c) For Type 321 and Type 347 materials, postweld thermal stabilization may be specified at 1600  ° F to 1650  ° F for two to four hours.<<PARAGRAPH_END>>
<<PARAGRAPH>>d) For 9 % Ni, the entire vessel, assembly, or plate must be at the PWHT holding temperature at the same time. The cooling rate from the
holding temperature shall not be less than 300  ° F (167  ° C) per hour down to a temperature of 600  ° F (315  ° C). A local or partial PWHT
cannot be used since this results in portions of the structure being in the embrittlement range of 600  ° F to 1000  ° F (315  ° C to 540  ° C) for
extended periods of time, thereby impairing material toughness.<<PARAGRAPH_END>>
<<TABLE_1>>
| P-No.                                                                                                                                             | Material Type             | Nominal        | Service Environment                | Holding       | Time at Holding      |
|                                                                                                                                                   |                           | Thickness at   |                                    | Temperature   | Temperature          |
|                                                                                                                                                   |                           | Weld           |                                    | (°F) a        | (hr)                 |
|                                                                                                                                                   |                           | (in.)          |                                    |               |                      |
|:--------------------------------------------------------------------------------------------------------------------------------------------------|:--------------------------|:---------------|:-----------------------------------|:--------------|:---------------------|
| 4                                                                                                                                                 | 1Cr-1/2Mo,                | all            | heavy wall pressure vessels for    | 1225 to 1275  | 2, minimum,          |
|                                                                                                                                                   | 1 1/4Cr-1/2Mo             |                | high-pressure hydrogen service     |               | see to API 934-C for |
|                                                                                                                                                   |                           |                | operating at or below              |               | more details         |
|                                                                                                                                                   |                           |                | 825 °F (441 °C)                    |               |                      |
| 4                                                                                                                                                 | 1 1/4Cr-1/2Mo             | all            | pressure vessels for service above | 1225 to 1275  | 2, minimum,          |
|                                                                                                                                                   |                           |                | 825 °F (440 °C)                    |               | see to API 934-E for |
|                                                                                                                                                   |                           |                |                                    |               | more details         |
| 5A                                                                                                                                                | 2 1/4Cr-1Mo               | all            | for maximum tempering (creep)      | 1300 to 1350  | 2, minimum           |
| 5A                                                                                                                                                | 2 1/4Cr-1Mo               | all            | for maximum high-temperature       | 1275 to 1325  | 2, minimum           |
