Repository: Viswazgummadi/RAG_P01

# Retrieval-Augmented Generation (RAG) System for Technical Document Analysis

## Overview
This project implements a Retrieval-Augmented Generation (RAG) system for analyzing technical documents, particularly standards and specifications. It integrates advanced NLP techniques, including document preprocessing, vector database creation, and fine-tuned language model inference, to generate accurate and context-aware responses to user queries.

### Vector Database Creation
- **Text Chunking:**
  - Implements `RecursiveCharacterTextSplitter` for content segmentation.
  - Optimizes chunk size and overlap for retrieval efficiency.
- **Embedding Generation:**

File: data2/API/API RP 582-2016 Welding Guidelines for the Chemical, Oil, and Gas Industries/API RP 582-2016 Welding Guidelines for the Chemical, Oil, and Gas Industries.txt (part 3 of 5)
<<DOCUMENT_START>>
|                                                                                                                                                   |                           |                | properties (toughness)             |               |                      |
| 5A                                                                                                                                                | 2 1/4Cr-1Mo               | all            | heavy wall pressure vessels for    | 1250 to 1300  | 2, minimum,          |
|                                                                                                                                                   |                           |                | high-temperature, high-pressure    |               | see API 934-A for    |
|                                                                                                                                                   |                           |                | hydrogen service                   |               | more details         |
| 5B                                                                                                                                                | 5Cr-1/2Mo                 | all            | all                                | 1325 to 1375  | 2, minimum           |
| 5B                                                                                                                                                | 9Cr-1Mo                   | all            | all                                | 1350 to 1400  | 2, minimum           |
| 15E                                                                                                                                               | 9Cr-1Mo-V                 | according to   | all                                | 1375 to 1425  | 2, minimum           |
|                                                                                                                                                   |                           | code           |                                    |               |                      |
| 5C                                                                                                                                                | 2 1/2Cr-1Mo-V             | all            | heavy wall pressure vessels for    | 1275 to 1325  | 8, minimum,          |
|                                                                                                                                                   |                           |                | high-temperature, high-pressure    |               | see API 934-A for    |
|                                                                                                                                                   |                           |                | hydrogen service                   |               | more details         |
| 6                                                                                                                                                 | martensitic               | according to   | all                                | according to  | 2, minimum           |
|                                                                                                                                                   | stainless steels          | code           |                                    | code b        |                      |
| 7                                                                                                                                                 | ferritic stainless steels | according to   | all                                | according to  | 1, minimum           |
|                                                                                                                                                   |                           | code           |                                    | code          |                      |
| 8                                                                                                                                                 | austenitic                | according to   | all                                | according to  | according to code    |
|                                                                                                                                                   | stainless steels          | code           |                                    | code c        |                      |
| 9A                                                                                                                                                | 1 1/2 to 2 1/2 Ni         | according to   | all                                | 1100 to 1150  | 1, minimum           |
|                                                                                                                                                   |                           | code           |                                    |               |                      |
| 9B                                                                                                                                                | 3 1/2 Ni                  |                |                                    |               |                      |
| 10H                                                                                                                                               | duplex stainless steels   | according to   | all                                | according to  | according to code    |
|                                                                                                                                                   |                           | code           |                                    | code          |                      |
| 11A                                                                                                                                               | 8 Ni, 9 Ni                | according to   | all                                | according to  | 1, minimum           |
|                                                                                                                                                   |                           | code           |                                    | code d        |                      |
| 45                                                                                                                                                | alloy, 800, 800H,         | according to   | all                                | according to  | according to code    |
|                                                                                                                                                   | 800HT                     | code           |                                    | code          |                      |
| a) For quenched and tempered or normalized and tempered materials, the PWHT holding temperature shall be at least 25 °F (15 °C) below the         |                           |                |                                    |               |                      |
| original tempering temperature of the base metal, unless the fabricator demonstrates that mechanical properties can be achieved at a highe r      |                           |                |                                    |               |                      |
| PWHT temperature and holding time.                                                                                                                |                           |                |                                    |               |                      |
| b) For Type CA6NM material, a double tempering heat treatment is required. Initial heat treatment at 1225 °F to 1275 °F, followed by air coolin g |                           |                |                                    |               |                      |
| to ambient temperature, and second heat treatment at 1100 °F to 1150 °F and air cooling to ambient temperature.                                   |                           |                |                                    |               |                      |
| c) For Type 321 and Type 347 materials, postweld thermal stabilization may be specified at 1600 °F to 1650 °F for two to four hours.              |                           |                |                                    |               |                      |
| d) For 9 % Ni, the entire vessel, assembly, or plate must be at the PWHT holding temperature at the same time. The cooling rate from th e         |                           |                |                                    |               |                      |
| holding temperature shall not be less than 300 °F (167 °C) per hour down to a temperature of 600 °F (315 °C). A local or partial PWHT             |                           |                |                                    |               |                      |
| cannot be used since this results in portions of the structure being in the embrittlement range of 600 °F to 1000 °F (315 °C to 540 °C) for       |                           |                |                                    |               |                      |
| extended periods of time, thereby impairing material toughness.                                                                                   |                           |                |                                    |               |                      |
<<TABLE_END>>
<<PAGE_END>>
<<PAGE_22>>
<<PARAGRAPH>>16
API R ECOMMENDED  P RACTICE  582<<PARAGRAPH_END>>
<<HEADING level=3>>9.13  Local PWHT involving circumferential bands around piping or vessels shall be performed according to AWS
D10.10 and WRC Bulletin 452, respectively.<<HEADING_END>>
<<HEADING level=3>>9.14  Local spot PWHT (called a “bull’s eye”) on vessels or piping shall require approval of the purchaser.<<HEADING_END>>
<<HEADING level=3>>10 Cleaning and Surface Preparation<<HEADING_END>>
<<HEADING level=3>>10.1  The methods for cleaning base metal surfaces to be welded shall be specified in the WPS.<<HEADING_END>>
<<HEADING level=3>>10.2  For equipment that will be coated following fabrication, the purchaser should specify the extent of any
additional weld surface preparation requirements.<<HEADING_END>>
<<HEADING level=3>>10.3  Welding shall not be performed when the base metal surface is wet or damp.<<HEADING_END>>
<<HEADING level=3>>10.4  For double-welded joints, the backside of the joints shall be cleaned/gouged to sound metal.<<HEADING_END>>
<<HEADING level=3>>10.5  All slag shall be removed from the backside of each completed austenitic stainless steel or nickel-base alloy
weld, unless otherwise permitted by the purchaser.<<HEADING_END>>
<<PARAGRAPH>>10.6  Aluminum flake weld-through primers may be used for weld joint surface protection. The WPS should indicate
the weld-through primer by type and brand. The use of other types of weld-through primers or coatings is not
permitted, unless approved by the purchaser, and the purchaser may require additional procedure qualifications or
weldability tests.<<PARAGRAPH_END>>
<<PARAGRAPH>>10.7  Carbon steel wire brushes or other tools shall not be used on stainless steel, duplex or super duplex stainless
steels, or non-ferrous materials, nor shall brushes or tools be used that have been previously used on carbon or low-
alloy steel.<<PARAGRAPH_END>>
<<PARAGRAPH>>10.8  If carbon-arc cutting or gouging are used on austenitic stainless steels, the surface must be ground to a bright
surface finish. Carbon-arc cutting or gouging is prohibited on duplex or super duplex stainless steels.<<PARAGRAPH_END>>
<<PARAGRAPH>>NOTE   Poor gouging technique can allow localized spots to absorb carbon. These spots are prone to sensitization and can
result in a pit initiation site.<<PARAGRAPH_END>>
<<HEADING level=3>>10.9  For 9 % nickel material, machine or grind thermally cut edges to remove dross and burn serrations.<<HEADING_END>>
<<HEADING level=3>>11 Special Procedure Qualification Requirements/Testing<<HEADING_END>>
<<HEADING level=3>>11.1 General<<HEADING_END>>
<<HEADING level=3>>11.1.1  PQRs for all welding processes shall include the results of any additional tests, when specified. Some
examples are as follows.<<HEADING_END>>
<<PARAGRAPH>>a) Hardness Testing—Record hardness results and location (e.g. weld metal, HAZ, and base metal).<<PARAGRAPH_END>>
<<PARAGRAPH>>b) Impact Testing—Record the absorbed energy values with test temperature, specimen size, percent shear and
lateral expansion (when required) for specified notch locations (e.g. weld metal and HAZ).<<PARAGRAPH_END>>
<<PARAGRAPH>>11.1.2  When specified by the purchaser, mockups simulating production conditions shall be performed whenever
the accessibility and restraint of the code qualification coupon fails to simulate production conditions.<<PARAGRAPH_END>>
<<PARAGRAPH>>11.1.3  For special applications determined by the purchaser, such as, but not limited to severe corrosion service or
high-temperature service, special qualification tests, such as stress corrosion cracking or temper embrittlement tests,
may be specified.<<PARAGRAPH_END>>
<<PAGE_END>>
<<PAGE_23>>
<<PARAGRAPH>>W ELDING  G UIDELINES   FOR   THE  C HEMICAL , O IL ,  AND  G AS  I NDUSTRIES
17<<PARAGRAPH_END>>
<<HEADING level=3>>11.2 Tube-to-tubesheet Welding<<HEADING_END>>
<<PARAGRAPH>>11.2.1  For all tube-to-tubesheet designs where the weld is the fundamental strength or pressure-containing
element, WPSs shall be qualified and tested in accordance with ASME  BPVC  Section IX, QW-193, and QW-288. The
vendor shall submit a complete fabrication plan (including assembly, cleaning, weld preparation, rolling and testing) to
the purchaser for approval.<<PARAGRAPH_END>>
<<HEADING level=3>>11.2.2  WPSs for seal welding of tube-to-tubesheets shall be qualified in accordance with ASME  BPVC  Section IX,
QW-202.6a, b, or c.<<HEADING_END>>
<<HEADING level=3>>11.3 Additional Procedure Qualification Requirements for Duplex and Super Duplex Stainless
Steels<<HEADING_END>>
<<HEADING level=3>>11.3.1 General<<HEADING_END>>
<<PARAGRAPH>>Procedure qualifications shall be done on duplex and super duplex stainless steel base metals of the same UNS
number as to be used in production and according to the following requirements.<<PARAGRAPH_END>>
<<PARAGRAPH>>NOTE   These requirements do not apply to material that will be solution annealed.<<PARAGRAPH_END>>
<<HEADING level=3>>11.3.2 Thickness and Heat Input<<HEADING_END>>
<<HEADING level=3>>11.3.2.1  The minimum and maximum qualified weld thickness ( t ) shall be as follows:<<HEADING_END>>
<<PARAGRAPH>>a) For  t  < or =  5 / 8  in. (16 mm), the minimum qualified thickness shall be the thickness of the qualification test coupon
(T) and the maximum qualified thickness shall be 2T, up to a maximum of  5 / 8  in. (16 mm).<<PARAGRAPH_END>>
<<PARAGRAPH>>b) For  t  >  5 / 8  in. (16 mm), but < 1- 1 / 8  in. (29 mm), the minimum and maximum qualified thicknesses may be qualified
by qualification test coupons within this range.<<PARAGRAPH_END>>
<<PARAGRAPH>>c) For  t  > or = 1- 1 / 8  in. (29 mm), the minimum qualified thickness is T and the maximum qualified thickness shall be
1.2T.<<PARAGRAPH_END>>
<<PARAGRAPH>>11.3.2.2  The heat input shall not exceed the maximum used during procedure qualification. The minimum heat input
qualified shall be the higher of 0.5 kJ/mm (12.7 kJ/in.) or 50 % of the maximum used on the PQR. See ASME  BPVC
Section IX, QW-409.1(c) and Appendix H for waveform-controlled welding.<<PARAGRAPH_END>>
<<HEADING level=3>>11.3.3 Welding Position<<HEADING_END>>
<<PARAGRAPH>>For manual and semi-automatic welding, the procedure shall be qualified in the 3G, 5G, or 6G positions. Vertical weld
progression shall be uphill.<<PARAGRAPH_END>>
<<HEADING level=3>>11.3.4 Ferrite to Austenite Ratio<<HEADING_END>>
<<PARAGRAPH>>11.3.4.1  Measurement of the ferrite to austenite content in the deposited weld metal and heat affected zone (HAZ)
shall be performed according to ASTM E562 and at a magnification of 400X, or greater. The number of fields and
points per sampled area shall be in agreement with the guidance displayed in the 10 % relative accuracy column in
ASTM E562, Table 3.<<PARAGRAPH_END>>
<<PARAGRAPH>>As a guideline, magnification should be based on the initial determination of the sample areas to be tested to ensure
that the microstructure can be clearly resolved without having adjacent grid points fall over the same constituent
feature. A 100-point grid mapped over 10 fields in a target area (weld/HAZ) may be considered sufficient for material
with 30 %, or greater, ferrite content.<<PARAGRAPH_END>>
<<PAGE_END>>
<<PAGE_24>>
<<PARAGRAPH>>18
API R ECOMMENDED  P RACTICE  582<<PARAGRAPH_END>>
<<HEADING level=3>>11.3.4.2  The following three areas shall be evaluated for ferrite/austenite and reported in the PQR:<<HEADING_END>>
<<PARAGRAPH>>a) root pass,<<PARAGRAPH_END>>
<<PARAGRAPH>>b) mid-thickness,<<PARAGRAPH_END>>
<<PARAGRAPH>>c) cover pass (this is to be used as a reference for the test required on production welds).<<PARAGRAPH_END>>
<<PARAGRAPH>>Ferrite content shall be measured in each location using both the point count method and ferrite scope. The ferrite
scope testing at each location shall consist of 5 readings averaged using a ferrite scope calibrated in accordance with
AWS A4.2M. The ferrite scope Ferrite Number (FN) readings are to be used as a reference during ferrite testing of
production welds.<<PARAGRAPH_END>>
<<HEADING level=3>>11.3.4.3  Ferrite content shall be within the following ranges:<<HEADING_END>>
<<PARAGRAPH>>a) weld metal—30 % to 65 %,<<PARAGRAPH_END>>
<<PARAGRAPH>>b) HAZ—40 % to 65 %,<<PARAGRAPH_END>>
<<PARAGRAPH>>c) base metal—40 % to 60 %.<<PARAGRAPH_END>>
<<PARAGRAPH>>NOTE 1  Ferrite content down to 25 % may be acceptable for the weld metal if corrosion or other tests are satisfactory to the
purchaser. When a nickel alloy consumable is used, the ferrite content in the weld deposit is not required to be tested.<<PARAGRAPH_END>>
<<PARAGRAPH>>NOTE 2  To convert from ferrite % to FN, the following can be used: For 22 % Cr duplex stainless steel, ferrite % = 0.7  ×  FN; For
25 % Cr duplex and super duplex stainless steels, ferrite % = 0.65  ×  FN.<<PARAGRAPH_END>>
<<HEADING level=3>>11.3.5 Hardness Testing<<HEADING_END>>
<<HEADING level=3>>11.3.5.1  For duplex stainless steel, the maximum allowable hardness is 320 HV10.<<HEADING_END>>
<<HEADING level=3>>11.3.5.2  For super duplex stainless steel, the maximum allowable hardness is 350 HV10.<<HEADING_END>>
<<HEADING level=3>>11.3.6 Corrosion and Impact Testing<<HEADING_END>>
<<HEADING level=3>>11.3.6.1 General<<HEADING_END>>
<<PARAGRAPH>>Either the corrosion or impact test described below shall be performed on the PQR sample.<<PARAGRAPH_END>>
<<PARAGRAPH>>NOTE   The corrosion test is more sensitive and should be required for critical applications, as determined by the purchaser.<<PARAGRAPH_END>>
<<HEADING level=3>>11.3.6.2 Corrosion Test<<HEADING_END>>
<<PARAGRAPH>>a) One test specimen that includes the weld, HAZ, and base metal shall be removed from each procedure
qualification test coupon and tested in accordance with ASTM A923, Method C (for duplex and super duplex
stainless steels), and examined at 20 ×  magnification. Acceptance criteria shall be per ASTM A923, except that no
pitting is allowed. The Rapid Screening Test method per ASTM A923 is not permitted.<<PARAGRAPH_END>>
<<PARAGRAPH>>b) Third-party laboratories used for testing shall have prior experience with duplex stainless steel testing using ASTM
G48 Method A or ASTM A923, Method C. The vendor shall submit the laboratory name and qualifications to the
owner to be used for qualification and production testing.<<PARAGRAPH_END>>
<<PARAGRAPH>>c) If the test results do not meet the acceptance criteria, then a new specimen may be taken and retested. The
owner must be notified before proceeding with retesting.<<PARAGRAPH_END>>
<<PAGE_END>>
<<PAGE_25>>
<<PARAGRAPH>>W ELDING  G UIDELINES   FOR   THE  C HEMICAL , O IL ,  AND  G AS  I NDUSTRIES
19<<PARAGRAPH_END>>
<<HEADING level=3>>11.3.6.3 Impact Test<<HEADING_END>>
<<PARAGRAPH>>a) Impact tests shall be performed in accordance with ASME  BPVC , Section VIII requirements.<<PARAGRAPH_END>>
<<PARAGRAPH>>b) For Charpy V notch impact tests of the weld metal and HAZ, three specimens for each location are required. The
following values for grade UNS S32205 are required for full-size specimens.<<PARAGRAPH_END>>
<<PARAGRAPH>>1) Weld metal: 25 ft-lb (34 J), average and 20 ft-lb (27 J), minimum at –40 °F (–40 °C),<<PARAGRAPH_END>>
<<PARAGRAPH>>2) HAZ: 40 ft-lb (54 J), average and 32 ft-lb (43 J), minimum at –40 °F (–40 °C).<<PARAGRAPH_END>>
<<PARAGRAPH>>Acceptance values for other grades of duplex stainless steel shall be agreed upon with the owner’s engineer.<<PARAGRAPH_END>>
<<PARAGRAPH>>c) The orientation of standard size specimens shall be per the governing code. If the specimen orientation is not
specified, the orientation shall be per ASME  BPVC , Section VIII Div. 1, UG84. In addition, the weld metal impact
specimen shall be removed from the T/2 (mid-wall) position. Furthermore, the HAZ impact specimen location may
need to be adjusted to ensure the notch is completely in the HAZ, but should be as close as feasible to the T/2
position.<<PARAGRAPH_END>>
<<PARAGRAPH>>d) The lateral expansion shall be 0.015 in. (0.38 mm), minimum.<<PARAGRAPH_END>>
<<HEADING level=3>>11.3.7 Tube-to-tubesheet Joints<<HEADING_END>>
<<PARAGRAPH>>11.3.7.1  In addition to the macro-examination required by ASME  BPVC  Section IX, QW-193, the microstructure and
ferrite content of one randomly selected weld section shall be assessed using the procedures detailed in 11.3.4.<<PARAGRAPH_END>>
<<PARAGRAPH>>11.3.7.2  Hardness (HV10) readings shall be taken in the weld deposit and tubesheet base metal, and HV5 readings
shall be taken in the HAZ. A minimum of 6 readings shall be taken on each of the tube-to-tubesheet joints prepared
for metallography. Hardness shall not be above 320 HV on duplex grades and shall not be above 350 HV for super
duplex grades.<<PARAGRAPH_END>>
<<PARAGRAPH>>11.3.7.3  When required by the purchaser for standard and 25 % Cr grades, a quadrant section of a tube-to-
tubesheet weld shall be corrosion tested in accordance with 11.3.6.2. No pitting is allowed. This does not apply to
dissimilar tube-to-tubesheet welds.<<PARAGRAPH_END>>
<<HEADING level=3>>12 Other Items<<HEADING_END>>
<<HEADING level=3>>12.1 Backing Materials<<HEADING_END>>
<<PARAGRAPH>>Where metallic backing material is permitted, the P-No., or its nominal chemical composition shall be specified in the
WPS and/or the applicable fabrication drawing. For joints between similar materials, the chemical composition of
backing materials shall match the nominal base metal chemical composition.<<PARAGRAPH_END>>
<<HEADING level=3>>12.2 Peening<<HEADING_END>>
<<PARAGRAPH>>Peening is permitted only with the approval of the purchaser.<<PARAGRAPH_END>>
<<HEADING level=3>>12.3 Weld Overlay and Clad Restoration (Back Cladding)<<HEADING_END>>
<<HEADING level=3>>12.3.1  Weld overlays shall be qualified in accordance with ASME  BPVC  Section IX.<<HEADING_END>>
<<HEADING level=3>>12.3.2  WPSs for weld overlay shall include the chemical composition/composition ranges of the major elements for
the particular alloy (see Annex B).<<HEADING_END>>
<<PAGE_END>>
<<PAGE_26>>
<<PARAGRAPH>>20
API R ECOMMENDED  P RACTICE  582<<PARAGRAPH_END>>
<<HEADING level=3>>12.3.3  Single-sided welding of clad or weld overlaid material shall be qualified using clad or overlaid materials.<<HEADING_END>>
<<HEADING level=3>>12.3.4  Annex B provides detailed requirements (e.g. production chemical composition sampling) and guidelines for
performing weld overlay and clad restoration (back cladding).<<HEADING_END>>
<<HEADING level=3>>12.4 Temporary Attachments<<HEADING_END>>
<<PARAGRAPH>>Temporary attachments welded to the base metal shall be compatible with the base metal and welded in accordance
with a qualified weld procedure. Temporary attachments shall be removed by gouging or grinding and the base metal
restored to its original condition before final heat treatment (if required), pressure testing, and final acceptance. The
base metal shall be inspected with MT or PT upon removal of the attachment.<<PARAGRAPH_END>>
<<HEADING level=3>>12.5 Stud Welding<<HEADING_END>>
<<PARAGRAPH>>12.5.1  Automatically timed arc and resistance stud welding for attaching load-carrying studs shall be per UW-27,
UW-28, and UW-29 of ASME  BPVC  Section VIII, Division 1 or AWS D1.1, Section 7 for structural attachment. A
production test sample of at least five consecutively welded studs shall be tested at the beginning of each shift and
after performing maintenance operations on the stud welding equipment. Note that adjustments might be necessary
due to increased power draw during the shift.<<PARAGRAPH_END>>
<<PARAGRAPH>>12.5.2  Automatically timed arc and resistance stud welding for attaching non-load-carrying studs (such as extended
heat transfer surfaces and insulation attachment pins) shall be qualified on materials having the same nominal
chemistries as the production welds and a WPS shall be prepared. A production test sample of at least five
consecutively welded studs shall be tested at the beginning of each shift and after performing maintenance
operations on automatic equipment.<<PARAGRAPH_END>>
<<HEADING level=3>>12.5.3  Production welds shall be bend or hammer tested in accordance with ASME  BPVC  Section IX, QW-192.
When permitted by the purchaser, joints with less than 100 % fusion may be accepted.<<HEADING_END>>
<<HEADING level=3>>12.6 Hardness Testing—Weld Procedure Qualification and Production Testing<<HEADING_END>>
<<HEADING level=3>>12.6.1  When specified by the purchaser, hardness testing shall be performed in accordance with the latest edition of
NACE MR0103 or NACE MR0175/ISO 15156.<<HEADING_END>>
<<HEADING level=3>>12.6.2  Hardness testing results shall comply with the latest edition of NACE SP0472 and NACE MR0103.<<HEADING_END>>
<<HEADING level=3>>12.7 Single-pass Welds<<HEADING_END>>
<<PARAGRAPH>>Single-pass welds are not permitted, unless approved by the purchaser.<<PARAGRAPH_END>>
<<HEADING level=3>>12.8 Additional Production Requirements for Welding Duplex and Super Duplex Stainless Steel<<HEADING_END>>
<<PARAGRAPH>>12.8.1  ASME  BPVC  Section VIII, Division 1 Required Production Test Plates: Each heat of plate used to fabricate
shell and head segments shall be subjected to production testing. Test plates shall be made from the same heat as
the base material and installed as run-off tabs at the end of longitudinal weld seams. The test plate shall be of
sufficient size to equal the cooling gradient of the component. The samples shall be subjected to ferrite-to-austenite
ratio testing as required in 11.3.4 and impact testing as required in 11.3.6.3.<<PARAGRAPH_END>>
<<PARAGRAPH>>12.8.2  Pressure boundary welds shall have ferrite measurements made by using a ferrite scope calibrated in
accordance with AWS A4.2M. A total of five (5) measurements shall be taken in the center of each weld cap and, if
accessible, the root pass. Welds made from each weld procedure, welder, and heat/lot of filler metal shall be tested.
The weld cap and root pass shall be prepared as recommended by the manufacturer of the testing instrument. The
acceptance criteria shall be per 11.3.4.3.<<PARAGRAPH_END>>
<<PAGE_END>>
<<PAGE_27>>
<<PARAGRAPH>>W ELDING  G UIDELINES   FOR   THE  C HEMICAL , O IL ,  AND  G AS  I NDUSTRIES
21<<PARAGRAPH_END>>
<<HEADING level=3>>12.8.3  Whenever ferrite testing is required for production welds, the number of tests shall be as follows:<<HEADING_END>>
<<PARAGRAPH>>a) For piping, each weld shall be tested and the number of tests for circumferential welds shall be as follows: for NPS
up to 24, two (2) ferrite tests; for NPS 26 through NPS 36, three (3) ferrite tests; and for NPS 38 and larger, four (4)
ferrite tests.<<PARAGRAPH_END>>
<<PARAGRAPH>>b) For equipment, the main pressure-retaining welds should be tested at least once in every 10 ft. (3.0 m) of linear
weld. Nozzle connection welds should have one (1) test per weld.<<PARAGRAPH_END>>
<<PARAGRAPH>>c) See 11.3.4.1 for further details on ferrite measurements.<<PARAGRAPH_END>>
<<PARAGRAPH>>12.8.4  Hardness tests in the weld metal and base metal are required on the greater of  1 / 3  of all welded joints or one
spot per 50 ft. (15.2 m) of weld. The maximum permitted hardness shall be per 11.3.5.<<PARAGRAPH_END>>
<<PAGE_END>>
<<PAGE_28>>
<<HEADING level=2>>Annex A
(informative)<<HEADING_END>>
<<HEADING level=2>>Welding Consumables for Shielded Metal Arc Welding (SMAW)<<HEADING_END>>
<<PARAGRAPH>>Table A.1, Table A.2, Table A.3, and Table A.4 provide generally accepted electrode selections for the base materials
shown. They do not attempt to include all possible choices. Welding consumables not shown for a particular
combination of base materials shall be approved by the purchaser.<<PARAGRAPH_END>>
<<PARAGRAPH>>22<<PARAGRAPH_END>>
<<PAGE_END>>
<<PAGE_29>>
<<PARAGRAPH>>W ELDING  G UIDELINES   FOR   THE  C HEMICAL , O IL ,  AND  G AS  I NDUSTRIES
23<<PARAGRAPH_END>>
<<HEADING level=3>>Table A.1—Carbon and Low-alloy Steel<<HEADING_END>>
<<HEADING level=3>>Carbon-molybdenum Steel<<HEADING_END>>
<<HEADING level=3>>1 and 1  1 / 4  Cr-1/2 Mo Steel<<HEADING_END>>
<<HEADING level=3>>2  1 / 4  Cr-1 Mo Steel<<HEADING_END>>
<<HEADING level=3>>2  1 / 4  Nickel Steel<<HEADING_END>>
<<HEADING level=3>>3  1 / 2  Nickel Steel<<HEADING_END>>
<<HEADING level=3>>5 Cr- 1 / 2  Mo Steel<<HEADING_END>>
<<HEADING level=3>>9 % Nickel Steel<<HEADING_END>>
<<HEADING level=3>>9 Cr-1 Mo Steel<<HEADING_END>>
<<HEADING level=3>>Carbon Steel<<HEADING_END>>
<<HEADING level=3>>Base Material
(see Notes 1, 2, and 4)<<HEADING_END>>
<<PARAGRAPH>>Carbon steel
AB
(see Note 3)
AC
AD
ADE
ADEF
ADEFH
AJ
AK
*<<PARAGRAPH_END>>
<<PARAGRAPH>>Carbon-molybdenum steel
C
CD
CDE
CDE
CDEFH
*
*
*<<PARAGRAPH_END>>
<<PARAGRAPH>>1 and 1  1 / 4  Cr- 1 / 2  Mo steel
D
DE
DEF
DEFH
*
*
*<<PARAGRAPH_END>>
<<PARAGRAPH>>1 / 4  Cr-1 Mo steel
E
EF
EFH
(see Note 4)
*
*
*<<PARAGRAPH_END>>
<<PARAGRAPH>>5 Cr- 1 / 2  Mo steel
F
FH
*
*
*<<PARAGRAPH_END>>
<<PARAGRAPH>>9 Cr-1 Mo steel
H
(see Note 4)
*
*
*<<PARAGRAPH_END>>
<<PARAGRAPH>>2  1 / 4  nickel steel
J
JK
LM<<PARAGRAPH_END>>
<<PARAGRAPH>>3  1 / 2  nickel steel
K
LM<<PARAGRAPH_END>>
<<PARAGRAPH>>9 % nickel steel
LM<<PARAGRAPH_END>>
<<HEADING level=3>>Key<<HEADING_END>>
<<PARAGRAPH>>A
ASME/AWS SFA/A 5.1, Classification E70XX low hydrogen (see Note 5).<<PARAGRAPH_END>>
<<PARAGRAPH>>B
ASME/AWS SFA/A 5.1, Classification E6010 for root pass (see Note 5).<<PARAGRAPH_END>>
<<PARAGRAPH>>C ASME/AWS SFA/A 5.5, Classification E70XX-A1, low hydrogen.<<PARAGRAPH_END>>
<<PARAGRAPH>>D ASME/AWS SFA/A 5.5, Classification E70XX-B2L (see Note 6) or E80XX-B2, low hydrogen.<<PARAGRAPH_END>>
<<PARAGRAPH>>E
ASME/AWS SFA/A 5.5, Classification E80XX-B3L (see Note 6) or E90XX-B3, low hydrogen.<<PARAGRAPH_END>>
<<PARAGRAPH>>F
ASME/AWS SFA/A 5.5, Classification E80XX-B6 or E80XX-B6L (see Note 6), low hydrogen.<<PARAGRAPH_END>>
<<PARAGRAPH>>H ASME/AWS SFA/A 5.5, Classification E80XX-B8 or E80XX-B8L (see Note 6), low hydrogen.<<PARAGRAPH_END>>
<<PARAGRAPH>>J
ASME/AWS SFA/A 5.5, Classification E80XX-C1 or E70XX-C1L, low hydrogen.<<PARAGRAPH_END>>
<<PARAGRAPH>>K
ASME/AWS SFA/A 5.5, Classification E80XX-C2 or E70XXC2L, low hydrogen.<<PARAGRAPH_END>>
<<PARAGRAPH>>L
ASME/AWS SFA/A 5.11, Classification ENiCrMo-3.<<PARAGRAPH_END>>
<<PARAGRAPH>>M ASME/AWS SFA/A 5.11, Classification ENiCrMo-6, ENiCrFe-4, ENiCrFe-9, ENiCrMo-3, ENiCrMo-4, ENiCrMo-10, ENiMo-8, or ENiMo-9.<<PARAGRAPH_END>>
<<PARAGRAPH>>*
An unlikely or unsuitable combination. Consult the owner’s engineer if this combination is needed.<<PARAGRAPH_END>>
<<PARAGRAPH>>NOTE 1  This table refers to coated electrodes. For bare and cored wire welding (SAW, GMAW, GTAW, FCAW), use equivalent electrode
classifications (ASME/AWS SFA/A5.14, SFA/A5.17, SFA/A5.18, SFA/A5.20, SFA/A5.23, SFA/A5.28, SFA/A5.29, SFA/A5.34). Refer to the text for
information on other processes.<<PARAGRAPH_END>>
<<PARAGRAPH>>NOTE 2  Higher alloy electrode specified in the table should normally be used to meet the required tensile strength or toughness after PWHT.
The lower alloy electrode specified may be required in some applications to meet weld metal hardness requirements.<<PARAGRAPH_END>>
<<PARAGRAPH>>NOTE 3  Other E60XX and E70XX welding electrodes may be used if approved by the purchaser.<<PARAGRAPH_END>>
<<PARAGRAPH>>NOTE 4  This table does not cover modified versions of Cr-Mo alloys.<<PARAGRAPH_END>>
<<PARAGRAPH>>NOTE 5  See 6.1.3.<<PARAGRAPH_END>>
<<PARAGRAPH>>NOTE 6  PWHT can cause the strength of these filler metals to drop below minimum requirements. Care should be taken to ensure adequate
strength in the PWHT condition.<<PARAGRAPH_END>>
<<TABLE_1>>
| Base Material                                                                                                                               | leetS        | leetS               | leetS    | leetS   | leetS    | leetS        | leetS    | leetS    | leetS    |
| (see Notes 1, 2, and 4)                                                                                                                     | nobraC       | munedbylom-nobraC   | oM       | oM      | oM       | oM           | lekciN   | lekciN   | lekciN   |
|                                                                                                                                             |              |                     | 2/1-rC   | 1-rC    | 2/1-rC   | 1-rC         | 4/1      | 2/1      | %        |
|                                                                                                                                             |              |                     | 4/1      | 4/1     | 5        | 9            | 2        | 3        | 9        |
|                                                                                                                                             |              |                     | 1        | 2       |          |              |          |          |          |
|                                                                                                                                             |              |                     | dna      |         |          |              |          |          |          |
|                                                                                                                                             |              |                     | 1        |         |          |              |          |          |          |
|:--------------------------------------------------------------------------------------------------------------------------------------------|:-------------|:--------------------|:---------|:--------|:---------|:-------------|:---------|:---------|:---------|
| Carbon steel                                                                                                                                | AB           | AC                  | AD       | ADE     | ADEF     | ADEFH        | AJ       | AK       | *        |
|                                                                                                                                             | (see Note 3) |                     |          |         |          |              |          |          |          |
| Carbon-molybdenum steel                                                                                                                     |              | C                   | CD       | CDE     | CDE      | CDEFH        | *        | *        | *        |
| 1 and 1 1/4 Cr-1/2 Mo steel                                                                                                                 |              |                     | D        | DE      | DEF      | DEFH         | *        | *        | *        |
| 1/4 Cr-1 Mo steel                                                                                                                           |              |                     |          | E       | EF       | EFH          | *        | *        | *        |
|                                                                                                                                             |              |                     |          |         |          | (see Note 4) |          |          |          |
| 5 Cr-1/2 Mo steel                                                                                                                           |              |                     |          |         | F        | FH           | *        | *        | *        |
| 9 Cr-1 Mo steel                                                                                                                             |              |                     |          |         |          | H            | *        | *        | *        |
|                                                                                                                                             |              |                     |          |         |          | (see Note 4) |          |          |          |
| 2 1/4 nickel steel                                                                                                                          |              |                     |          |         |          |              | J        | JK       | LM       |
| 3 1/2 nickel steel                                                                                                                          |              |                     |          |         |          |              |          | K        | LM       |
| 9 % nickel steel                                                                                                                            |              |                     |          |         |          |              |          |          | LM       |
| Key                                                                                                                                         |              |                     |          |         |          |              |          |          |          |
| A ASME/AWS SFA/A 5.1, Classification E70XX low hydrogen (see Note 5).                                                                       |              |                     |          |         |          |              |          |          |          |
| B ASME/AWS SFA/A 5.1, Classification E6010 for root pass (see Note 5).                                                                      |              |                     |          |         |          |              |          |          |          |
| C ASME/AWS SFA/A 5.5, Classification E70XX-A1, low hydrogen.                                                                                |              |                     |          |         |          |              |          |          |          |
| D ASME/AWS SFA/A 5.5, Classification E70XX-B2L (see Note 6) or E80XX-B2, low hydrogen.                                                      |              |                     |          |         |          |              |          |          |          |
