Repository: Viswazgummadi/RAG_P01

# Retrieval-Augmented Generation (RAG) System for Technical Document Analysis

## Overview
This project implements a Retrieval-Augmented Generation (RAG) system for analyzing technical documents, particularly standards and specifications. It integrates advanced NLP techniques, including document preprocessing, vector database creation, and fine-tuned language model inference, to generate accurate and context-aware responses to user queries.

### Vector Database Creation
- **Text Chunking:**
  - Implements `RecursiveCharacterTextSplitter` for content segmentation.
  - Optimizes chunk size and overlap for retrieval efficiency.
- **Embedding Generation:**

File: data2/API/API RP 582-2016 Welding Guidelines for the Chemical, Oil, and Gas Industries/API RP 582-2016 Welding Guidelines for the Chemical, Oil, and Gas Industries.txt (part 5 of 5)
<<DOCUMENT_START>>
| Alloy 800 (N08800), 800H                                                                                                        |         |            |            | K               | A          | A          | A          | DJ         | EJ         | FJ         | GJ         | HJ         |
| (N08810), 800HT (N08811)                                                                                                        |         |            |            |                 |            |            |            |            |            |            |            |            |
| (see Note 2)                                                                                                                    |         |            |            |                 |            |            |            |            |            |            |            |            |
| Alloy 600 (N06600)                                                                                                              |         |            |            |                 | A          | AJ         | A          | DJ         | EJ         | FJ         | GJ         | HJ         |
| Alloy 625 (N06625)                                                                                                              |         |            |            |                 |            | J          | J          | DJ         | EJ         | FJ         | GJ         | HJ         |
| Alloy 825 (N08825)                                                                                                              |         |            |            |                 |            |            | J          | DJ         | EJ         | FJ         | GJ         | HJ         |
| Alloy C-22 (N06022)                                                                                                             |         |            |            |                 |            |            |            | D          | EJ         | FJ         | GJ         | HJ         |
| Alloy C-276 (N10276)                                                                                                            |         |            |            |                 |            |            |            |            | E          | FJ         | GJ         | HJ         |
| Alloy B-2 (N10665)                                                                                                              |         |            |            |                 |            |            |            |            |            | F          | GJ         | HJ         |
| Alloy G-3 (N06985)                                                                                                              |         |            |            |                 |            |            |            |            |            |            | G          | HJ         |
| Alloy G-30 (N06030)                                                                                                             |         |            |            |                 |            |            |            |            |            |            |            | H          |
| Key                                                                                                                             |         |            |            |                 |            |            |            |            |            |            |            |            |
| A ASME/AWS SFA/A 5.11, Classification ENiCrFe-2 or -3.                                                                          |         |            |            |                 |            |            |            |            |            |            |            |            |
| B ASME/AWS SFA/A 5.11, Classification ENiCu-7.                                                                                  |         |            |            |                 |            |            |            |            |            |            |            |            |
| C ASME/AWS SFA/A 5.11, Classification ENi-1.                                                                                    |         |            |            |                 |            |            |            |            |            |            |            |            |
| D ASME/AWS SFA/A 5.11, Classification ENiCrMo-10.                                                                               |         |            |            |                 |            |            |            |            |            |            |            |            |
| E ASME/AWS SFA/A 5.11, Classification ENiCrMo-4.                                                                                |         |            |            |                 |            |            |            |            |            |            |            |            |
| F ASME/AWS SFA/A 5.11, Classification ENiMo-7.                                                                                  |         |            |            |                 |            |            |            |            |            |            |            |            |
| G ASME/AWS SFA/A 5.11, Classification ENiCrMo-9.                                                                                |         |            |            |                 |            |            |            |            |            |            |            |            |
| H ASME/AWS SFA/A 5.11, Classification ENiCrMo-11.                                                                               |         |            |            |                 |            |            |            |            |            |            |            |            |
| J ASME/AWS SFA/A 5.11, Classification ENiCrMo-3.                                                                                |         |            |            |                 |            |            |            |            |            |            |            |            |
| K ASME/AWS SFA/A 5.11, Classification ENiCrCoMo-1 or matching filler.                                                           |         |            |            |                 |            |            |            |            |            |            |            |            |
| * An unlikely or unsuitable combination. Consult the purchaser’s engineer if this combination is needed.                        |         |            |            |                 |            |            |            |            |            |            |            |            |
| NOTE 1 Table A.4 refers to coated electrodes. For bare or cored wire welding (SAW, GMAW, GTAW, FCAW), use equivalent electrod e |         |            |            |                 |            |            |            |            |            |            |            |            |
| classification (ASME/AWS SFA/A 5.14, SFA/A5.34). Refer to the text for information on other processes.                          |         |            |            |                 |            |            |            |            |            |            |            |            |
| NOTE 2 For Alloys 800, 800H, and 800HT, if sulfidation or stress relaxation cracking is a concern, use matching filler metals.  |         |            |            |                 |            |            |            |            |            |            |            |            |
<<TABLE_END>>
<<PAGE_END>>
<<PAGE_33>>
<<HEADING level=2>>Annex B
(normative)<<HEADING_END>>
<<HEADING level=2>>Weld Overlay and Clad Restoration (Back Cladding)<<HEADING_END>>
<<HEADING level=3>>B.1 General<<HEADING_END>>
<<HEADING level=3>>B.1.1  Weld overlays shall be deposited with a minimum of two layers. Machine or automated single-layer overlays
are permitted when approved by the purchaser.<<HEADING_END>>
<<HEADING level=3>>B.1.2  ESW is permitted for weld overlay applications, provided that the following conditions are met.<<HEADING_END>>
<<PARAGRAPH>>a) The procedure qualification demonstrates that metallographic examination of overlay cross sections; as required
for hard-facing overlay per ASME  BPVC  Section IX, QW-453, Note 8; indicates that at least 5 % penetration has
been achieved.<<PARAGRAPH_END>>
<<PARAGRAPH>>b) The welding procedure production tests required by the purchaser include metallographic examination of overlay
cross sections to verify that the overlay penetrated into the base metal with no lack of fusion present.<<PARAGRAPH_END>>
<<PARAGRAPH>>c) After welding and PWHT, spot UT is performed. For vessels, perform UT on at least four strips, approximately
3.2 in. (80 mm) wide, along the full length of the shell and one (1) strip approximately 3.2 in. (80 mm) wide across
each head on weld overlay. UT shall meet the requirements of ASTM 578, Level C.<<PARAGRAPH_END>>
<<HEADING level=3>>B.1.3  Overlap of adjacent weld beads shall be considered an essential variable and shall be the same in production
as that used to qualify the weld overlay procedure.<<HEADING_END>>
<<HEADING level=3>>B.1.4  The PQR chemical analysis shall report all elements for which specific values are given for the consumable in
ASME  BPVC  Section II, Part C/AWS filler metal specifications.<<HEADING_END>>
<<HEADING level=3>>B.1.5  Production weld overlay shall have the chemical composition checked using either:<<HEADING_END>>
<<PARAGRAPH>>— a physical sample (e.g. drillings, chips) removed for quantitative analysis; or<<PARAGRAPH_END>>
<<PARAGRAPH>>— a portable spectrograph or portable X-ray fluorescence machine approved by the purchaser.<<PARAGRAPH_END>>
<<PARAGRAPH>>B.1.6  All elements specified for the production overlay chemical composition shall be analyzed and reported, except
for carbon and nitrogen when using the X-ray fluorescence method. When carbon and nitrogen are specified, a
physical sample is required for quantitative analysis. Alternatively, an optical emission spectrometer may be used to
check all required elements, including carbon and nitrogen. Specified elements/acceptance requirements for
production overlay and back cladding are found for the particular alloy(s) in B.3 through B.6.<<PARAGRAPH_END>>
<<PARAGRAPH>>B.1.7  By separate specification, the purchaser shall establish the method of measurement and requirements for the
extent of ferrite and chemical composition checks on production welds. The frequency of sampling for production
overlay shall be specified by the purchaser. If PWHT will be performed, the ferrite measurements shall be taken prior
to PWHT.<<PARAGRAPH_END>>
<<HEADING level=3>>B.1.8  For the SAW, alloy additions made from the flux shall require approval by the purchaser.<<HEADING_END>>
<<HEADING level=3>>B.1.9  All overlays shall be 100% liquid penetrant examined. If the item is PWHT, this examination shall be
performed after PWHT.<<HEADING_END>>
<<HEADING level=3>>B.1.10  Consumables for commonly used overlay systems are shown in Table B.1. The purchaser shall approve
other systems.<<HEADING_END>>
<<PARAGRAPH>>27<<PARAGRAPH_END>>
<<PAGE_END>>
<<PAGE_34>>
<<PARAGRAPH>>28
API R ECOMMENDED  P RACTICE  582<<PARAGRAPH_END>>
<<PARAGRAPH>>B.1.11  When PWHT of the base metal is required, PWHT does not have to be performed for welding attachments to
the overlay/clad when the actual overlay/clad thickness is  3 / 16  in. (4.8 mm) or greater. When the overlay/clad is less
than  3 / 16  in. (4.8 mm) thick, a specially qualified WPS shall be provided to verify that the attachment weld does not
affect the base material.<<PARAGRAPH_END>>
<<PARAGRAPH>>NOTE   This requirement may be waived for P-No. 1 materials when PWHT is a requirement due to material thickness and not
for process reasons.<<PARAGRAPH_END>>
<<HEADING level=3>>B.1.12  Electrode nominal diameter and ASME/AWS classification shall be considered essential variables.<<HEADING_END>>
<<HEADING level=3>>Table B.1—Filler Material Selection for Overlay of Carbon and Low-alloy Steels<<HEADING_END>>
<<HEADING level=3>>Weld Overlay Materials  a d<<HEADING_END>>
<<HEADING level=3>>Overlay Material<<HEADING_END>>
<<HEADING level=3>>Equipment Requiring PWHT
Equipment Not Requiring PWHT<<HEADING_END>>
<<HEADING level=3>>First Layer
Top Layer(s)
First Layer
Top Layer(s)<<HEADING_END>>
<<PARAGRAPH>>405/410 S
ENiCrFe-2 or -3 or ERNiCr-3 or E/ER309/309L
ENiCrFe-2 or -3 or ERNiCr-3 or E/ER309/309L<<PARAGRAPH_END>>
<<PARAGRAPH>>304 SS
b
b
E/ER309
E/ER308<<PARAGRAPH_END>>
<<PARAGRAPH>>304L SS
E/ER/EQ309L
E/ER/EQ308L
E/ER/EQ309L
E/ER/EQ308L<<PARAGRAPH_END>>
<<PARAGRAPH>>316 SS
b
b
E/ER309Mo
E/ER316<<PARAGRAPH_END>>
<<PARAGRAPH>>316L SS
E/ER/EQ309LMo
E/ER/EQ316L
E/ER/EQ309LMo
E/ER/EQ316L<<PARAGRAPH_END>>
<<PARAGRAPH>>317L SS
E/ER/EQ309LMo
E/ER/EQ317L
E/ER/EQ309LMo
E/ER/EQ317L<<PARAGRAPH_END>>
<<PARAGRAPH>>321/347 SS
E/ER/EQ309L/
E309Cb (Nb)
E/ER/EQ347
E/ER/EQ309L/
E309Cb (Nb)
E/ER/EQ347<<PARAGRAPH_END>>
<<PARAGRAPH>>Alloy 20-Cb3
E/ER/EQ320LR
E/ER/EQ320LR
E/ER/EQ320LR
E/ER/EQ320LR<<PARAGRAPH_END>>
<<PARAGRAPH>>Alloy 400
E/ERNiCu-7  c
E/ERNiCu-7
E/ERNiCu-7  c
E/ERNiCu-7<<PARAGRAPH_END>>
<<PARAGRAPH>>a) Use of this table is limited to carbon and low-alloy steel backing materials.<<PARAGRAPH_END>>
<<PARAGRAPH>>b) E/ER/EQ308 and E/ER/EQ316 are not normally used in the PWHT’d condition. The purchaser shall approve the use of non-low-carbon
E/ER308 and E/ER316 in the PWHT’d condition.<<PARAGRAPH_END>>
<<PARAGRAPH>>c) ENi-1 or ERNi-1 may be used as alternates.<<PARAGRAPH_END>>
<<PARAGRAPH>>d) Table B.1 refers to coated electrodes and bare wires. For SAW and FCAW, use equivalent electrode classifications (ASME/AWS SFA/A5.9,
SFA/A5.14, SFA/A5.22, and SFA/A5.34). Refer to the text for information on other processes.<<PARAGRAPH_END>>
<<HEADING level=3>>B.2 Clad Restoration (Back Cladding)<<HEADING_END>>
<<PARAGRAPH>>B.2.1  The clad layer shall be stripped back for a minimum distance of  3 / 16  in. (4.8 mm) from the edge of the bevel.
The edge of the cladding shall be rounded with a minimum radius of  1 / 16  in. (1.5 mm) or tapered at a minimum angle
of 30°. The stripped-back area shall be etched with either a nitric acid or copper sulfate solution to ensure complete
removal of the clad.<<PARAGRAPH_END>>
<<PARAGRAPH>>B.2.2  When the clad stripback depth impinges upon the minimum backing material design thickness, the overlay
shall be qualified as a composite joint in accordance with QW-217 of ASME  BPVC  Section IX.<<PARAGRAPH_END>>
<<HEADING level=3>>B.2.3  Positive steps shall be taken to ensure that the weld joining the backing material does not come into contact
with the cladding material.<<HEADING_END>>
<<HEADING level=3>>B.3 Austenitic (300 Series) Stainless Steel Overlay<<HEADING_END>>
<<HEADING level=3>>B.3.1  Austenitic stainless steel overlays or back cladding shall have a first layer that is predominantly austenitic and
free of cracks.<<HEADING_END>>
<<TABLE_1>>
| Overlay Material                                                                                                                        | Weld Overlay Materials a d                  |              |                                             |              |
|:----------------------------------------------------------------------------------------------------------------------------------------|:--------------------------------------------|:-------------|:--------------------------------------------|:-------------|
|                                                                                                                                         | Equipment Requiring PWHT                    |              | Equipment Not Requiring PWHT                |              |
|                                                                                                                                         | First Layer                                 | Top Layer(s) | First Layer                                 | Top Layer(s) |
| 405/410 S                                                                                                                               | ENiCrFe-2 or -3 or ERNiCr-3 or E/ER309/309L |              | ENiCrFe-2 or -3 or ERNiCr-3 or E/ER309/309L |              |
| 304 SS                                                                                                                                  | b                                           | b            | E/ER309                                     | E/ER308      |
| 304L SS                                                                                                                                 | E/ER/EQ309L                                 | E/ER/EQ308L  | E/ER/EQ309L                                 | E/ER/EQ308L  |
| 316 SS                                                                                                                                  | b                                           | b            | E/ER309Mo                                   | E/ER316      |
| 316L SS                                                                                                                                 | E/ER/EQ309LMo                               | E/ER/EQ316L  | E/ER/EQ309LMo                               | E/ER/EQ316L  |
| 317L SS                                                                                                                                 | E/ER/EQ309LMo                               | E/ER/EQ317L  | E/ER/EQ309LMo                               | E/ER/EQ317L  |
| 321/347 SS                                                                                                                              | E/ER/EQ309L/                                | E/ER/EQ347   | E/ER/EQ309L/                                | E/ER/EQ347   |
|                                                                                                                                         | E309Cb (Nb)                                 |              | E309Cb (Nb)                                 |              |
| Alloy 20-Cb3                                                                                                                            | E/ER/EQ320LR                                | E/ER/EQ320LR | E/ER/EQ320LR                                | E/ER/EQ320LR |
| Alloy 400                                                                                                                               | E/ERNiCu-7 c                                | E/ERNiCu-7   | E/ERNiCu-7 c                                | E/ERNiCu-7   |
| a) Use of this table is limited to carbon and low-alloy steel backing materials.                                                        |                                             |              |                                             |              |
| b) E/ER/EQ308 and E/ER/EQ316 are not normally used in the PWHT’d condition. The purchaser shall approve the use of non-low-carbon       |                                             |              |                                             |              |
| E/ER308 and E/ER316 in the PWHT’d condition.                                                                                            |                                             |              |                                             |              |
| c) ENi-1 or ERNi-1 may be used as alternates.                                                                                           |                                             |              |                                             |              |
| d) Table B.1 refers to coated electrodes and bare wires. For SAW and FCAW, use equivalent electrode classifications (ASME/AWS SFA/A5.9, |                                             |              |                                             |              |
| SFA/A5.14, SFA/A5.22, and SFA/A5.34). Refer to the text for information on other processes.                                             |                                             |              |                                             |              |
<<TABLE_END>>
<<PAGE_END>>
<<PAGE_35>>
<<PARAGRAPH>>W ELDING  G UIDELINES   FOR   THE  C HEMICAL , O IL ,  AND  G AS  I NDUSTRIES
29<<PARAGRAPH_END>>
<<PARAGRAPH>>B.3.2  The completed overlay shall have the chemical composition given in Table B.2. The location of the chemical
composition sample shall be specified by the purchaser. The purchaser shall specify chemistries of austenitic overlay
systems not shown in Table B.2.<<PARAGRAPH_END>>
<<HEADING level=3>>Table B.2—Chemical Composition Requirements for Austenitic Stainless Steel Overlays<<HEADING_END>>
<<HEADING level=3>>Overlay Type
% C (max.)
% Cr (min.)
% Ni (min.)
% Mo
% Cb (Nb)<<HEADING_END>>
<<PARAGRAPH>>308
0.08
18.0
8.0<<PARAGRAPH_END>>
<<PARAGRAPH>>308L
0.04
18.0
8.0<<PARAGRAPH_END>>
<<PARAGRAPH>>316
0.08
16.0
10.0
2.0 to 3.0<<PARAGRAPH_END>>
<<PARAGRAPH>>316L
0.04
16.0
10.0
2.0 to 3.0<<PARAGRAPH_END>>
<<PARAGRAPH>>317L
0.04
18.0
11.0
3.0 to 4.0<<PARAGRAPH_END>>
<<PARAGRAPH>>347
0.08
17.0
9.0
8  ×  C min. to 1.0 max.<<PARAGRAPH_END>>
<<PARAGRAPH>>B.3.3  The ferrite content of the final layer of weld overlay shall be in the range of 3 FN to 10 FN, except for Type 347
which shall have a range of 5 FN to 11 FN. The minimum FN may be reduced to 3 FN, provided the fabricator submits
data verifying that hot cracking will not occur using the lower FN consumable to be used in production and this is
approved by the purchaser.<<PARAGRAPH_END>>
<<HEADING level=3>>B.3.4  Ferrite measurements shall be taken before PWHT.<<HEADING_END>>
<<HEADING level=3>>B.3.5  Magnetic instruments for measuring ferrite shall be calibrated annually per AWS A4.2M.<<HEADING_END>>
<<HEADING level=3>>B.4 Ferritic Stainless Steel Alloys<<HEADING_END>>
<<PARAGRAPH>>The purchaser shall specify the requirements for ferritic stainless steel overlays.<<PARAGRAPH_END>>
<<HEADING level=3>>B.5 Monel Alloy 400 (67Ni-30Cu)<<HEADING_END>>
<<PARAGRAPH>>B.5.1  The PQR shall report Ni, Cu, and Fe. The Fe content shall not exceed 7 % (5 % for HF acid service). Other
chemical composition requirements (in addition to Fe) for the production overlay shall be specified by the purchaser.<<PARAGRAPH_END>>
<<HEADING level=3>>B.5.2  Where ferricyanide testing for the presence of free iron contamination on production welds is required, it is to
be specified by the purchaser in a separate specification.<<HEADING_END>>
<<HEADING level=3>>B.5.3  Single layer overlays are not permitted.<<HEADING_END>>
<<HEADING level=3>>B.6 Nickel-base Alloys (Other Than Ni-Cu Alloy 400)<<HEADING_END>>
<<PARAGRAPH>>The chemical composition requirements for overlay with nickel-base alloys other than Ni-Cu Alloy 400 shall be
specified by the purchaser.<<PARAGRAPH_END>>
<<TABLE_1>>
| Overlay Type   |   % C (max.) |   % Cr (min.) |   % Ni (min.) | % Mo       | % Cb (Nb)              |
|:---------------|-------------:|--------------:|--------------:|:-----------|:-----------------------|
| 308            |         0.08 |            18 |             8 |            |                        |
| 308L           |         0.04 |            18 |             8 |            |                        |
| 316            |         0.08 |            16 |            10 | 2.0 to 3.0 |                        |
| 316L           |         0.04 |            16 |            10 | 2.0 to 3.0 |                        |
| 317L           |         0.04 |            18 |            11 | 3.0 to 4.0 |                        |
| 347            |         0.08 |            17 |             9 |            | 8 × C min. to 1.0 max. |
<<TABLE_END>>
<<PAGE_END>>
<<PAGE_36>>
<<PAGE_END>>
<<PAGE_37>>
<<PAGE_END>>
<<PAGE_38>>
<<HEADING level=3>>Product No. C58203<<HEADING_END>>
<<PAGE_END>>
<<SECTION_START:METADATA>>
Document Type: Digital
Total Pages: 38

Total Tables: 13

Table Reference List:
[TABLE_1] Page: 12, Size: 4x2
[TABLE_1] Page: 15, Size: 5x3
[TABLE_1] Page: 16, Size: 5x3
[TABLE_1] Page: 19, Size: 11x2
[TABLE_2] Page: 19, Size: 7x3
[TABLE_1] Page: 20, Size: 13x6
[TABLE_1] Page: 21, Size: 19x6
[TABLE_1] Page: 29, Size: 11x10
[TABLE_1] Page: 30, Size: 16x14
[TABLE_1] Page: 31, Size: 12x13
[TABLE_1] Page: 32, Size: 17x13
[TABLE_1] Page: 34, Size: 13x5
[TABLE_1] Page: 35, Size: 7x6
<<SECTION_END>>
<<DOCUMENT_END>>
