Repository: Viswazgummadi/RAG_P01

# Retrieval-Augmented Generation (RAG) System for Technical Document Analysis

## Overview
This project implements a Retrieval-Augmented Generation (RAG) system for analyzing technical documents, particularly standards and specifications. It integrates advanced NLP techniques, including document preprocessing, vector database creation, and fine-tuned language model inference, to generate accurate and context-aware responses to user queries.

## System Architecture
The RAG system consists of the following key components:

- **Document Preprocessing**
- **Vector Database Creation**
- **Language Model Fine-tuning**
- **Query Processing and Retrieval**
- **Response Generation**

## Implementation Details

### Document Preprocessing
- **PDF Processing:**
  - Utilizes `PyMuPDF` and `pdf2image` for text and image extraction.
  - Implements OCR using `Tesseract` for scanned documents.
  - Extracts metadata, text content, and structural information.
- **Text Formatting:**
  - Converts extracted content to a standardized format with special tags.
  - Preserves document structure (headings, paragraphs, tables).
- **Metadata Extraction:**
  - Captures document properties (title, author, date).
  - Identifies sections and their hierarchies.

### Vector Database Creation
- **Text Chunking:**
  - Implements `RecursiveCharacterTextSplitter` for content segmentation.
  - Optimizes chunk size and overlap for retrieval efficiency.
- **Embedding Generation:**
  - Uses `HuggingFaceEmbeddings` with `sentence-transformers/all-MiniLM-L6-v2`.
  - Generates vector representations for each text chunk.
- **FAISS Integration:**
  - Implements FAISS for efficient similarity search.
  - Stores vectors and associated metadata for quick retrieval.

### Language Model Fine-tuning
- **Model Selection:** Uses `Mistral-7B-Instruct-v0.2` as the base model.
- **Training Data Preparation:**
  - Generates instruction-response pairs from processed documents.
  - Implements data cleaning and quality filtering.
- **Fine-tuning Process:**
  - Utilizes `PyTorch` and `Transformers` libraries.
  - Implements gradient accumulation and mixed-precision training.

### Query Processing and Retrieval
- **Query Analysis:**
  - Detects file references and section requests in user queries.
  - Implements metadata filtering for targeted retrieval.
- **Context Retrieval:**
  - Performs similarity search using FAISS.
  - Implements a fallback mechanism for direct lookup of standards.
- **Reranking:**
  - Implements a custom reranking algorithm for relevance improvement.
  - Considers document structure and query specificity.

### Response Generation
- **Prompt Engineering:**
  - Designs context-aware prompts for different query types.
  - Incorporates retrieved context and query information.
- **Inference:**
  - Utilizes the fine-tuned model for response generation.
  - Implements temperature and top-p sampling for controlled output.
- **Post-processing:**
  - Cleans generated responses to remove artifacts.
  - Implements fallback mechanisms for low-quality responses.

## Evaluation and Results
The system's performance was evaluated based on:
- **Retrieval Accuracy:** Measured by the relevance of retrieved contexts.
- **Response Quality:** Assessed via human evaluation and automated metrics (BLEU, ROUGE).
- **Inference Speed:** Benchmarked for different query types and document sizes.

## Future Work
Potential enhancements include:
- Multi-modal RAG with image analysis.
- Improved handling of mathematical and chemical formulas.
- Integration with domain-specific knowledge bases.

## Usage
```sh

# Preprocess documents
python preprocess.py --input_dir data2 --output_file processed_data/all_processed.jsonl

# Create vector database
python vector_db.py --jsonl_file processed_data/all_processed.jsonl --output_dir vector_db

# Run interactive RAG system
python scripts/inference_rag.py --model_path models/instruct_model/final \
  --vector_store_path vector_db --use_lora --base_model "mistralai/Mistral-7B-Instruct-v0.2"
```

File: data2/ASTM/ASTM A780 - Repair of Damaged and Uncoated Areas of Hot-Dip Galvanized Coatings/ASTM A780 - Repair of Damaged and Uncoated Areas of Hot-Dip Galvanized Coatings.txt
<<DOCUMENT_START>>
<<PAGE_1>>
<<IMAGE_1>>
[Image 1 contains text: ar be
INTERNATIONAL]
<<HEADING level=3>>Designation: A780/A780M – 09<<HEADING_END>>
<<HEADING level=2>>Standard Practice for
Repair of Damaged and Uncoated Areas of Hot-Dip
Galvanized Coatings 1<<HEADING_END>>
<<PARAGRAPH>>This standard is issued under the ﬁxed designation A780/A780M; the number immediately following the designation indicates the year
of original adoption or, in the case of revision, the year of last revision. A number in parentheses indicates the year of last reapproval.
A superscript epsilon ( ´ ) indicates an editorial change since the last revision or reapproval.<<PARAGRAPH_END>>
<<PARAGRAPH>>This standard has been approved for use by agencies of the Department of Defense.<<PARAGRAPH_END>>
<<PARAGRAPH>>1. Scope*
1.1 This practice describes methods that may be used to
repair damaged hot-dip galvanized coatings on hardware,
structural shapes, and other products fabricated prior to hot-dip
galvanizing, and uncoated areas remaining after initial hot-dip
galvanizing. The damage may be the result of welding or
cutting (ﬂame), in which case the coating will be damaged
predominantly by burning. This practice can also be used to
repair hot-dip galvanized coatings damaged by excessively
rough handling during shipping or erection. Requirements
concerning the renovation of uncoated areas remaining after
initial hot-dip galvanizing are contained within the applicable
material speciﬁcation.
1.2 This practice describes the use of low melting point zinc
alloy repair rods or powders made speciﬁcally for this purpose,
the use of paints containing zinc dust, and the use of sprayed
zinc (metallizing).
1.3 The extent of repair shall be limited to an area mutually
agreeable to the contracting parties. Similarly, contracting
parties shall agree to the repair method to be used.
1.4 This speciﬁcation is applicable to orders in either
inch-pound units (as A780) or in SI units (as A780M).
Inch-pound units and SI units are not necessarily exact
equivalents. Within the text of this speciﬁcation and where
appropriate, SI units are shown in brackets. Each system shall
be used independently of the other without combining values in
any way.<<PARAGRAPH_END>>
<<PARAGRAPH>>1.5  This standard does not purport to address the safety
problems, if any, associated with its use. It is the responsibility
of the user of this standard to establish appropriate safety and
health practices and determine the applicability of regulatory
limitations prior to use.<<PARAGRAPH_END>>
<<HEADING level=3>>2. Referenced Documents
2.1  ASTM Standards: 2<<HEADING_END>>
<<PARAGRAPH>>A902  Terminology Relating to Metallic Coated Steel Prod-
ucts
D520  Speciﬁcation for Zinc Dust Pigment
2.2
Society for Protective Coatings (SSPC) Documents: 3<<PARAGRAPH_END>>
<<PARAGRAPH>>SSPC-PA2  Measurement of Dry Paint Thickness with Mag-
netic Gages
SSPC-SP2  Hand Tool Cleaning
SSPC-SP5/NACE No.1  White Metal Blast Cleaning
SSPC-SP10/NACE No.2  Near-White Blast Cleaning
SSPC-SP11  Power Tool Cleaning to Bare Metal<<PARAGRAPH_END>>
<<HEADING level=3>>3. Terminology
3.1
Deﬁnitions —For deﬁnitions of terms used in this
practice, refer to Terminology  A902 .<<HEADING_END>>
<<PARAGRAPH>>4. Materials
4.1  Properties —The material used for repairs shall have the
following characteristics:
4.1.1 One application of the material shall provide a coating
thickness of at least 2.0 mils (50.8 µm).<<PARAGRAPH_END>>
<<PARAGRAPH>>1  This practice is under the jurisdiction of ASTM Committee  A05  on Metallic-
Coated Iron and Steel Products and is the direct responsibility of Subcommittee
A05.13  on Structural Shapes and Hardware Speciﬁcations.
Current edition approved May 1, 2009. Published May 2009. Originally
approved in 1980. Last previous edition approved in 2006 as A780 – 01(2006). DOI:
10.1520/A0780_A0780M-09.<<PARAGRAPH_END>>
<<PARAGRAPH>>2  For referenced ASTM standards, visit the ASTM website, www.astm.org, or
contact ASTM Customer Service at service@astm.org. For  Annual Book of ASTM
Standards  volume information, refer to the standard’s Document Summary page on
the ASTM website.
3  Available from Society for Protective Coatings (SSPC), 40 24th St., 6th Floor,
Pittsburgh, PA 15222-4656, http://www.sspc.org.<<PARAGRAPH_END>>
<<HEADING level=3>>*A Summary of Changes section appears at the end of this standard.<<HEADING_END>>
<<PARAGRAPH>>Copyright © ASTM International. 100 Barr Harbour Drive, P.O. box C700 West Conshohocken, Pennsylvania 19428-2959, United States<<PARAGRAPH_END>>
<<PARAGRAPH>>Copyright by ASTM Int'l (all rights reserved); Wed Jul 11 05:04:07 EDT 2012
Downloaded/printed by
Anjan Sen (Albawardi+Steel+Industries) pursuant to License Agreement. No further reproductions authorized.<<PARAGRAPH_END>>
<<PARAGRAPH>>1<<PARAGRAPH_END>>
<<PAGE_END>>
<<PAGE_2>>
<<IMAGE_2>>
[Image 2 contains text: rd?]
<<HEADING level=3>>A780/A780M – 09<<HEADING_END>>
<<PARAGRAPH>>4.1.2 The applied coating shall provide barrier protection
and shall preferably be anodic to steel.
4.1.3 Application of the coating material shall be possible
under shop or ﬁeld conditions.
4.2  Types —There are three types of material that possess
the required properties and may be used to repair damaged
galvanized coatings, as follows:
4.2.1  Zinc-Based Solders —Zinc alloy solders are to be used
for repairs. The most common types of solders are zinc-
cadmium, zinc-tin-lead, and zinc-tin-copper alloys. Zinc-
cadmium and zinc-tin-lead alloys have liquidus temperatures in
the ranges from 518 to 527°F (270 to 275°C) and 446 to 500°F
(230 to 260°C), respectively. (The liquidus temperature is that
temperature above which an alloy is completely molten.) The
zinc-tin-copper alloys have a liquidus temperature in the range
from 660 to 670°F (349 to 354°C), but they are applied while
in a semisolid state in the preferred application temperature
range from 480 to 570°F (250 to 300°C). The solders can be
used in rod form or as powders.  Annex A1  describes the use of
zinc-based solders.
4.2.2  Paints Containing Zinc Dust —These are usually
based on organic binders, pre-mixed and formulated speciﬁ-<<PARAGRAPH_END>>
<<PARAGRAPH>>cally for use on steel surfaces. Paints containing zinc dust, with
concentrations of zinc dust in the range of 65 to 69 % or above
92 % in the dried ﬁlm, are considered equally effective for the
repair of damaged galvanized coatings. The repair paint to be
used shall be selected by the galvanizer, unless the purchaser
speciﬁes a particular concentration or paint system. Corrosion
resistance and service performance are very dependent on the
properties of the paint system, the extent of surface prepara-
tion, and skills of individual applicators.  Annex A2  describes
the use of paints containing zinc dust. Speciﬁcation  D520
describes the zinc dust component of these paints.
4.2.3  Sprayed Zinc —This method involves the application
of a zinc coating by spraying the surface to be repaired with
droplets of molten metal using wire or ribbon, or powder
processes.  Annex A3  describes the use of sprayed zinc.
4.3 For further information, reference may be made to the
papers, procedures, and speciﬁcations in Refs.  ( 1 )  through  ( 4 )
(see list of references at the end of this practice).<<PARAGRAPH_END>>
<<HEADING level=3>>5. Keywords
5.1 coatings—zinc; galvanized coating repair; galvanized
coatings; touch-up; zinc coating repair; zinc coatings<<HEADING_END>>
<<HEADING level=3>>ANNEXES<<HEADING_END>>
<<HEADING level=3>>(Mandatory Information)<<HEADING_END>>
<<HEADING level=3>>A1. REPAIR USING ZINC-BASED ALLOYS<<HEADING_END>>
<<PARAGRAPH>>A1.1
Clean the surface to be reconditioned using a wire
brush, a light grinding action, or mild blasting. To ensure that
a smooth reconditioned coating can be effected, surface prepa-
ration shall extend into the surrounding, undamaged galva-
nized coating.<<PARAGRAPH_END>>
<<PARAGRAPH>>burned. Wire brush the surface to be reconditioned during
preheating. Pre-ﬂux, if necessary.<<PARAGRAPH_END>>
<<PARAGRAPH>>A1.4
Rub the cleaned, preheated area with the repair stick
to deposit an evenly distributed layer of the zinc alloy. When
powdered zinc alloys are used, sprinkle the powder on the
cleaned, preheated surface and spread out with a spatula or
similar tool. The thickness of the applied coating shall be as
agreed upon between the contracting parties.<<PARAGRAPH_END>>
<<PARAGRAPH>>A1.2
If the area to be reconditioned includes welds, ﬁrst
remove all weld ﬂux residue and weld spatter (of a size that
cannot be removed by wire brushing or blast cleaning) by
mechanical means, such as chipping, grinding, or power
scaling, etc.<<PARAGRAPH_END>>
<<PARAGRAPH>>A1.5
When the repair has been effected, remove ﬂux
residue by rinsing with water or wiping with a damp cloth.<<PARAGRAPH_END>>
<<PARAGRAPH>>A1.3 Preheat the cleaned area to be reconditioned to at least
600°F (315°C). Do not overheat the surface beyond 750°F
(400°C), nor allow the surrounding galvanized coating to be<<PARAGRAPH_END>>
<<PARAGRAPH>>A1.6 Take thickness measurements with either a magnetic,
electromagnetic, or eddy-current gage to ensure that the
applied coating is as speciﬁed.<<PARAGRAPH_END>>
<<HEADING level=3>>A2. REPAIR USING PAINTS CONTAINING ZINC DUST<<HEADING_END>>
<<PARAGRAPH>>A2.1 Preparation of the damaged surface will be inﬂuenced
by the type of paint selected and the anticipated service
conditions. Experience shows that in general, organic zinc-rich
systems are tolerant of marginal surface preparation. Most
organic paints containing zinc dust are not critical of climatic
or atmospheric conditions for curing. The following general
guidelines shall apply:<<PARAGRAPH_END>>
<<PARAGRAPH>>A2.1.1 Surfaces to be reconditioned with paints containing
zinc dust shall be clean, dry, and free of oil, grease, preexisting
paint, and corrosion by-products.
A2.1.2 Where anticipated, ﬁeld service conditions include
immersion, blast clean the surface in accordance with SSPC-
SP10/NACE No. 2 near white metal. For less critical ﬁeld
exposure conditions, clean the surface to bare metal, in<<PARAGRAPH_END>>
<<PARAGRAPH>>Copyright by ASTM Int'l (all rights reserved); Wed Jul 11 05:04:07 EDT 2012
Downloaded/printed by
Anjan Sen (Albawardi+Steel+Industries) pursuant to License Agreement. No further reproductions authorized.<<PARAGRAPH_END>>
<<PARAGRAPH>>2<<PARAGRAPH_END>>
<<PAGE_END>>
<<PAGE_3>>
<<IMAGE_3>>
[Image 3 contains text: rd?]
<<HEADING level=3>>A780/A780M – 09<<HEADING_END>>
<<PARAGRAPH>>accordance with  SSPC-SP11 , as a minimum. Where circum-
stances do not allow blast or power tool cleaning, it is
permissible to hand tool areas clean in accordance with
SSPC-SP2 . To ensure that a smooth reconditioned coating can
be effected, surface preparation shall extend into the undam-
aged galvanized coating. The method and extent of surface
preparation shall be mutually agreeable to the contracting
parties.
A2.1.3 If the area to be reconditioned includes welds, ﬁrst
remove all weld ﬂux residue and weld spatter (of a size that
cannot be removed by wire brushing or blast cleaning) by
mechanical means, such as chipping, grinding, or power
scaling, etc.<<PARAGRAPH_END>>
<<PARAGRAPH>>A2.1.4 Spray or brush-apply the paints containing zinc dust
to the prepared area. Apply the paint as in accordance with the
manufacturer’s printed instructions in a single application
employing multiple passes to achieve a dry ﬁlm thickness to be
agreed upon between the contracting parties. Allow adequate
curing time before subjecting repaired items to service condi-
tions in accordance with the manufacturer’s printed instruc-
tions.
A2.1.5 Take thickness measurements with either a mag-
netic, electromagnetic, or eddy-current gage to ensure that the
applied coating is as speciﬁed in accordance with  SSPC-PA2 .<<PARAGRAPH_END>>
<<HEADING level=3>>A3. REPAIR USING SPRAYED ZINC (METALLIZING)<<HEADING_END>>
<<PARAGRAPH>>A3.1 Surfaces to be reconditioned by zinc metallizing shall
be clean, dry and free of oil, grease, and corrosion products.<<PARAGRAPH_END>>
<<PARAGRAPH>>means of metal-spraying pistols fed with either zinc wire or
zinc powder. Apply the sprayed coating as soon as possible
after surface preparation and before visible deterioration of the
surface has occurred.<<PARAGRAPH_END>>
<<PARAGRAPH>>A3.2
If the area to be reconditioned includes welds, ﬁrst
remove all ﬂux residue and weld spatter of a size or type that
cannot be removed by blast cleaning by mechanical means,
that is, chipping, etc.<<PARAGRAPH_END>>
<<PARAGRAPH>>A3.6 The surface of the sprayed coating shall be of uniform
texture, free of lumps, coarse areas, and loosely adherent
particles.<<PARAGRAPH_END>>
<<PARAGRAPH>>A3.3
Blast clean the surface to be reconditioned in accor-
dance with SSPC-SP5/NACE No. 1, white metal.<<PARAGRAPH_END>>
<<PARAGRAPH>>A3.7
The nominal thickness of the sprayed zinc coating
shall be previously agreed upon between the contracting
parties.<<PARAGRAPH_END>>
<<PARAGRAPH>>A3.4 To ensure that a smooth reconditioned coating can be
effected, surface preparation shall be extended into the sur-
rounding undamaged galvanized coating.<<PARAGRAPH_END>>
<<PARAGRAPH>>A3.8 Take thickness measurements with either a magnetic,
electromagnetic, or eddy-current gage to ensure that the
applied coating is as speciﬁed.<<PARAGRAPH_END>>
<<PARAGRAPH>>A3.5
Apply the coating to the clean and dry surface by<<PARAGRAPH_END>>
<<HEADING level=3>>REFERENCES<<HEADING_END>>
<<PARAGRAPH>>( 1 )  Van Eijnsbergen, J. F. H., et al, “Reconditioning Damaged Galvanized
Surfaces,’’ 6th International Conference on Hot Dip Galvanizing,
Interlaken, June 1961, pp. 128–141.
( 2 ) SSPC-Paint-20,“ Zinc Rich Coatings, Type I Inorganic, Type II
Organic,’’ Steel Structures Painting Council, 4400 Fifth Ave., Pitts-
burgh, PA 15213, 1979.<<PARAGRAPH_END>>
<<PARAGRAPH>>( 3 ) MIL-P-21035 (Ships), Military Speciﬁcation,“ Paint, High Zinc Dust
Content, Galvanizing Repair,’’ Amendment 1, U.S. Government
Printing Office, Washington, DC, 1970.
( 4 )  “Recommended Practices for Fused Thermal Sprayed Deposits,’’
American Welding Society, Inc., 550 N.W. LeJeune Rd., Miami, FL
33135, 1975.<<PARAGRAPH_END>>
<<HEADING level=3>>SUMMARY OF CHANGES<<HEADING_END>>
<<PARAGRAPH>>Committee A05 has identiﬁed the location of selected changes to this standard since the last issue
(A780 – 01(2006)) that may impact the use of this standard. (May 1, 2009)<<PARAGRAPH_END>>
<<PARAGRAPH>>( 1 ) Revised  1.4  and changed designation to make standard
applicable in both units.<<PARAGRAPH_END>>
<<PARAGRAPH>>Copyright by ASTM Int'l (all rights reserved); Wed Jul 11 05:04:07 EDT 2012
Downloaded/printed by
Anjan Sen (Albawardi+Steel+Industries) pursuant to License Agreement. No further reproductions authorized.<<PARAGRAPH_END>>
<<PARAGRAPH>>3<<PARAGRAPH_END>>
<<PAGE_END>>
<<PAGE_4>>
<<IMAGE_4>>
[Image 4 contains text: rd?]
<<HEADING level=3>>A780/A780M – 09<<HEADING_END>>
<<PARAGRAPH>>ASTM International takes no position respecting the validity of any patent rights asserted in connection with any item mentioned
in this standard. Users of this standard are expressly advised that determination of the validity of any such patent rights, and the risk
of infringement of such rights, are entirely their own responsibility.<<PARAGRAPH_END>>
<<PARAGRAPH>>This standard is subject to revision at any time by the responsible technical committee and must be reviewed every ﬁve years and
if not revised, either reapproved or withdrawn. Your comments are invited either for revision of this standard or for additional standards
and should be addressed to ASTM International Headquarters. Your comments will receive careful consideration at a meeting of the
responsible technical committee, which you may attend. If you feel that your comments have not received a fair hearing you should
make your views known to the ASTM Committee on Standards, at the address shown below.<<PARAGRAPH_END>>
<<PARAGRAPH>>This standard is copyrighted by ASTM International, 100 Barr Harbor Drive, PO Box C700, West Conshohocken, PA 19428-2959,
United States. Individual reprints (single or multiple copies) of this standard may be obtained by contacting ASTM at the above
address or at 610-832-9585 (phone), 610-832-9555 (fax), or service@astm.org (e-mail); or through the ASTM website
(www.astm.org). Permission rights to photocopy the standard may also be secured from the ASTM website (www.astm.org/
COPYRIGHT/).<<PARAGRAPH_END>>
<<PARAGRAPH>>Copyright by ASTM Int'l (all rights reserved); Wed Jul 11 05:04:07 EDT 2012
Downloaded/printed by
Anjan Sen (Albawardi+Steel+Industries) pursuant to License Agreement. No further reproductions authorized.<<PARAGRAPH_END>>
<<PARAGRAPH>>4<<PARAGRAPH_END>>
<<PAGE_END>>
<<SECTION_START:METADATA>>
Document Type: Digital
Total Pages: 4
Total Images: 4

Image Reference Table:
[IMAGE_1] Page: 1, Size: 224x216
[IMAGE_2] Page: 2, Size: 120x105
[IMAGE_3] Page: 3, Size: 120x105
[IMAGE_4] Page: 4, Size: 120x105
<<SECTION_END>>
<<DOCUMENT_END>>
