Repository: Viswazgummadi/RAG_P01

# Retrieval-Augmented Generation (RAG) System for Technical Document Analysis

## Overview
This project implements a Retrieval-Augmented Generation (RAG) system for analyzing technical documents, particularly standards and specifications. It integrates advanced NLP techniques, including document preprocessing, vector database creation, and fine-tuned language model inference, to generate accurate and context-aware responses to user queries.

## System Architecture
The RAG system consists of the following key components:

- **Document Preprocessing**
- **Vector Database Creation**
- **Language Model Fine-tuning**
- **Query Processing and Retrieval**
- **Response Generation**

## Implementation Details

### Document Preprocessing
- **PDF Processing:**
  - Utilizes `PyMuPDF` and `pdf2image` for text and image extraction.
  - Implements OCR using `Tesseract` for scanned documents.
  - Extracts metadata, text content, and structural information.
- **Text Formatting:**
  - Converts extracted content to a standardized format with special tags.
  - Preserves document structure (headings, paragraphs, tables).
- **Metadata Extraction:**
  - Captures document properties (title, author, date).
  - Identifies sections and their hierarchies.

### Vector Database Creation
- **Text Chunking:**
  - Implements `RecursiveCharacterTextSplitter` for content segmentation.
  - Optimizes chunk size and overlap for retrieval efficiency.
- **Embedding Generation:**
  - Uses `HuggingFaceEmbeddings` with `sentence-transformers/all-MiniLM-L6-v2`.
  - Generates vector representations for each text chunk.
- **FAISS Integration:**
  - Implements FAISS for efficient similarity search.
  - Stores vectors and associated metadata for quick retrieval.

### Language Model Fine-tuning
- **Model Selection:** Uses `Mistral-7B-Instruct-v0.2` as the base model.
- **Training Data Preparation:**
  - Generates instruction-response pairs from processed documents.
  - Implements data cleaning and quality filtering.
- **Fine-tuning Process:**
  - Utilizes `PyTorch` and `Transformers` libraries.
  - Implements gradient accumulation and mixed-precision training.

### Query Processing and Retrieval
- **Query Analysis:**
  - Detects file references and section requests in user queries.
  - Implements metadata filtering for targeted retrieval.
- **Context Retrieval:**
  - Performs similarity search using FAISS.
  - Implements a fallback mechanism for direct lookup of standards.
- **Reranking:**
  - Implements a custom reranking algorithm for relevance improvement.
  - Considers document structure and query specificity.

### Response Generation
- **Prompt Engineering:**
  - Designs context-aware prompts for different query types.
  - Incorporates retrieved context and query information.
- **Inference:**
  - Utilizes the fine-tuned model for response generation.
  - Implements temperature and top-p sampling for controlled output.
- **Post-processing:**
  - Cleans generated responses to remove artifacts.
  - Implements fallback mechanisms for low-quality responses.

## Evaluation and Results
The system's performance was evaluated based on:
- **Retrieval Accuracy:** Measured by the relevance of retrieved contexts.
- **Response Quality:** Assessed via human evaluation and automated metrics (BLEU, ROUGE).
- **Inference Speed:** Benchmarked for different query types and document sizes.

## Future Work
Potential enhancements include:
- Multi-modal RAG with image analysis.
- Improved handling of mathematical and chemical formulas.
- Integration with domain-specific knowledge bases.

## Usage
```sh

# Preprocess documents
python preprocess.py --input_dir data2 --output_file processed_data/all_processed.jsonl

# Create vector database
python vector_db.py --jsonl_file processed_data/all_processed.jsonl --output_dir vector_db

# Run interactive RAG system
python scripts/inference_rag.py --model_path models/instruct_model/final \
  --vector_store_path vector_db --use_lora --base_model "mistralai/Mistral-7B-Instruct-v0.2"
```

File: data2/ASTM/ASTM A707 A707M-14/ASTM A707 A707M-14.txt
<<DOCUMENT_START>>
<<PAGE_1>>
<<IMAGE_1>>
[Image 1 contains text: ar be
INTERNATIONAL]
<<HEADING level=3>>Designation: A707/A707M  − 14<<HEADING_END>>
<<HEADING level=2>>Standard Speciﬁcation for
Forged Carbon and Alloy Steel Flanges for Low-
Temperature Service 1<<HEADING_END>>
<<PARAGRAPH>>This standard is issued under the ﬁxed designation A707/A707M; the number immediately following the designation indicates the year
of original adoption or, in the case of revision, the year of last revision. A number in parentheses indicates the year of last reapproval.
A superscript epsilon ( ´ ) indicates an editorial change since the last revision or reapproval.<<PARAGRAPH_END>>
<<HEADING level=3>>1. Scope*<<HEADING_END>>
<<PARAGRAPH>>be used independently of the other. Combining values from the
two systems may result in nonconformance with the speciﬁ-
cation.<<PARAGRAPH_END>>
<<PARAGRAPH>>1.1 This speciﬁcation covers forged carbon and alloy steel
ﬂanges intended primarily for petroleum and gas pipelines in
areas subject to low ambient temperatures. Included are ﬂanges
to speciﬁed dimensions or to dimensional standards such as
those MSS, ASME, and API speciﬁcations that are referenced
in Section  2 .<<PARAGRAPH_END>>
<<HEADING level=3>>2. Referenced Documents<<HEADING_END>>
<<PARAGRAPH>>2.1 In addition to those reference documents listed in
Speciﬁcation  A961/A961M , the following list of standards
apply to this speciﬁcation:<<PARAGRAPH_END>>
<<PARAGRAPH>>1.2 Supplementary requirements are provided for use when
additional requirements are desired. These shall apply only
when speciﬁed individually by the purchaser in the order.<<PARAGRAPH_END>>
<<PARAGRAPH>>2.2  ASTM Standards: 2<<PARAGRAPH_END>>
<<PARAGRAPH>>A388/A388M  Practice for Ultrasonic Examination of Steel
Forgings
A788/A788M  Speciﬁcation for Steel Forgings, General Re-
quirements
A961/A961M  Speciﬁcation for Common Requirements for
Steel Flanges, Forged Fittings, Valves, and Parts for
Piping Applications
2.3  MSS Standards:
SP 44  Steel Pipeline Flanges 3<<PARAGRAPH_END>>
<<PARAGRAPH>>1.3 Eight grades, four yield-strength classes, and three
different notch toughness levels are included.<<PARAGRAPH_END>>
<<PARAGRAPH>>1.4 The availability of a particular size of ﬂange of a
speciﬁc grade and class is limited only by the capability of the
composition to meet the speciﬁed mechanical property require-
ments. However, current practice normally limits the follow-
ing:
(a)  Grade L1 to Classes 1 and 2,
(b)  Grade L2 to Classes 1, 2, and 3,
(c)  Grade L3 to Classes 1, 2, and 3,
(d)  Grade L4 to Classes 1, 2, and 3,
(e)  Grade L7 to Classes 1 and 2, and
(f)  Grades L5, L6, and L8 are generally available in any
class.<<PARAGRAPH_END>>
<<PARAGRAPH>>2.4  API Standard:
605  Large Diameter Carbon Steel Flanges 4<<PARAGRAPH_END>>
<<PARAGRAPH>>2.5  ASME Boiler and Pressure Vessel Code:
Section VIII  Division I, Part UG-84 5<<PARAGRAPH_END>>
<<PARAGRAPH>>Section IX 5<<PARAGRAPH_END>>
<<PARAGRAPH>>2.6  ASME Standard:
B 16.5  Dimensional Standards for Steel Pipe Flanges and
Flanged Fittings 5<<PARAGRAPH_END>>
<<PARAGRAPH>>1.5 This speciﬁcation is expressed in both inch-pound units
and in SI units. However, unless the order speciﬁes the
applicable “M” speciﬁcation designation (SI units), the mate-
rial shall be furnished to inch-pound units.<<PARAGRAPH_END>>
<<PARAGRAPH>>2.7  AWS Standards:
A 5.5  Low-Alloy Steel Covered Arc-Welding Electrodes 6<<PARAGRAPH_END>>
<<PARAGRAPH>>1.6 The values stated in either inch-pound units or SI units
are to be regarded separately as standard. Within the text, the
SI units are shown in brackets. The values stated in each
system are not exact equivalents; therefore, each system must<<PARAGRAPH_END>>
<<PARAGRAPH>>2  For referenced ASTM standards, visit the ASTM website, www.astm.org, or
contact ASTM Customer Service at service@astm.org. For  Annual Book of ASTM
Standards  volume information, refer to the standard’s Document Summary page on
the ASTM website.
3  Available from Manufacturers Standardization Society of the Valve and Fittings
Industry (MSS), 127 Park St., NE, Vienna, VA 22180-4602, http://www.mss-
hq.com.
4  Available from American Petroleum Institute (API), 1220 L. St., NW,
Washington, DC 20005-4070, http://api-ec.api.org.
5  Available from American Society of Mechanical Engineers (ASME), ASME
International Headquarters, Two Park Ave., New York, NY 10016-5990, http://
www.asme.org.
6  Available from American Welding Society (AWS), 550 NW LeJeune Rd.,
Miami, FL 33126, http://www.aws.org.<<PARAGRAPH_END>>
<<PARAGRAPH>>1  This speciﬁcation is under the jurisdiction of ASTM Committee  A01  on Steel,
Stainless Steel and Related Alloys and is the direct responsibility of Subcommittee
A01.22  on Steel Forgings and Wrought Fittings for Piping Applications and Bolting
Materials for Piping and Special Purpose Applications.
Current edition approved Oct. 1, 2014. Published October 2014. Originally
approved in 1974. Last previous edition approved in 2013 as A707/A707M–13.
DOI: 10.1520/A0707_A0707M-14.<<PARAGRAPH_END>>
<<HEADING level=3>>*A Summary of Changes section appears at the end of this standard<<HEADING_END>>
<<PARAGRAPH>>Copyright © ASTM International, 100 Barr Harbor Drive, PO Box C700, West Conshohocken, PA 19428-2959. United States<<PARAGRAPH_END>>
<<PARAGRAPH>>1<<PARAGRAPH_END>>
<<PAGE_END>>
<<PAGE_2>>
<<IMAGE_2>>
[Image 2 contains text: rd?]
<<HEADING level=3>>A707/A707M −14<<HEADING_END>>
<<HEADING level=3>>3. Terminology<<HEADING_END>>
<<PARAGRAPH>>this speciﬁcation. In case of conﬂict between the requirements
of this speciﬁcation and Speciﬁcation  A961/A961M , this
speciﬁcation shall prevail.<<PARAGRAPH_END>>
<<PARAGRAPH>>3.1  Deﬁnitions:
3.1.1  ﬂakes— short discontinuous internal ﬁssures attributed
to stresses produced by localized transformation and decreased
solubility of hydrogen during cooling after hot working.
3.1.2  linear surface imperfection (or indication)— an imper-
fection or indication with a length at least three times its width.<<PARAGRAPH_END>>
<<HEADING level=3>>6. Manufacture<<HEADING_END>>
<<PARAGRAPH>>6.1 The steel shall meet the melting practice of Speciﬁcation
A961/A961M .<<PARAGRAPH_END>>
<<PARAGRAPH>>6.2 The ﬁnished product shall be a forging as deﬁned by  3
(only) of Speciﬁcation  A788/A788M .<<PARAGRAPH_END>>
<<HEADING level=3>>4. Ordering Information<<HEADING_END>>
<<PARAGRAPH>>4.1 It is the purchaser’s responsibility to specify in the
purchase order all ordering information necessary to purchase
the needed material. In addition to the ordering information
guide lines in Speciﬁcation  A961/A961M , orders should in-
clude the following information:
4.1.1 Additional requirements (see  Table 1  footnotes,  9.2.2 ,
9.3 ,  11.5 ,  17.1 , and  21.1 ).<<PARAGRAPH_END>>
<<HEADING level=3>>7. Heat Treatment<<HEADING_END>>
<<PARAGRAPH>>7.1 After forging and before reheating for heat treatment,
the forging shall be allowed to cool substantially below the
transformation range. The method of cooling shall be such as
to ensure against the development of cracks, ﬂakes, etc.<<PARAGRAPH_END>>
<<PARAGRAPH>>7.2 All material shall be heat treated by annealing,
normalizing,
precipitation
hardening,
quenching-and-
tempering, normalizing-and-tempering, normalizing-and-
precipitation hardening, or quenching-and-precipitation hard-
ening.
7.2.1 The procedures for the various heat treatments are as
given in Speciﬁcation  A961/A961M  except as deﬁned in the
following:<<PARAGRAPH_END>>
<<HEADING level=3>>5. General Requirements<<HEADING_END>>
<<PARAGRAPH>>5.1 Product furnished to this speciﬁcation shall conform to
the requirements of Speciﬁcation  A961/A961M , including any
supplementary requirements that are indicated in the purchase
order. Failure to comply with the general requirements of
Speciﬁcation  A961/A961M  constitutes nonconformance with<<PARAGRAPH_END>>
<<HEADING level=3>>TABLE 1 Chemical Requirements<<HEADING_END>>
<<PARAGRAPH>>Element
Grade<<PARAGRAPH_END>>
<<PARAGRAPH>>L1 A
L2 A
L3
L4
L5
L6
L7 B
L8<<PARAGRAPH_END>>
<<PARAGRAPH>>Carbon, max, %
Heat analysis
0.20
0.30
0.22
0.18
0.07
0.07
0.20
0.20
Product analysis
0.23
0.33
0.25
0.20
0.09
0.09
0.22
0.22
Manganese, %
Heat analysis
Product analysis
0.60-1.50
0.55-1.60
0.60-1.35
0.55-1.45
1.15–1.50
1.05–1.60
0.45–0.65
0.40–0.70
0.40–0.70
0.35–0.75
1.85–2.20
1.75–2.30
0.90 max
1.00 max
0.20–0.40
0.15–0.45
Phosphorus, max, %
Heat analysis
Product analysis
0.030
0.035
0.030
0.035
0.025
0.030
0.025
0.030
0.025
0.030
0.025
0.030
0.025
0.030
0.020
0.025
Sulfur, max, %
Heat analysis
Product analysis
0.030
0.040
0.030
0.040
0.025
0.035
0.025
0.035
0.025
0.035
0.025
0.035
0.025
0.035
0.020
0.025
Silicon, max, %
Heat analysis
Product analysis
0.35
0.37
0.35
0.37
0.30
0.32
0.35
0.37
0.35
0.37
0.15
0.17
0.35
0.37
0.35
0.37
Chromium, %
Heat analysis
Product analysis
0.30 max
0.34 max
0.30 max
0.34 max
0.30 max
0.34 max
0.30 max
0.34 max
0.60–0.90
0.56–0.94
0.30 max
0.34 max
0.30 max
0.34 max
1.50–2.00
1.44–2.06
Nickel, %
Heat analysis
Product analysis
0.40 max
0.43 max
0.40 max
0.43 max
0.40 max
0.43 max
1.65–2.00
1.60–2.05
0.70–1.00
0.67–1.03
0.40 max
0.43 max
3.2–3.7
3.18–3.82
2.8–3.9
2.68–3.97
Molybdenum, %
Heat analysis
Product analysis
0.12 max
0.13 max
0.12 max
0.13 max
0.12 max
0.13 max
0.20–0.30
0.19–0.33
0.15–0.25
0.14–0.28
0.25–0.35
0.22–0.38
0.12 max
0.13 max
0.40–0.60
0.35–0.65
Vanadium, %
Heat analysis
Product analysis
0.05 max
0.06 max
0.05 max
0.06 max
0.04–0.11
0.03–0.13
0.05 max
0.06 max
0.05 max
0.06 max
0.05 max
0.06 max
0.05 max
0.06 max
0.05 max
0.06 max
Nitrogen, %
Heat analysis
Product analysis
...
...
...
...
0.010–0.030
0.005–0.035
...
...
...
...
...
...
...
...
...
...
Copper, %
Heat analysis
Product analysis
0.40 max
0.43 max
0.40 max
0.43 max
0.20 min C
0.18 min C
0.40 max
0.43 max
1.00–1.30
0.95–1.35
0.40 max
0.43 max
0.40 max
0.43 max
0.40 max
0.43 max
Columbium, %
Heat analysis
Product analysis
0.02 max
0.03 max
0.02 max
0.03 max
0.02 max
0.03 max
0.02 max
0.03 max
0.03 min
0.02 min
0.06–0.10
0.05–0.11
0.02 max
0.03 max
0.02 max
0.03 max<<PARAGRAPH_END>>
<<PARAGRAPH>>A  The sum of copper, nickel, chromium, and molybdenum shall not exceed 1.00 % on heat analysis.
B  The sum of chromium, molybdenum and vanadium shall not exceed 0.32 % on heat analysis.
C  When speciﬁed.<<PARAGRAPH_END>>
<<PARAGRAPH>>2<<PARAGRAPH_END>>
<<PAGE_END>>
<<PAGE_3>>
<<IMAGE_3>>
[Image 3 contains text: rd?]
<<HEADING level=3>>A707/A707M −14<<HEADING_END>>
<<PARAGRAPH>>7.2.1.1  Precipitation Hardening— Consists of heating to a
temperature between 1000 and 1250°F [538 and 677°C],
holding at temperature for not less than   1 ⁄ 2  h, and then cooling
at any convenient rate.<<PARAGRAPH_END>>
<<PARAGRAPH>>testing at any location on the ﬂange, provided such testing does
not render the ﬂange useless.<<PARAGRAPH_END>>
<<HEADING level=3>>11. Impact Requirements<<HEADING_END>>
<<PARAGRAPH>>11.1 The material in the weld neck shall conform to the
requirements as to impact properties prescribed in  Table 2  if
the weld neck section is   1 ⁄ 4  in. [6 mm] or greater in thickness.<<PARAGRAPH_END>>
<<HEADING level=3>>8. Chemical Composition<<HEADING_END>>
<<PARAGRAPH>>8.1 A chemical heat analysis in accordance with Speciﬁca-
tion  A961/A961M  shall be made and conform to the require-
ments as to chemical composition prescribed in  Table 1 .
Leaded steels shall not be permitted.<<PARAGRAPH_END>>
<<PARAGRAPH>>11.2 For the purpose of determining conformance with
Table 2 , specimens shall be obtained from production ﬂanges
after heat treatment or from separately forged test blanks
prepared from the stock used to make the forgings. Such test
blanks shall conform to the requirements of Speciﬁcation
A961/A961M .<<PARAGRAPH_END>>
<<HEADING level=3>>9. Mechanical Requirements<<HEADING_END>>
<<PARAGRAPH>>9.1 The material in the weld neck shall conform to the
mechanical property requirements prescribed in  Table 2 .<<PARAGRAPH_END>>
<<PARAGRAPH>>11.3 Specimens shall be obtained from a location on the
ﬂange or test blank that represents the midwall of the weld
neck if the thickness of the weld neck is 2 in. [50 mm] or less.
If the thickness is greater than 2 in. [50 mm], the specimen
location shall be midway between a surface and the center of
thickness. Specimens taken from a ﬂange shall be oriented
longitudinally with respect to the bore of the ﬂange.<<PARAGRAPH_END>>
<<PARAGRAPH>>9.2 For the purpose of determining conformance with  Table
2 , mechanical testing requirements shall conform to Speciﬁca-
tion  A961/A961M .
9.2.1 For ﬂanges smaller than 24 in. [610 mm] in size, the
forged test blanks shall be at least 2 in. [50 mm] wide by 2 in.
[50 mm] thick by 12 in. [300 mm] in length. The test
specimens shall be taken with their longitudinal axes parallel to
the length of the test blank.
9.2.2 For ﬂanges 24 in. [610 mm] and larger in size, the test
blank dimensions and orientation of test specimens with
respect to the test blank shall be subject to agreement.<<PARAGRAPH_END>>
<<PARAGRAPH>>11.4 One test (three specimens) shall be made from each
heat in each heat treatment charge.<<PARAGRAPH_END>>
<<PARAGRAPH>>11.5 Unless otherwise speciﬁed, the test temperature shall
be as speciﬁed in  Table 3 .<<PARAGRAPH_END>>
<<PARAGRAPH>>9.3 Specimens shall be obtained from the midwall of the
thinnest section of the hub of the ﬂange or   3 ⁄ 4  in. [19 mm] from
the surface of the test blank. The orientation of specimens
taken from a ﬂange shall be subject to agreement.<<PARAGRAPH_END>>
<<HEADING level=3>>12. Product Analysis<<HEADING_END>>
<<PARAGRAPH>>12.1 The purchaser may make a product analysis on ﬂanges
supplied to this speciﬁcation in accordance with Speciﬁcation
A961/A961M .<<PARAGRAPH_END>>
<<HEADING level=3>>10. Hardness Requirements<<HEADING_END>>
<<HEADING level=3>>13. Ultrasonic Examination<<HEADING_END>>
<<PARAGRAPH>>10.1 A sufficient number of hardness measurements shall be
made to ensure that the hardness values are within the ranges
prescribed in  Table 2 . The number of ﬂanges to be tested shall
be as agreed upon between the manufacturer and the purchaser.
The purchaser may verify that the requirement has been met by<<PARAGRAPH_END>>
<<PARAGRAPH>>13.1 Each ﬂange weld neck 24 in. [610 mm] and larger in
diameter shall be ultrasonically examined over 100 % of the
area within 2 in. [50 mm] of the welding end.<<PARAGRAPH_END>>
<<PARAGRAPH>>13.2 Longitudinal wave examination using a 2 1 ⁄ 4  MHz
transducer 1 to 1 1 ⁄ 8  in. [25 to 29 mm] in diameter or 1 in. square
[25 mm square] shall be used. Examination shall be in
accordance with the general requirements of Practice  A388/
A388M .<<PARAGRAPH_END>>
<<HEADING level=3>>TABLE 2 Mechanical Requirements<<HEADING_END>>
<<PARAGRAPH>>Property
Class 1
Class 2
Class 3
Class 4<<PARAGRAPH_END>>
<<PARAGRAPH>>Yield strength A   min, ksi [MPa]
42
[290]
52
[360]
60
[415]
75
[515]
Tensile strength, min, ksi [MPa]
60
[415]
66
[455]
75
[515]
90
[620]
Elongation in 2 in. or 50 mm,
min, %
22
22
20
20<<PARAGRAPH_END>>
<<PARAGRAPH>>13.3 Any area giving an indication equal to or larger than
the signal received from a   1 ⁄ 4 -in. [6-mm] ﬂat-bottom hole shall
be cause for rejection. Multiple indications with an amplitude<<PARAGRAPH_END>>
<<PARAGRAPH>>Reduction of area, min, %
40
40
40
40
Hardness, HBW
149–207 149–217 156–235 179–265<<PARAGRAPH_END>>
<<HEADING level=3>>TABLE 3 Impact Test Temperatures A<<HEADING_END>>
<<PARAGRAPH>>Grade
Test Temperature (Unless Otherwise
Speciﬁed), °F [°C]<<PARAGRAPH_END>>
<<PARAGRAPH>>Cv energy absorption, B , C   min, avg,
ft·lbf [J]
30 [41]
40 [54]
50 [68]
50 [68]<<PARAGRAPH_END>>
<<PARAGRAPH>>C v  energy absorption, B , D   min,
ft·lbf [J]
24 [33]
32 [43]
40 [54]
40 [54]<<PARAGRAPH_END>>
<<PARAGRAPH>>L1
−20
[−29]
L2
−50
[−46]
L3
−50
[−46]
L4
−80
[−62]
L5
−80
[−62]
L6
−80
[−62]
L7
−100 [−73]
L8
−100 [−73]<<PARAGRAPH_END>>
<<PARAGRAPH>>A  0.2 % offset.
B  For a set of three full-size [10 by 10 mm] Charpy V-notch specimens. Acceptance
values for sub-size specimens are reduced in proportion to the reduction in width
of the specimen.
C  These requirements are intended to minimize fracture initiation. They are not
intended to give assurance against fracture propagation. If minimization of fracture
propagation is of interest, consideration should be given to specifying Supplemen-
tary Requirement S7 at the operating temperature.
D  Minimum impact energy permitted for one specimen only of a set of three
specimens.<<PARAGRAPH_END>>
<<PARAGRAPH>>A  These temperatures are the lowest test temperatures that are commonly
acceptable by the producer. If the minimum design temperature is higher,
specifying the higher temperature as the test temperature will generally result in
increased availability of a speciﬁc grade in greater thicknesses.<<PARAGRAPH_END>>
<<PARAGRAPH>>3<<PARAGRAPH_END>>
<<PAGE_END>>
<<PAGE_4>>
<<IMAGE_4>>
[Image 4 contains text: rd?]
<<HEADING level=3>>A707/A707M −14<<HEADING_END>>
<<PARAGRAPH>>exceeding 50 % of the indication from the calibration hole,
accompanied by a loss of back reﬂection exceeding 50 %, shall
also be cause for rejection. Any indication that results in a
complete loss of back reﬂection shall be cause for rejection.<<PARAGRAPH_END>>
<<PARAGRAPH>>qualiﬁed in accordance with Section IX and Paragraph UG-84,
Section VIII, Div. 1, of the Code.
18.1.2 All ﬂanges repaired by welding shall be thermally
treated after repair by either complete reheat treatment or
post-weld heat treatment.
18.1.3 Indications discovered by ultrasonic inspection shall
be reinspected in accordance with Section  13  after reheat
treatment.<<PARAGRAPH_END>>
<<HEADING level=3>>14. Tension Tests<<HEADING_END>>
<<PARAGRAPH>>14.1 Tensile requirements shall comply with Speciﬁcation
A961/A961M  where one tension test shall be made from each
heat in each heat treating charge.
14.1.1 When the heat treating temperatures are the same and
the furnaces (either batch or continuous type) are controlled
within  6 25°F [ 6 14°C] and equipped with recording pyrom-
eters so that complete records of heat treatment are available,
then one tension test from each heat is required instead of one
test from each heat in each heat treatment charge. The test
specimen material shall be included with a furnace charge.<<PARAGRAPH_END>>
<<HEADING level=3>>19. Inspection<<HEADING_END>>
<<PARAGRAPH>>19.1 Inspection provisions of Speciﬁcation  A961/A961M
apply.<<PARAGRAPH_END>>
<<HEADING level=3>>20. Rejection and Rehearing<<HEADING_END>>
<<PARAGRAPH>>20.1 Each ﬂange that develops injurious imperfections dur-
ing shop working or application shall be rejected and the
manufacturer notiﬁed.<<PARAGRAPH_END>>
<<HEADING level=3>>15. Hydrostatic Tests<<HEADING_END>>
<<PARAGRAPH>>20.2 Purchaser shall comply with provisions of Speciﬁca-
tion  A961/A961M .<<PARAGRAPH_END>>
<<PARAGRAPH>>15.1 Forgings manufactured under this speciﬁcation shall be
capable of passing a hydrostatic test compatible with the rating
of the ﬁnished ﬂange. Such tests shall be conducted by the
manufacturer only when Supplementary Requirement S8 of
Speciﬁcation  A961/A961M  is speciﬁed.<<PARAGRAPH_END>>
<<HEADING level=3>>21. Certiﬁcation<<HEADING_END>>
<<PARAGRAPH>>21.1 In addition to the certiﬁcation requirements of Speci-
ﬁcation  A961/A961M , test reports shall be furnished to the
purchaser or his representative. Test reports shall provide the
following information where applicable:
21.1.1 Type heat treatment, Section  5 , include temperature
ranges, times, and mode of cooling,
21.1.2 Chemical analysis results, Section  8  ( Table 1 ), re-
ported results shall be to the same number of signiﬁcant ﬁgures
as the limits speciﬁed in  Table 1  for the element,
21.1.3 Product analysis results, Section  12 ,
21.1.4 Tensile property results, Sections  9  and  14  ( Table 2 ),
report the yield and tensile strength in ksi [MPa] and elonga-
tion and reduction of area in percent,
21.1.5 Impact test results, Section  11  ( Table 2 ),
21.1.6 Hardness results, Section  10  ( Table 2 ),
21.1.7 Ultrasonic testing results, if applicable, and
21.1.8 Any supplementary testing required by the purchase
order.<<PARAGRAPH_END>>
<<HEADING level=3>>16. Retreatment<<HEADING_END>>
<<PARAGRAPH>>16.1 If the results of the mechanical property or impact tests
do not conform to the requirement speciﬁed, the manufacturer
may reheat treat the ﬂanges as applicable and repeat the tests
speciﬁed.<<PARAGRAPH_END>>
<<HEADING level=3>>17. Surface Finish, Appearance, and Corrosion
Protection<<HEADING_END>>
<<PARAGRAPH>>17.1 In addition to the requirements of Speciﬁcation  A961/
A961M , the ﬂanges shall be free of injurious imperfections as
deﬁned below:
17.1.1  Welding End— The machined bevel shall be visually
examined. Any lamination extending into the weld bevel and
having a transverse dimension exceeding   1 ⁄ 4  in. [6 mm] shall be
considered injurious.
17.1.2  Hub Section— Linear imperfections with a length in
excess of   1 ⁄ 8  in. [3 mm] and other imperfections such as slivers,
sharp notches, gouges, scores, pits, etc., shall be considered
injurious.<<PARAGRAPH_END>>
<<HEADING level=3>>22. Product Marking<<HEADING_END>>
<<PARAGRAPH>>22.1 In addition to the marking requirements of Speciﬁca-
tion  A961/A961M , the following additional marking require-
ments apply:
22.1.1 The impact test temperature shall be legibly stamped
on each ﬂange.
22.1.2 If the ﬂanges have been quenched-and-tempered or
quenched-and-aged the letters QT or QA, as applicable, shall
be stamped on the ﬂanges following the ASTM designation.
22.1.3 Forgings repaired by welding shall be marked with
the letter “W” following the ASTM designation.<<PARAGRAPH_END>>
<<HEADING level=3>>18. Repair by Welding<<HEADING_END>>
<<PARAGRAPH>>18.1 Repair of imperfections shall be permitted only with
the approval of the purchaser. When approved, the limitations
and requirements of Speciﬁcation  A961/A961M  shall apply:
18.1.1 In addition, the deposited weld metal shall be capable
of producing welds with mechanical and impact test properties
as speciﬁed in  Table 2  at the test temperature speciﬁed in  Table
3  for the base metal after the thermal treatments in  18.1.2 .
SMAW (using only low-hydrogen electrodes), GMAW, FCAW
or GTAW may be used. Electrodes shall conform to the
applicable AWS A5 electrode speciﬁcation. The GMAW pro-
cess is limited to either the spray transfer or pulsed arc process.
FCAW process is limited to repair of carbon or carbon-
molybdenum base materials only. Welding procedures shall be<<PARAGRAPH_END>>
<<PARAGRAPH>>22.2  Bar Coding— In addition to the requirements in  22.1 ,
bar coding is acceptable as a supplemental identiﬁcation
method. The purchaser may specify in the order a speciﬁc bar
coding system to be used. The bar coding system, if applied at
the discretion of the supplier, should be consistent with one of
the published industry standards for bar coding. If used on<<PARAGRAPH_END>>
<<PARAGRAPH>>4<<PARAGRAPH_END>>
<<PAGE_END>>
<<PAGE_5>>
<<IMAGE_5>>
[Image 5 contains text: rd?]
<<HEADING level=3>>A707/A707M −14<<HEADING_END>>
<<PARAGRAPH>>small parts, the bar code may be applied to the box or a
substantially applied tag.<<PARAGRAPH_END>>
<<HEADING level=3>>23. Keywords<<HEADING_END>>
<<PARAGRAPH>>23.1 carbon equivalent; piping applications; pressure con-
taining parts; residual elements; steel ﬂanges; steel forgings,
alloy; steel forgings, carbon; temperature service applications;
low<<PARAGRAPH_END>>
<<HEADING level=3>>SUPPLEMENTARY REQUIREMENTS<<HEADING_END>>
<<PARAGRAPH>>In addition to any of the supplementary requirements of Speciﬁcation  A961/A961M , the following
supplementary requirements shall apply only when speciﬁed by the purchaser in the order:<<PARAGRAPH_END>>
<<HEADING level=3>>S1. Ultrasonic Examination<<HEADING_END>>
<<PARAGRAPH>>S3.2 Determine the carbon equivalent (CE) as follows:<<PARAGRAPH_END>>
<<PARAGRAPH>>S1.1 Flanges smaller than 24 in. [610 mm] shall be ultra-
sonically examined in accordance with Section  13 .<<PARAGRAPH_END>>
<<PARAGRAPH>>CE  5  C 1 Mn /6 1 ~ Cr 1 Mo 1 V ! /5 1 ~ Ni 1 Cu ! /15<<PARAGRAPH_END>>
<<PARAGRAPH>>S3.3 A lower maximum carbon equivalent may be agreed
upon between the supplier and the purchaser.<<PARAGRAPH_END>>
<<HEADING level=3>>S2. Additional Tension and Impact Tests<<HEADING_END>>
<<PARAGRAPH>>S2.1 In addition to the requirements of Sections  9 ,  10 ,  11
and  14 , one tension specimen and one set of impact specimens
shall be obtained from a representative ﬂange at a location
agreed upon between the manufacturer and purchaser. The
results of these specimens shall comply with the requirements
of  Table 3  and  Table 1  and shall be reported to the purchaser.<<PARAGRAPH_END>>
<<HEADING level=3>>S4. Notch Toughness, 50 % Shear FATT Minimum<<HEADING_END>>
<<PARAGRAPH>>S4.1 In addition to the requirements of Section  11 , the
impact specimens shall exhibit a minimum of 50 % shear
fracture appearance at the temperature speciﬁed on the order.<<PARAGRAPH_END>>
<<HEADING level=3>>S5. Additional Ultrasonic Test Requirement<<HEADING_END>>
<<PARAGRAPH>>S5.1 In addition to the requirements of Section  13 , ﬂanges
shall be tested by the angle beam method in accordance with
Practice  A388/A388M . Testing shall be limited to an area
within 2 in. [50 mm] of the welding end. Acceptance limits
shall be as agreed upon between the manufacturer and pur-
chaser.<<PARAGRAPH_END>>
<<HEADING level=3>>S3. Carbon Equivalent<<HEADING_END>>
<<PARAGRAPH>>S3.1 The maximum carbon equivalent, based on heat
analysis, for Grades L1, L2, and L3 shall be as shown in  Table
S3.1 :<<PARAGRAPH_END>>
<<HEADING level=3>>TABLE S3.1 Maximum Carbon Equivalent Value<<HEADING_END>>
<<HEADING level=3>>S6. Notch Toughness, Measurement, and Reporting of
Percent Shear and Lateral Expansion<<HEADING_END>>
<<PARAGRAPH>>Class
Maximum Thickness Less
Than or Equal to 2 in.
Maximum Thickness
Greater Than 2 in.<<PARAGRAPH_END>>
<<PARAGRAPH>>1
0.45
0.46
2
0.45
0.46
3
0.47
0.48<<PARAGRAPH_END>>
<<PARAGRAPH>>S6.1 In addition to the requirements of Section  11 , percent
shear and mils of lateral expansion shall be measured and
reported for informational purposes.<<PARAGRAPH_END>>
<<HEADING level=3>>SUMMARY OF CHANGES<<HEADING_END>>
<<PARAGRAPH>>Committee A01 has identiﬁed the location of selected changes to this speciﬁcation since the last issue,
A707/A707M–13, that may impact the use of this speciﬁcation. (Approved October 1, 2014)<<PARAGRAPH_END>>
<<PARAGRAPH>>(1)  Revised Section  17  on surface ﬁnish, appearance, and
corrosion protection.<<PARAGRAPH_END>>
<<PARAGRAPH>>Committee A01 has identiﬁed the location of selected changes to this speciﬁcation since the last issue,
A707/A707M–10, that may impact the use of this speciﬁcation. (Approved October 1, 2013)<<PARAGRAPH_END>>
<<PARAGRAPH>>( 1 ) Revised Sections  21  and  22  on certiﬁcation and marking.<<PARAGRAPH_END>>
<<PARAGRAPH>>5<<PARAGRAPH_END>>
<<PAGE_END>>
<<PAGE_6>>
<<IMAGE_6>>
[Image 6 contains text: rd?]
<<HEADING level=3>>A707/A707M −14<<HEADING_END>>
<<PARAGRAPH>>ASTM International takes no position respecting the validity of any patent rights asserted in connection with any item mentioned
in this standard. Users of this standard are expressly advised that determination of the validity of any such patent rights, and the risk
of infringement of such rights, are entirely their own responsibility.<<PARAGRAPH_END>>
<<PARAGRAPH>>This standard is subject to revision at any time by the responsible technical committee and must be reviewed every ﬁve years and
if not revised, either reapproved or withdrawn. Your comments are invited either for revision of this standard or for additional standards
and should be addressed to ASTM International Headquarters. Your comments will receive careful consideration at a meeting of the
responsible technical committee, which you may attend. If you feel that your comments have not received a fair hearing you should
make your views known to the ASTM Committee on Standards, at the address shown below.<<PARAGRAPH_END>>
<<PARAGRAPH>>This standard is copyrighted by ASTM International, 100 Barr Harbor Drive, PO Box C700, West Conshohocken, PA 19428-2959,
United States. Individual reprints (single or multiple copies) of this standard may be obtained by contacting ASTM at the above
address or at 610-832-9585 (phone), 610-832-9555 (fax), or service@astm.org (e-mail); or through the ASTM website
(www.astm.org). Permission rights to photocopy the standard may also be secured from the Copyright Clearance Center, 222
Rosewood Drive, Danvers, MA 01923, Tel: (978) 646-2600; http://www.copyright.com/<<PARAGRAPH_END>>
<<PARAGRAPH>>6<<PARAGRAPH_END>>
<<PAGE_END>>
<<SECTION_START:METADATA>>
Document Type: Digital
Total Pages: 6
Total Images: 6

Image Reference Table:
[IMAGE_1] Page: 1, Size: 224x216
[IMAGE_2] Page: 2, Size: 120x105
[IMAGE_3] Page: 3, Size: 120x105
[IMAGE_4] Page: 4, Size: 120x105
[IMAGE_5] Page: 5, Size: 120x105
[IMAGE_6] Page: 6, Size: 120x105
<<SECTION_END>>
<<DOCUMENT_END>>
