Repository: Viswazgummadi/RAG_P01

# Retrieval-Augmented Generation (RAG) System for Technical Document Analysis

## Overview
This project implements a Retrieval-Augmented Generation (RAG) system for analyzing technical documents, particularly standards and specifications. It integrates advanced NLP techniques, including document preprocessing, vector database creation, and fine-tuned language model inference, to generate accurate and context-aware responses to user queries.

## System Architecture
The RAG system consists of the following key components:

- **Document Preprocessing**
- **Vector Database Creation**
- **Language Model Fine-tuning**
- **Query Processing and Retrieval**
- **Response Generation**

## Implementation Details

### Document Preprocessing
- **PDF Processing:**
  - Utilizes `PyMuPDF` and `pdf2image` for text and image extraction.
  - Implements OCR using `Tesseract` for scanned documents.
  - Extracts metadata, text content, and structural information.
- **Text Formatting:**
  - Converts extracted content to a standardized format with special tags.
  - Preserves document structure (headings, paragraphs, tables).
- **Metadata Extraction:**
  - Captures document properties (title, author, date).
  - Identifies sections and their hierarchies.

### Vector Database Creation
- **Text Chunking:**
  - Implements `RecursiveCharacterTextSplitter` for content segmentation.
  - Optimizes chunk size and overlap for retrieval efficiency.
- **Embedding Generation:**
  - Uses `HuggingFaceEmbeddings` with `sentence-transformers/all-MiniLM-L6-v2`.
  - Generates vector representations for each text chunk.
- **FAISS Integration:**
  - Implements FAISS for efficient similarity search.
  - Stores vectors and associated metadata for quick retrieval.

### Language Model Fine-tuning
- **Model Selection:** Uses `Mistral-7B-Instruct-v0.2` as the base model.
- **Training Data Preparation:**
  - Generates instruction-response pairs from processed documents.
  - Implements data cleaning and quality filtering.
- **Fine-tuning Process:**
  - Utilizes `PyTorch` and `Transformers` libraries.
  - Implements gradient accumulation and mixed-precision training.

### Query Processing and Retrieval
- **Query Analysis:**
  - Detects file references and section requests in user queries.
  - Implements metadata filtering for targeted retrieval.
- **Context Retrieval:**
  - Performs similarity search using FAISS.
  - Implements a fallback mechanism for direct lookup of standards.
- **Reranking:**
  - Implements a custom reranking algorithm for relevance improvement.
  - Considers document structure and query specificity.

### Response Generation
- **Prompt Engineering:**
  - Designs context-aware prompts for different query types.
  - Incorporates retrieved context and query information.
- **Inference:**
  - Utilizes the fine-tuned model for response generation.
  - Implements temperature and top-p sampling for controlled output.
- **Post-processing:**
  - Cleans generated responses to remove artifacts.
  - Implements fallback mechanisms for low-quality responses.

## Evaluation and Results
The system's performance was evaluated based on:
- **Retrieval Accuracy:** Measured by the relevance of retrieved contexts.
- **Response Quality:** Assessed via human evaluation and automated metrics (BLEU, ROUGE).
- **Inference Speed:** Benchmarked for different query types and document sizes.

## Future Work
Potential enhancements include:
- Multi-modal RAG with image analysis.
- Improved handling of mathematical and chemical formulas.
- Integration with domain-specific knowledge bases.

## Usage
```sh

# Preprocess documents
python preprocess.py --input_dir data2 --output_file processed_data/all_processed.jsonl

# Create vector database
python vector_db.py --jsonl_file processed_data/all_processed.jsonl --output_dir vector_db

# Run interactive RAG system
python scripts/inference_rag.py --model_path models/instruct_model/final \
  --vector_store_path vector_db --use_lora --base_model "mistralai/Mistral-7B-Instruct-v0.2"
```

File: data2/ASTM/ASTM A500 Rev A (2003)/ASTM A500 Rev A (2003).txt
<<DOCUMENT_START>>
<<PAGE_1>>
<<IMAGE_1>>
[Image 1 contains text: Aol
mart ae
INTERNATIONAL]
<<HEADING level=3>>Designation: A 500 – 03a<<HEADING_END>>
<<HEADING level=2>>Standard Speciﬁcation for
Cold-Formed Welded and Seamless Carbon Steel Structural
Tubing in Rounds and Shapes 1<<HEADING_END>>
<<PARAGRAPH>>This standard is issued under the ﬁxed designation A 500; the number immediately following the designation indicates the year of
original adoption or, in the case of revision, the year of last revision. A number in parentheses indicates the year of last reapproval. A
superscript epsilon ( e ) indicates an editorial change since the last revision or reapproval.<<PARAGRAPH_END>>
<<PARAGRAPH>>This standard has been approved for use by agencies of the Department of Defense.<<PARAGRAPH_END>>
<<PARAGRAPH>>A 941 Terminology Relating to Steel, Stainless Steel, Re-
lated Alloys, and Ferroalloys
2.2
Military Standards:
MIL-STD-129
Marking for Shipment and Storage 3<<PARAGRAPH_END>>
<<PARAGRAPH>>1. Scope*
1.1 This speciﬁcation covers cold-formed welded and seam-
less carbon steel round, square, rectangular, or special shape
structural tubing for welded, riveted, or bolted construction of
bridges and buildings, and for general structural purposes.
1.2 This tubing is produced in both welded and seamless
sizes with a periphery of 64 in. (1626 mm) or less, and a
speciﬁed wall thickness of 0.625 in. (15.88 mm) or less. Grade
D requires heat treatment.<<PARAGRAPH_END>>
<<PARAGRAPH>>MIL-STD-163 Steel Mill Products, Preparation for Ship-
ment and Storage 3<<PARAGRAPH_END>>
<<PARAGRAPH>>2.3
Federal Standards:
Fed. Std. No. 123 Marking for Shipment 3<<PARAGRAPH_END>>
<<PARAGRAPH>>Fed. Std. No. 183
Continuous Identiﬁcation Marking of
Iron and Steel Products 3<<PARAGRAPH_END>>
<<PARAGRAPH>>N OTE  1—Products manufactured to this speciﬁcation may not be
suitable for those applications such as dynamically loaded elements in
welded structures, etc., where low-temperature notch-toughness properties
may be important.<<PARAGRAPH_END>>
<<PARAGRAPH>>2.4
AIAG Standard:
B-1 Bar Code Symbology Standard 4<<PARAGRAPH_END>>
<<HEADING level=3>>3. Terminology
3.1  Deﬁnitions —For deﬁnitions of terms used in this speci-
ﬁcation, refer to Terminology A 941.<<HEADING_END>>
<<PARAGRAPH>>1.3 The values stated in inch-pound units are to be regarded
as standard. The values given in parentheses are mathematical
conversions of the values in inch-pound units to values in SI
units.
1.4 The text of this speciﬁcation contains notes and foot-
notes that provide explanatory material. Such notes and foot-
notes, excluding those in tables and ﬁgures, do not contain any
mandatory requirements.<<PARAGRAPH_END>>
<<PARAGRAPH>>4. Ordering Information
4.1 Orders for material under this speciﬁcation shall contain
information concerning as many of the following items as are
required to describe the desired material adequately:
4.1.1 Quantity (feet or number of lengths),
4.1.2 Name of material (cold-formed tubing),
4.1.3 Method of manufacture (seamless or welded),
4.1.4 Grade (A, B, C, or D),
4.1.5 Size (outside diameter and wall thickness for round
tubing, and outside dimensions and wall thickness for square
and rectangular tubing),
4.1.6 Copper-containing steel (see Table 1), if applicable,
4.1.7 Length (random, multiple, speciﬁc; see 11.3),
4.1.8 End condition (see 16.3),
4.1.9 Burr removal (see 16.3),
4.1.10 Certiﬁcation (see Section 18),
4.1.11 ASTM speciﬁcation designation and year of issue,
4.1.12 End use,<<PARAGRAPH_END>>
<<HEADING level=3>>2. Referenced Documents
2.1  ASTM Standards:   2<<HEADING_END>>
<<PARAGRAPH>>A 370 Test Methods and Deﬁnitions for Mechanical Testing
of Steel Products
A 700 Practices for Packaging, Marking, and Loading
Methods for Steel Products for Domestic Shipment
A 751 Test Methods, Practices, and Terminology for
Chemical Analysis of Steel Products<<PARAGRAPH_END>>
<<PARAGRAPH>>1  This speciﬁcation is under the jurisdiction of ASTM Committee A01 on Steel,
Stainless Steel, and Related Alloys and is the direct responsibility of Subcommittee
A01.09 on Carbon Steel Tubular Products.
Current edition approved Sept. 10, 2003. Published November 2003. Originally
approved in 1964. Last previous edition approved in 2003 as A 500-03.
2  For referenced ASTM standards, visit the ASTM website, www.astm.org, or
contact ASTM Customer Service at service@astm.org. For  Annual Book of ASTM
Standards  volume information, refer to the standard’s Document Summary page on
the ASTM website.<<PARAGRAPH_END>>
<<PARAGRAPH>>3  Available from Standardization Documents Order Desk, Bldg. 4 Section D, 700
Robbins Ave., Philadelphia, PA 19111-5094, Attn: NPODS.
4  Available from Automotive Industry Action Group, 26200 Lahser Road, Suite
200, Southﬁeld, MI 48034.<<PARAGRAPH_END>>
<<HEADING level=3>>*A Summary of Changes section appears at the end of this standard.<<HEADING_END>>
<<PARAGRAPH>>Copyright © ASTM International, 100 Barr Harbor Drive, PO Box C700, West Conshohocken, PA 19428-2959, United States.<<PARAGRAPH_END>>
<<PARAGRAPH>>--`,`,,,`,,,```````,````,,`,,,-`-`,,`,,`,`,,`---<<PARAGRAPH_END>>
<<PARAGRAPH>>1<<PARAGRAPH_END>>
<<PARAGRAPH>>Copyright ASTM International
Provided by IHS under license with ASTM
Licensee=Aramco HQ/9980755100
Not for Resale, 05/13/2006 03:35:25 MDT
No reproduction or networking permitted without license from IHS<<PARAGRAPH_END>>
<<TABLE_1>>
| Copyright ASTM International                                     |
|:-----------------------------------------------------------------|
| Provided by IHS under license with ASTM                          |
| No reproduction or networking permitted without license from IHS |
<<TABLE_END>>
<<TABLE_2>>
| Licensee=Aramco HQ/9980755100           |
|:----------------------------------------|
| Not for Resale, 05/13/2006 03:35:25 MDT |
<<TABLE_END>>
<<PAGE_END>>
<<PAGE_2>>
<<HEADING level=3>>A 500 – 03a<<HEADING_END>>
<<PARAGRAPH>>8.3 If both product analyses representing a lot fail to
conform to the speciﬁed requirements, the lot shall be rejected.
8.4 If only one product analysis representing a lot fails to
conform to the speciﬁed requirements, product analyses shall
be made using two additional test specimens taken from the lot.
Both additional product analyses shall conform to the speciﬁed
requirements or the lot shall be rejected.<<PARAGRAPH_END>>
<<HEADING level=3>>TABLE 1
Chemical Requirements<<HEADING_END>>
<<PARAGRAPH>>Composition, %<<PARAGRAPH_END>>
<<PARAGRAPH>>Grades A, B, and
D
Grade C<<PARAGRAPH_END>>
<<PARAGRAPH>>Element<<PARAGRAPH_END>>
<<PARAGRAPH>>Heat
Analysis
Product
Analysis
Heat
Analysis
Product
Analysis<<PARAGRAPH_END>>
<<PARAGRAPH>>Carbon, max A
0.26
0.30
0.23
0.27
Manganese, max A
1.35
1.40
1.35
1.40
Phosphorus, max
0.035
0.045
0.035
0.045
Sulfur, max
0.035
0.045
0.035
0.045
Copper, min B
0.20
0.18
0.20
0.18<<PARAGRAPH_END>>
<<HEADING level=3>>9. Tensile Requirements
9.1 The material, as represented by the test specimen, shall
conform to the requirements as to tensile properties prescribed
in Table 2.<<HEADING_END>>
<<PARAGRAPH>>A  For each reduction of 0.01 percentage point below the speciﬁed maximum for
carbon, an increase of 0.06 percentage point above the speciﬁed maximum for
manganese is permitted, up to a maximum of 1.50 % by heat analysis and 1.60 %
by product analysis.
B  If copper-containing steel is speciﬁed in the purchase order.<<PARAGRAPH_END>>
<<PARAGRAPH>>10. Flattening Test
10.1 The ﬂattening test shall be made on round structural
tubing. A ﬂattening test is not required for shaped structural
tubing.
10.2 For welded round structural tubing, a test specimen at
least 4 in. (102 mm) in length shall be ﬂattened cold between
parallel plates in three steps, with the weld located 90° from the
line of direction of force. During the ﬁrst step, which is a test
for ductility of the weld, no cracks or breaks on the inside or
outside surfaces of the test specimen shall be present until the
distance between the plates is less than two-thirds of the
speciﬁed outside diameter of the tubing. For the second step,
no cracks or breaks on the inside or outside parent metal
surfaces of the test specimen, except as provided for in 10.5,
shall be present until the distance between the plates is less
than one-half of the speciﬁed outside diameter of the tubing.
During the third step, which is a test for soundness, the
ﬂattening shall be continued until the test specimen breaks or
the opposite walls of the test specimen meet. Evidence of<<PARAGRAPH_END>>
<<PARAGRAPH>>4.1.13 Special requirements, and
4.1.14 Bar coding (see 19.3).<<PARAGRAPH_END>>
<<PARAGRAPH>>5. Process
5.1 The steel shall be made by one or more of the following
processes: open-hearth, basic-oxygen, or electric-furnace.
5.2 When steels of different grades are sequentially strand
cast, the steel producer shall identify the resultant transition
material and remove it using an established procedure that
positively separates the grades.<<PARAGRAPH_END>>
<<PARAGRAPH>>6. Manufacture
6.1 The tubing shall be made by a seamless or welding
process.
6.2 Welded tubing shall be made from ﬂat-rolled steel by
the electric-resistance-welding process. The longitudinal butt
joint of welded tubing shall be welded across its thickness in
such a manner that the structural design strength of the tubing
section is assured.<<PARAGRAPH_END>>
<<PARAGRAPH>>--`,`,,,`,,,```````,````,,`,,,-`-`,,`,,`,`,,`---<<PARAGRAPH_END>>
<<HEADING level=3>>TABLE 2
Tensile Requirements<<HEADING_END>>
<<PARAGRAPH>>Round Structural Tubing<<PARAGRAPH_END>>
<<PARAGRAPH>>N OTE  2—Welded tubing is normally furnished without removal of the
inside ﬂash.<<PARAGRAPH_END>>
<<PARAGRAPH>>Grade A
Grade B
Grade C
Grade D<<PARAGRAPH_END>>
<<PARAGRAPH>>Tensile strength, min, psi (MPa)
45 000
58 000
62 000
58 000
(310)
(400)
(427)
(400)
Yield strength, min, psi (MPa)
33 000
42 000
46 000
36 000
(228)
(290)
(317)
(250)
Elongation in 2 in. (50.8 mm),
25 A
23 B
21 C
23 B<<PARAGRAPH_END>>
<<PARAGRAPH>>6.3 Except as required by 6.4, it shall be permissible for the
tubing to be stress relieved or annealed.
6.4 Grade D tubing shall be heat treated at a temperature of
at least 1100 °F (590 °C) for one hour per inch (25.4 mm) of
thickness.<<PARAGRAPH_END>>
<<PARAGRAPH>>min, % D<<PARAGRAPH_END>>
<<PARAGRAPH>>Shaped Structural Tubing<<PARAGRAPH_END>>
<<PARAGRAPH>>Grade A
Grade B
Grade C
Grade D<<PARAGRAPH_END>>
<<HEADING level=3>>7. Heat Analysis
7.1 Each heat analysis shall conform to the requirements
speciﬁed in Table 1 for heat analysis.<<HEADING_END>>
<<PARAGRAPH>>Tensile strength, min, psi (MPa)
45 000
58 000
62 000
58 000
(310)
(400)
(427)
(400)
Yield strength, min, psi (MPa)
39 000
46 000
50 000
36 000
(269)
(317)
(345)
(250)
Elongation in 2 in. (50.8 mm),
25 A
23 B
21 C
23 B<<PARAGRAPH_END>>
<<PARAGRAPH>>8. Product Analysis
8.1 The tubing shall be capable of conforming to the
requirements speciﬁed in Table 1 for product analysis.
8.2 If product analyses are made, they shall be made using
test specimens taken from two lengths of tubing from each lot
of 500 lengths, or fraction thereof, or two pieces of ﬂat-rolled
stock from each lot of a corresponding quantity of ﬂat-rolled
stock. Methods and practices relating to chemical analysis shall
be in accordance with Test Methods, Practices, and Terminol-
ogy A 751. Such product analyses shall conform to the
requirements speciﬁed in Table 1 for product analysis.<<PARAGRAPH_END>>
<<PARAGRAPH>>min, % D<<PARAGRAPH_END>>
<<PARAGRAPH>>A  Applies to speciﬁed wall thicknesses (t ) equal to or greater than 0.120 in. (3.05
mm). For lighter speciﬁed wall thicknesses, the minimum elongation values shall
be calculated by the formula: percent elongation in 2 in. (50.8 mm) = 56t + 17.5,
rounded to the nearest percent.
B  Applies to speciﬁed wall thicknesses (t ) equal to or greater than 0.180 in. (4.57
mm). For lighter speciﬁed wall thicknesses, the minimum elongation values shall
be calculated by the formula: percent elongation in 2 in. (50.8 mm) = 61t + 12,
rounded to the nearest percent.
C  Applies to speciﬁed wall thicknesses (t ) equal to or greater than 0.120 in. (3.05
mm). For lighter speciﬁed wall thicknesses, the minimum elongation values shall
be by agreement with the manufacturer.
D  The minimum elongation values speciﬁed apply only to tests performed prior
to shipment of the tubing.<<PARAGRAPH_END>>
<<PARAGRAPH>>2
Copyright ASTM International
Provided by IHS under license with ASTM
Licensee=Aramco HQ/9980755100
Not for Resale, 05/13/2006 03:35:25 MDT
No reproduction or networking permitted without license from IHS<<PARAGRAPH_END>>
<<TABLE_1>>
| Copyright ASTM International                                     |
|:-----------------------------------------------------------------|
| Provided by IHS under license with ASTM                          |
| No reproduction or networking permitted without license from IHS |
<<TABLE_END>>
<<TABLE_2>>
| Licensee=Aramco HQ/9980755100           |
|:----------------------------------------|
| Not for Resale, 05/13/2006 03:35:25 MDT |
<<TABLE_END>>
<<PAGE_END>>
<<PAGE_3>>
<<HEADING level=3>>A 500 – 03a<<HEADING_END>>
<<PARAGRAPH>>laminated or unsound material or of incomplete weld that is
revealed during the entire ﬂattening test shall be cause for
rejection.
10.3 For seamless round structural tubing 2 3 ⁄ 8  in. (60.3 mm)
speciﬁed outside diameter and larger, a specimen not less than
2 1 ⁄ 2  in. (63.5 mm) in length shall be ﬂattened cold between
parallel plates in two steps. During the ﬁrst step, which is a test
for ductility, no cracks or breaks on the inside or outside
surfaces, except as provided for in 10.5, shall occur until the
distance between the plates is less than the value of “H”
calculated by the following equation:<<PARAGRAPH_END>>
<<HEADING level=3>>TABLE 3
Permissible Variations in Outside Flat Dimensions for
Square and Rectangular Structural Tubing<<HEADING_END>>
<<PARAGRAPH>>Speciﬁed Outside Large Flat Dimension,
in. (mm)
Permissible Variations
Over and Under Speciﬁed
Outside Flat Dimensions, A<<PARAGRAPH_END>>
<<PARAGRAPH>>in. (mm)<<PARAGRAPH_END>>
<<PARAGRAPH>>2 1 ⁄ 2  (63.5) or under
0.020 (0.51)
Over 2 1 ⁄ 2  to 3 1 ⁄ 2  (63.5 to 88.9), incl
0.025 (0.64)
Over 3 1 ⁄ 2  to 5 1 ⁄ 2  (88.9 to 139.7), incl
0.030 (0.76)
Over 5 1 ⁄ 2  (139.7)
0.01 times large ﬂat
dimension<<PARAGRAPH_END>>
<<PARAGRAPH>>A  The permissible variations include allowances for convexity and concavity. For
rectangular tubing having a ratio of outside large to small ﬂat dimension less than
1.5, and for square tubing, the permissible variations in small ﬂat dimension shall
be identical to the permissible variations in large ﬂat dimension. For rectangular
tubing having a ratio of outside large to small ﬂat dimension in the range of 1.5 to
3.0 inclusive, the permissible variations in small ﬂat dimension shall be 1.5 times
the permissible variations in large ﬂat dimension. For rectangular tubing having a
ratio of outside large to small ﬂat dimension greater than 3.0, the permissible
variations in small ﬂat dimension shall be 2.0 times the permissible variations in
large ﬂat dimension.<<PARAGRAPH_END>>
<<PARAGRAPH>>H  5  ~ 1  1  e ! t /  ~ e  1  t /  D !
(1)<<PARAGRAPH_END>>
<<PARAGRAPH>>where:
H  = distance between ﬂattening plates, in.,
e
= deformation per unit length (constant for a given grade
of steel, 0.09 for Grade A, 0.07 for Grade B, and 0.06
for Grade C),
t
= speciﬁed wall thickness of tubing, in., and
D  = speciﬁed outside diameter of tubing, in.
During the second step, which is a test for soundness, the
ﬂattening shall be continued until the specimen breaks or the
opposite walls of the specimen meet. Evidence of laminated or
unsound material that is revealed during the entire ﬂattening
test shall be cause for rejection.
10.4 Surface imperfections not found in the test specimen
before ﬂattening, but revealed during the ﬁrst step of the
ﬂattening test, shall be judged in accordance with Section 15.
10.5 When low  D -to- t  ratio tubulars are tested, because the
strain imposed due to geometry is unreasonably high on the
inside surface at the 6 and 12 o’clock locations, cracks at these
locations shall not be cause for rejection if the  D -to- t  ratio is
less than 10.<<PARAGRAPH_END>>
<<PARAGRAPH>>11.3  Length —Structural tubing is normally produced in
random lengths 5 ft (1.5 m) and over, in multiple lengths, and
in speciﬁc lengths. Refer to Section 4. When speciﬁc lengths
are ordered, the length tolerance shall be in accordance with
Table 4.
11.4  Straightness —The permissible variation for straight-
ness of structural tubing shall be   1 ⁄ 8  in. times the number of feet
(10.4 mm times the number of metres) of total length divided
by 5.
11.5  Squareness of Sides —For square and rectangular struc-
tural tubing, adjacent sides shall be square (90°), with a
permissible variation of  6 2° max.
11.6  Radius of Corners —For square and rectangular struc-
tural tubing, the radius of each outside corner of the section
shall not exceed three times the speciﬁed wall thickness.
11.7  Twist —For square and rectangular structural tubing,
the permissible variations in twist shall be as given in Table 5.
Twist shall be determined by holding one end of the tubing
down on a ﬂat surface plate, measuring the height that each
corner on the bottom side of the tubing extends above the
surface plate near the opposite ends of the tubing, and
calculating the twist (the difference in heights of such corners),
except that for heavier sections it shall be permissible to use a
suitable measuring device to determine twist. Twist measure-
ments shall not be taken within 2 in. (50.8 mm) of the ends of
the tubing.<<PARAGRAPH_END>>
<<HEADING level=3>>11. Permissible Variations in Dimensions<<HEADING_END>>
<<PARAGRAPH>>11.1  Outside Dimensions :
11.1.1  Round Structural Tubing —The outside diameter
shall not vary more than  6 0.5 %, rounded to the nearest 0.005
in. (0.13 mm), from the speciﬁed outside diameter for speciﬁed
outside diameters 1.900 in. (48.3 mm) and smaller, and
6 0.75 %, rounded to the nearest 0.005 in., from the speciﬁed
outside diameter for speciﬁed outside diameters 2.00 in. (50.8
mm) and larger. The outside diameter measurements shall be
made at positions at least 2 in. (50.8 mm) from the ends of the
tubing.
11.1.2  Square and Rectangular Structural Tubing —The
outside dimensions, measured across the ﬂats at positions at
least 2 in. (50.8 mm) from the ends of the tubing, shall not vary
from the speciﬁed outside dimensions by more than the
applicable amount given in Table 3, which includes an allow-
ance for convexity or concavity.
11.2  Wall Thickness —The minimum wall thickness at any
point of measurement on the tubing shall be not more than
10 % less than the speciﬁed wall thickness. The maximum wall
thickness, excluding the weld seam of welded tubing, shall be
not more than 10 % greater than the speciﬁed wall thickness.
For square and rectangular tubing, the wall thickness require-
ments shall apply only to the centers of the ﬂats.<<PARAGRAPH_END>>
<<HEADING level=3>>12. Special Shape Structural Tubing
12.1 The availability, dimensions, and tolerances of special
shape structural tubing shall be subject to inquiry and negotia-
tion with the manufacturer.<<HEADING_END>>
<<HEADING level=3>>TABLE 4
Length Tolerances for Speciﬁc Lengths of Structural
Tubing<<HEADING_END>>
<<PARAGRAPH>>22 ft (6.7 m)
and Under
Over 22
ft (6.7 m)<<PARAGRAPH_END>>
<<PARAGRAPH>>Over
Under
Over
Under<<PARAGRAPH_END>>
<<PARAGRAPH>>Length tolerance for speciﬁc
lengths, in. (mm)<<PARAGRAPH_END>>
<<PARAGRAPH>>1 ⁄ 2
(12.7)<<PARAGRAPH_END>>
<<PARAGRAPH>>1 ⁄ 4
(6.4)<<PARAGRAPH_END>>
<<PARAGRAPH>>3 ⁄ 4
(19.0)<<PARAGRAPH_END>>
<<PARAGRAPH>>1 ⁄ 4
(6.4)<<PARAGRAPH_END>>
<<PARAGRAPH>>--`,`,,,`,,,```````,````,,`,,,-`-`,,`,,`,`,,`---<<PARAGRAPH_END>>
<<PARAGRAPH>>3
Copyright ASTM International
Provided by IHS under license with ASTM
Licensee=Aramco HQ/9980755100
Not for Resale, 05/13/2006 03:35:25 MDT
No reproduction or networking permitted without license from IHS<<PARAGRAPH_END>>
<<TABLE_1>>
| Copyright ASTM International                                     |
|:-----------------------------------------------------------------|
| Provided by IHS under license with ASTM                          |
| No reproduction or networking permitted without license from IHS |
<<TABLE_END>>
<<TABLE_2>>
| Licensee=Aramco HQ/9980755100           |
|:----------------------------------------|
| Not for Resale, 05/13/2006 03:35:25 MDT |
<<TABLE_END>>
<<PAGE_END>>
<<PAGE_4>>
<<HEADING level=3>>A 500 – 03a<<HEADING_END>>
<<PARAGRAPH>>16.2.1 Surface imperfections shall be classed as defects
when their depth reduces the remaining wall thickness to less
than 90 % of the speciﬁed wall thickness. It shall be permis-
sible for defects having a depth not in excess of 33 1 ⁄ 3  % of the
speciﬁed wall thickness to be repaired by welding, subject to
the following conditions:
16.2.1.1 The defect shall be completely removed by chip-
ping or grinding to sound metal,
16.2.1.2 The repair weld shall be made using a low-
hydrogen welding process, and
16.2.1.3 The projecting weld metal shall be removed to
produce a workmanlike ﬁnish.
16.2.2 Surface imperfections such as handling marks, light
die or roll marks, or shallow pits are not considered defects
provided that the imperfections are removable within the
speciﬁed limits on wall thickness. The removal of such surface
imperfections is not required. Welded tubing shall be free of
protruding metal on the outside surface of the weld seam.
16.3 Unless otherwise speciﬁed in the purchase order,
structural tubing shall be furnished with square cut ends, with
the burr held to a minimum. When so speciﬁed in the purchase
order, the burr shall be removed on the outside diameter, inside
diameter, or both.<<PARAGRAPH_END>>
<<HEADING level=3>>TABLE 5
Permissible Variations in Twist for Square and
Rectangular Structural Tubing<<HEADING_END>>
<<PARAGRAPH>>Maximum Permissible
Variations in Twist
per 3 ft of Length
(Twist per Metre of Length)<<PARAGRAPH_END>>
<<PARAGRAPH>>Speciﬁed Outside Large
Flat Dimension, in. (mm)<<PARAGRAPH_END>>
<<PARAGRAPH>>in.
mm<<PARAGRAPH_END>>
<<PARAGRAPH>>1 1 ⁄ 2  (38.1) and under
0.050
1.39
Over 1 1 ⁄ 2  to 2 1 ⁄ 2  (38.1 to 63.5), incl
0.062
1.72
Over 2 1 ⁄ 2  to 4 (63.5 to 101.6), incl
0.075
2.09
Over 4 to 6 (101.6 to 152.4), incl
0.087
2.42
Over 6 to 8 (152.4 to 203.2), incl
0.100
2.78
Over 8 (203.2)
0.112
3.11<<PARAGRAPH_END>>
<<PARAGRAPH>>13. Number of Tests
13.1 One tension test as speciﬁed in Section 15 shall be
made from a length of tubing representing each lot.
13.2 The ﬂattening test, as speciﬁed in Section 10, shall be
made on one length of round tubing from each lot.
13.3 The term “lot” shall apply to all tubes of the same
speciﬁed size that are produced from the same heat of steel.<<PARAGRAPH_END>>
<<PARAGRAPH>>14. Retests
14.1
If the results of the mechanical tests representing any
lot fail to conform to the applicable requirements speciﬁed in
Sections 9 and 10, the lot shall be rejected or retested using
additional tubing of double the original number from the lot.
The lot shall be acceptable if the results of all such retests
representing the lot conform to the speciﬁed requirements.
14.2
If one or both of the retests speciﬁed in 14.1 fail to
conform to the applicable requirements speciﬁed in Sections 9
and 10, the lot shall be rejected or, subsequent to the manu-
facturer heat treating, reworking, or otherwise eliminating the
condition responsible for the failure, the lot shall be treated as
a new lot and tested accordingly.<<PARAGRAPH_END>>
<<PARAGRAPH>>17. Rejection
17.1 It shall be permissible for the purchaser to inspect
tubing received from the manufacturer and reject any tubing
that does not meet the requirements of this speciﬁcation, based
upon the inspection and test methods outlined herein. The
purchaser shall notify the manufacturer of any tubing that has
been rejected, and the disposition of such tubing shall be
subject to agreement between the manufacturer and the pur-
chaser.
17.2 It shall be permissible for the purchaser to set aside any
tubing that is found in fabrication or installation within the
scope of this speciﬁcation to be unsuitable for the intended end
use, based on the requirements of this speciﬁcation. The
purchaser shall notify the manufacturer of any tubing that has
been set aside. Such tubing shall be subject to mutual investi-
gation as to the nature and severity of the deﬁciency and the
forming or installation, or both, conditions involved. The
disposition of such tubing shall be subject to agreement
between the manufacturer and the purchaser.<<PARAGRAPH_END>>
<<PARAGRAPH>>15. Test Methods
15.1 Tension test specimens shall conform to the applicable
requirements of Test Methods and Deﬁnitions A 370, Annex
A2.
15.2 Tension test specimens shall be full–size longitudinal
test specimens or longitudinal strip test specimens. For welded
tubing, any longitudinal strip test specimens shall be taken
from a location at least 90° from the weld and shall be prepared
without ﬂattening in the gage length. Longitudinal strip test
specimens shall have all burrs removed. Tension test specimens
shall not contain surface imperfections that would interfere
with proper determination of the tensile properties.
15.3 The yield strength corresponding to an offset of 0.2 %
of the gage length or to a total extension under load of 0.5 %
of the gage length shall be determined.<<PARAGRAPH_END>>
<<PARAGRAPH>>--`,`,,,`,,,```````,````,,`,,,-`-`,,`,,`,`,,`---<<PARAGRAPH_END>>
<<PARAGRAPH>>18. Certiﬁcation
18.1 When speciﬁed in the purchase order or contract, the
manufacturer shall furnish to the purchaser a certiﬁcate of
compliance stating that the product was manufactured,
sampled, tested, and inspected in accordance with this speci-
ﬁcation and any other requirements designated in the purchase
order or contract, and was found to meet all such requirements.
Certiﬁcates of compliance shall include the speciﬁcation num-
ber and year of issue.
18.2 When speciﬁed in the purchase order or contract, the
manufacturer shall furnish to the purchaser test reports for the
product shipped that contain the heat analyses and the results of
the tension tests required by this speciﬁcation and the purchase
order or contract. Test reports shall include the speciﬁcation
number and year of issue.<<PARAGRAPH_END>>
<<PARAGRAPH>>16. Inspection
16.1 All tubing shall be inspected at the place of manufac-
ture to ensure conformance to the requirements of this speci-
ﬁcation.
16.2 All tubing shall be free from defects and shall have a
workmanlike ﬁnish.<<PARAGRAPH_END>>
<<PARAGRAPH>>4
Copyright ASTM International
Provided by IHS under license with ASTM
Licensee=Aramco HQ/9980755100
Not for Resale, 05/13/2006 03:35:25 MDT
No reproduction or networking permitted without license from IHS<<PARAGRAPH_END>>
<<TABLE_1>>
| Copyright ASTM International                                     |
|:-----------------------------------------------------------------|
| Provided by IHS under license with ASTM                          |
| No reproduction or networking permitted without license from IHS |
<<TABLE_END>>
<<TABLE_2>>
| Licensee=Aramco HQ/9980755100           |
|:----------------------------------------|
| Not for Resale, 05/13/2006 03:35:25 MDT |
<<TABLE_END>>
<<PAGE_END>>
<<PAGE_5>>
<<HEADING level=3>>A 500 – 03a<<HEADING_END>>
<<PARAGRAPH>>18.3 A signature or notarization is not required on certiﬁ-
cates of compliance or test reports; however, the documents
shall clearly identify the organization submitting them. Not-
withstanding the absence of a signature, the organization
submitting the document is responsible for its content.
18.4 A certiﬁcate of compliance or test report printed from,
or used in electronic form from, an electronic data interchange
(EDI) shall be regarded as having the same validity as a
counterpart printed in the certifying organization’s facility. The
content of the EDI transmitted document shall conform to any
existing EDI agreement between the purchaser and the manu-
facturer.<<PARAGRAPH_END>>
<<PARAGRAPH>>speciﬁc bar coding system is speciﬁed in the purchase order,
that system shall be used.<<PARAGRAPH_END>>
<<PARAGRAPH>>N OTE  3—In the absence of another bar coding system being speciﬁed in
the purchase order, it is recommended that bar coding be consistent with
AIAG Standard B-1.<<PARAGRAPH_END>>
<<HEADING level=3>>20. Packing, Marking, and Loading
20.1 When speciﬁed in the purchase order, packaging,
marking, and loading shall be in accordance with Practices
A 700.<<HEADING_END>>
<<PARAGRAPH>>21. Government Procurement
21.1 When speciﬁed in the contract, material shall be
preserved, packaged and packed in accordance with the re-
quirements of MIL-STD 163, with applicable levels being
speciﬁed in the contract. Marking for shipment of such
materials shall be in accordance with Federal Std. No. 123 for
civil agencies and MIL-STD 129 or Federal Std. No. 183 if
continuous marking is required.
21.2  Inspection —Unless otherwise speciﬁed in the contract,
the manufacturer shall be responsible for the performance of all
applicable inspection and test requirements speciﬁed herein.
Except as otherwise speciﬁed in the contract, the manufacturer
shall use its own or any other suitable facilities for the
performance of such inspections and tests.<<PARAGRAPH_END>>
<<PARAGRAPH>>19. Product Marking
19.1 Except as noted in 19.2, each length of structural
tubing shall be legibly marked to show the following informa-
tion: manufacturer’s name, brand, or trademark; the speciﬁca-
tion designation (year of issue not required); and grade letter.
19.2 For structural tubing having a speciﬁed outside diam-
eter or large ﬂat dimension of 4 in. (101.6 mm) or less, it shall
be permissible for the information listed in 19.1 to be marked
on a tag securely attached to each bundle.
19.3  Bar Coding —In addition to the requirements in 19.1
and 19.2, the manufacturer shall have the option of using bar
coding as a supplementary identiﬁcation method. When a<<PARAGRAPH_END>>
<<HEADING level=3>>SUMMARY OF CHANGES<<HEADING_END>>
<<PARAGRAPH>>Committee A01 has identiﬁed the location of selected changes to this standard since the last issue, A 500-03,
that may impact the use of this standard. (Approved September 10, 2003)<<PARAGRAPH_END>>
<<PARAGRAPH>>( 1 ) Revised 10.2.<<PARAGRAPH_END>>
<<PARAGRAPH>>Committee A01 has identiﬁed the location of selected changes to this standard since the last issue, A 500-01a, that may impact
the use of this standard. (Approved April 10, 2003)<<PARAGRAPH_END>>
<<PARAGRAPH>>( 1 ) In the Ordering Information section, a new subsection has
been added as 4.1.6.
( 2 ) Table 1 has been revised.<<PARAGRAPH_END>>
<<PARAGRAPH>>( 3 ) Revised 1.2, 4.1.5, 10.2, 10.3, 11.5, 11.6, and 16.2.2 for
clarity.<<PARAGRAPH_END>>
<<PARAGRAPH>>ASTM International takes no position respecting the validity of any patent rights asserted in connection with any item mentioned
in this standard. Users of this standard are expressly advised that determination of the validity of any such patent rights, and the risk
of infringement of such rights, are entirely their own responsibility.<<PARAGRAPH_END>>
<<PARAGRAPH>>This standard is subject to revision at any time by the responsible technical committee and must be reviewed every ﬁve years and
if not revised, either reapproved or withdrawn. Your comments are invited either for revision of this standard or for additional standards
and should be addressed to ASTM International Headquarters. Your comments will receive careful consideration at a meeting of the
responsible technical committee, which you may attend. If you feel that your comments have not received a fair hearing you should
make your views known to the ASTM Committee on Standards, at the address shown below.<<PARAGRAPH_END>>
<<PARAGRAPH>>This standard is copyrighted by ASTM International, 100 Barr Harbor Drive, PO Box C700, West Conshohocken, PA 19428-2959,
United States. Individual reprints (single or multiple copies) of this standard may be obtained by contacting ASTM at the above
address or at 610-832-9585 (phone), 610-832-9555 (fax), or service@astm.org (e-mail); or through the ASTM website
(www.astm.org).<<PARAGRAPH_END>>
<<PARAGRAPH>>--`,`,,,`,,,```````,````,,`,,,-`-`,,`,,`,`,,`---<<PARAGRAPH_END>>
<<PARAGRAPH>>5
Copyright ASTM International
Provided by IHS under license with ASTM
Licensee=Aramco HQ/9980755100
Not for Resale, 05/13/2006 03:35:25 MDT
No reproduction or networking permitted without license from IHS<<PARAGRAPH_END>>
<<TABLE_1>>
| Copyright ASTM International                                     |
|:-----------------------------------------------------------------|
| Provided by IHS under license with ASTM                          |
| No reproduction or networking permitted without license from IHS |
<<TABLE_END>>
<<TABLE_2>>
| Licensee=Aramco HQ/9980755100           |
|:----------------------------------------|
| Not for Resale, 05/13/2006 03:35:25 MDT |
<<TABLE_END>>
<<PAGE_END>>
<<SECTION_START:METADATA>>
Document Type: Digital
Total Pages: 5
Total Images: 1

Image Reference Table:
[IMAGE_1] Page: 1, Size: 224x216

Total Tables: 10

Table Reference List:
[TABLE_1] Page: 1, Size: 3x1
[TABLE_2] Page: 1, Size: 2x1
[TABLE_1] Page: 2, Size: 3x1
[TABLE_2] Page: 2, Size: 2x1
[TABLE_1] Page: 3, Size: 3x1
[TABLE_2] Page: 3, Size: 2x1
[TABLE_1] Page: 4, Size: 3x1
[TABLE_2] Page: 4, Size: 2x1
[TABLE_1] Page: 5, Size: 3x1
[TABLE_2] Page: 5, Size: 2x1
<<SECTION_END>>
<<DOCUMENT_END>>
