Repository: Viswazgummadi/RAG_P01

# Retrieval-Augmented Generation (RAG) System for Technical Document Analysis

## Overview
This project implements a Retrieval-Augmented Generation (RAG) system for analyzing technical documents, particularly standards and specifications. It integrates advanced NLP techniques, including document preprocessing, vector database creation, and fine-tuned language model inference, to generate accurate and context-aware responses to user queries.

## System Architecture
The RAG system consists of the following key components:

- **Document Preprocessing**
- **Vector Database Creation**
- **Language Model Fine-tuning**
- **Query Processing and Retrieval**
- **Response Generation**

## Implementation Details

### Document Preprocessing
- **PDF Processing:**
  - Utilizes `PyMuPDF` and `pdf2image` for text and image extraction.
  - Implements OCR using `Tesseract` for scanned documents.
  - Extracts metadata, text content, and structural information.
- **Text Formatting:**
  - Converts extracted content to a standardized format with special tags.
  - Preserves document structure (headings, paragraphs, tables).
- **Metadata Extraction:**
  - Captures document properties (title, author, date).
  - Identifies sections and their hierarchies.

### Vector Database Creation
- **Text Chunking:**
  - Implements `RecursiveCharacterTextSplitter` for content segmentation.
  - Optimizes chunk size and overlap for retrieval efficiency.
- **Embedding Generation:**
  - Uses `HuggingFaceEmbeddings` with `sentence-transformers/all-MiniLM-L6-v2`.
  - Generates vector representations for each text chunk.
- **FAISS Integration:**
  - Implements FAISS for efficient similarity search.
  - Stores vectors and associated metadata for quick retrieval.

### Language Model Fine-tuning
- **Model Selection:** Uses `Mistral-7B-Instruct-v0.2` as the base model.
- **Training Data Preparation:**
  - Generates instruction-response pairs from processed documents.
  - Implements data cleaning and quality filtering.
- **Fine-tuning Process:**
  - Utilizes `PyTorch` and `Transformers` libraries.
  - Implements gradient accumulation and mixed-precision training.

### Query Processing and Retrieval
- **Query Analysis:**
  - Detects file references and section requests in user queries.
  - Implements metadata filtering for targeted retrieval.
- **Context Retrieval:**
  - Performs similarity search using FAISS.
  - Implements a fallback mechanism for direct lookup of standards.
- **Reranking:**
  - Implements a custom reranking algorithm for relevance improvement.
  - Considers document structure and query specificity.

### Response Generation
- **Prompt Engineering:**
  - Designs context-aware prompts for different query types.
  - Incorporates retrieved context and query information.
- **Inference:**
  - Utilizes the fine-tuned model for response generation.
  - Implements temperature and top-p sampling for controlled output.
- **Post-processing:**
  - Cleans generated responses to remove artifacts.
  - Implements fallback mechanisms for low-quality responses.

## Evaluation and Results
The system's performance was evaluated based on:
- **Retrieval Accuracy:** Measured by the relevance of retrieved contexts.
- **Response Quality:** Assessed via human evaluation and automated metrics (BLEU, ROUGE).
- **Inference Speed:** Benchmarked for different query types and document sizes.

## Future Work
Potential enhancements include:
- Multi-modal RAG with image analysis.
- Improved handling of mathematical and chemical formulas.
- Integration with domain-specific knowledge bases.

## Usage
```sh

# Preprocess documents
python preprocess.py --input_dir data2 --output_file processed_data/all_processed.jsonl

# Create vector database
python vector_db.py --jsonl_file processed_data/all_processed.jsonl --output_dir vector_db

# Run interactive RAG system
python scripts/inference_rag.py --model_path models/instruct_model/final \
  --vector_store_path vector_db --use_lora --base_model "mistralai/Mistral-7B-Instruct-v0.2"
```

File: data2/ASTM/ASTM A123-12 - Zinc (Hot-Dip Galvanized) Coatings on Iron and Steel Products-2012/ASTM A123-12 - Zinc (Hot-Dip Galvanized) Coatings on Iron and Steel Products-2012.txt
<<DOCUMENT_START>>
<<PAGE_1>>
<<IMAGE_1>>
[Image 1 contains text: UL 1900 Blice @Lonb |
VEM DELHI 110005
WVYUVK BHVYAVM’ 0 BVHYDNBK @HVH SVEVB WVKC
BOBEVO OE ITUADIVU @€ALyYyudvBpdDea
© Ble 1a00
1C2 &2°080
COWbONUDe IY 2cOlre
DELEBWUAV LIOV OL VILLBOGEYU VUD VUILBOGEWONe
(NAIGN GIGNGILG
ddl yf Adal Ad AAA Hlaldd) dd) SUG dad
SMAI sA sileldo
le 4Jvesit : 1930]
<<HEADING level=3>>Designation: A123/A123M  − 12<<HEADING_END>>
<<HEADING level=2>>Standard Speciﬁcation for
Zinc (Hot-Dip Galvanized) Coatings on Iron and Steel
Products 1<<HEADING_END>>
<<PARAGRAPH>>copy<<PARAGRAPH_END>>
<<PARAGRAPH>>This standard is issued under the ﬁxed designation A123/A123M; the number immediately following the designation indicates the year
of original adoption or, in the case of revision, the year of last revision. A number in parentheses indicates the year of last reapproval.
A superscript epsilon ( ´ ) indicates an editorial change since the last revision or reapproval.<<PARAGRAPH_END>>
<<PARAGRAPH>>This standard has been approved for use by agencies of the Department of Defense.<<PARAGRAPH_END>>
<<HEADING level=3>>1. Scope*<<HEADING_END>>
<<PARAGRAPH>>way. In the case of orders in SI units, all testing and inspection
shall be done using the metric equivalent of the test or
inspection method as appropriate. In the case of orders in SI
units, such shall be stated to the galvanizer when the order is
placed.<<PARAGRAPH_END>>
<<PARAGRAPH>>1.1 This speciﬁcation covers the requirements for zinc
coating (galvanizing) by the hot-dip process on iron and steel
products made from rolled pressed and forged shapes, castings,
plates, bars, and strips.<<PARAGRAPH_END>>
<<PARAGRAPH>>1.2 This speciﬁcation covers both unfabricated products and
fabricated products, for example, assembled steel products,
structural steel fabrications, large tubes already bent or welded
before galvanizing, and wire work fabricated from uncoated
steel wire. This speciﬁcation also covers steel forgings and iron
castings incorporated into pieces fabricated before galvanizing
or which are too large to be centrifuged (or otherwise handled
to remove excess galvanizing bath metal).<<PARAGRAPH_END>>
<<HEADING level=3>>2. Referenced Documents<<HEADING_END>>
<<PARAGRAPH>>2.1  ASTM Standards: 2<<PARAGRAPH_END>>
<<PARAGRAPH>>A47/A47M  Speciﬁcation for Ferritic Malleable Iron Cast-
ings
A90/A90M  Test Method for Weight [Mass] of Coating on
Iron and Steel Articles with Zinc or Zinc-Alloy Coatings
A143/A143M  Practice for Safeguarding Against Embrittle-
ment of Hot-Dip Galvanized Structural Steel Products and
Procedure for Detecting Embrittlement
A153/A153M  Speciﬁcation for Zinc Coating (Hot-Dip) on
Iron and Steel Hardware
A384/A384M  Practice for Safeguarding Against Warpage
and Distortion During Hot-Dip Galvanizing of Steel
Assemblies
A385  Practice for Providing High-Quality Zinc Coatings
(Hot-Dip)
A767/A767M  Speciﬁcation for Zinc-Coated (Galvanized)
Steel Bars for Concrete Reinforcement
A780  Practice for Repair of Damaged and Uncoated Areas
of Hot-Dip Galvanized Coatings
A902  Terminology Relating to Metallic Coated Steel Prod-
ucts
B6  Speciﬁcation for Zinc
B487  Test Method for Measurement of Metal and Oxide
Coating Thickness by Microscopical Examination of
Cross Section
B602  Test Method for Attribute Sampling of Metallic and
Inorganic Coatings
B960  Speciﬁcation for Prime Western Grade-Recycled
(PWG-R) Zinc<<PARAGRAPH_END>>
<<PARAGRAPH>>N OTE  1—This speciﬁcation covers those products previously addressed
in Speciﬁcations A123-78 and A386-78.
1.3 This speciﬁcation does not apply to wire, pipe, tube, or
steel sheet which is galvanized on specialized or continuous
lines, or to steel less than 22 gage (0.0299 in.) [0.76 mm] thick.<<PARAGRAPH_END>>
<<PARAGRAPH>>1.4 The galvanizing of hardware items that are to be
centrifuged or otherwise handled to remove excess zinc (such
as bolts and similar threaded fasteners, castings and rolled,
pressed and forged items) shall be in accordance with Speci-
ﬁcation  A153/A153M .<<PARAGRAPH_END>>
<<PARAGRAPH>>1.5 Fabricated reinforcing steel bar assemblies are covered
by the present speciﬁcation. The galvanizing of separate
reinforcing steel bars shall be in accordance with Speciﬁcation
A767/A767M .<<PARAGRAPH_END>>
<<PARAGRAPH>>1.6 This speciﬁcation is applicable to orders in either
inch-pound units (as A123) or SI units (as A123M). Inch-
pound units and SI units are not necessarily exact equivalents.
Within the text of this speciﬁcation and where appropriate, SI
units are shown in parentheses. Each system shall be used
independently of the other without combining values in any<<PARAGRAPH_END>>
<<PARAGRAPH>>1  This speciﬁcation is under the jurisdiction of ASTM Committee  A05  on
Metallic-Coated Iron and Steel Productsand is the direct responsibility of Subcom-
mittee  A05.13  on Structural Shapes and Hardware Speciﬁcations.
Current edition approved May 1, 2012. Published July 2012. Originally approved
in 1928. Last previous edition approved in 2009 as A123/A123M - 09. DOI:
10.1520/A0123_A0123M-12.<<PARAGRAPH_END>>
<<PARAGRAPH>>2  For referenced ASTM standards, visit the ASTM website, www.astm.org, or
contact ASTM Customer Service at service@astm.org. For  Annual Book of ASTM
Standards  volume information, refer to the standard’s Document Summary page on
the ASTM website.<<PARAGRAPH_END>>
<<PARAGRAPH>>Property of AGE STEEL GALVANIZATION CO. DAmmam<<PARAGRAPH_END>>
<<HEADING level=3>>*A Summary of Changes section appears at the end of this standard<<HEADING_END>>
<<PARAGRAPH>>Copyright © ASTM International, 100 Barr Harbor Drive, PO Box C700, West Conshohocken, PA 19428-2959. United States<<PARAGRAPH_END>>
<<PARAGRAPH>>Copyright by ASTM Int'l (all rights reserved); Wed Aug 21 09:12:34 EDT 2013
Downloaded/printed by
Mohammad Hashmi (Age Steel Galvanaization Company) pursuant to License Agreement. No further reproductions authorized.<<PARAGRAPH_END>>
<<PARAGRAPH>>1<<PARAGRAPH_END>>
<<PAGE_END>>
<<PAGE_2>>
<<HEADING level=3>>A123/A123M −12<<HEADING_END>>
<<PARAGRAPH>>3.2.2  black, adj— denotes the condition of not galvanized or
otherwise coated. For purposes of this speciﬁcation the word
“black” does not refer to the color or condition of surface, or to
a surface deposit or contamination.
3.2.3  coating thickness grade, n— the numerical value from
Table 1  at the intersection of a material category and a
thickness range.
3.2.4  gross dross inclusions, n— the iron/zinc intermetallics
present in a galvanized coating in a form other than ﬁnely
dispersed pimples.
3.2.4.1  Discussion— These inclusions would create an ex-
posed steel spot if they were removed from the coating. These<<PARAGRAPH_END>>
<<PARAGRAPH>>E376  Practice for Measuring Coating Thickness by
Magnetic-Field or Eddy-Current (Electromagnetic) Test-
ing Methods<<PARAGRAPH_END>>
<<HEADING level=3>>3. Terminology (See  Fig. 1 )<<HEADING_END>>
<<PARAGRAPH>>3.1  Deﬁnitions:
3.1.1 The following terms and deﬁnitions are speciﬁc to this
speciﬁcation. Terminology  A902  contains other terms and
deﬁnitions relating to metallic-coated steel products.<<PARAGRAPH_END>>
<<PARAGRAPH>>3.2  Deﬁnitions of Terms Speciﬁc to This Standard:
3.2.1  average coating thickness, n— the average of three
specimen coating thicknesses.<<PARAGRAPH_END>>
<<PARAGRAPH>>Property of AGE STEEL GALVANIZATION CO. Dammam<<PARAGRAPH_END>>
<<IMAGE_2>>
[Image 2 contains text: Multi-Specimen Articies
Articles whose Surface Area is greater than 160 sq.in. (100,000 sq. mm)
cc SS So gS
Se or er or er ee
ea a ee ew ea a8
oe LL ty 4s
Ke <-> < » Sample each composed of
CC - Le << 3 Specimens
Test Article KY
<< ae Each Specimen (5 or more measurements widely
= | dispersed) must have Minimum Average Coating
Ja { Thickness of (Table 1) -1 grade
4 EachTest Article in the Sample (8 Specimens each) must
pecimen have Minimum Average Coating Thickness of (Table 1)
Single-specimen Articles
Articles whose Surface Area is equal to or less than 160 sq.in. (100,000 sq. mm)
ohee hoe foe oeoiea Lot
Li ON MO) i” YO ¢
7 CVC GW OTC OO OF CO OO
ea Fe C3 3 Test Articles
p i pu p Sample :
ba fo Se 3 Specimens
Each Specimen (5 or more measurements widely dispersed) must
have Minimum Average Coating Thickness of (Table 1) -1 grade
All Test Articles (Specimens) Together must have Minumum
Average Coating Thickness of (Table 1)]
<<IMAGE_3>>
<<HEADING level=3>>FIG. 1 Single- and Multi-Specimen Articles<<HEADING_END>>
<<PARAGRAPH>>Copyright by ASTM Int'l (all rights reserved); Wed Aug 21 09:12:34 EDT 2013
Downloaded/printed by
Mohammad Hashmi (Age Steel Galvanaization Company) pursuant to License Agreement. No further reproductions authorized.<<PARAGRAPH_END>>
<<PARAGRAPH>>2<<PARAGRAPH_END>>
<<PAGE_END>>
<<PAGE_3>>
<<IMAGE_4>>
[Image 4 contains text: rd?]
<<HEADING level=3>>A123/A123M −12<<HEADING_END>>
<<HEADING level=3>>TABLE 1 Minimum Average Coating Thickness Grade by Material Category<<HEADING_END>>
<<PARAGRAPH>>Material Category
All Specimens Tested
Steel Thickness Range (Measured), in. (mm)<<PARAGRAPH_END>>
<<PARAGRAPH>>< 1 ⁄ 16  (<1.6)
1 ⁄ 16  to < 1 ⁄ 8  (1.6 to <3.2)
1 ⁄ 8  to  3 ⁄ 16  (3.2 to 4.8)
> 3 ⁄ 16  to < 1 ⁄ 4  (>4.8 to <6.4)
$ 1 ⁄ 4  ( $ 6.4)<<PARAGRAPH_END>>
<<PARAGRAPH>>Structural Shapes and Plate
45
65
75
75
100
Strip and Bar
45
65
75
75
100
Pipe and Tubing
45
45
75
75
75
Wire
35
50
60
65
80
Reinforcing Bar
...
...
...
...
100<<PARAGRAPH_END>>
<<HEADING level=3>>Property of AGE STEEL GALVANIZATION CO. Dammam<<HEADING_END>>
<<PARAGRAPH>>inclusions are raised surfaces and are easily knocked off
through contact with lifting straps or chains, tools, ﬁxtures, or
other galvanized parts.
3.2.5  material category, n— the general class or type of
material or process of manufacture, or both, that nominally
describes a unit of product, or from which a unit of product is
made. For example, bar grating belongs to the category “strip,”
handrail belongs to the category “pipe,” etc.
3.2.6  multi-specimen article, n— a unit of product whose
surface area is greater than 160 in. 2   [100 000 mm 2 ]. For
thickness testing purposes, articles whose surface area is
greater than 160 in. 2   are subdivided into three continuous local
sections, nominally equal in surface area, each of which
constitutes a specimen. In the case of any such local section
containing more than one material category or steel thickness
range as delineated in  Table 1 , that section will contain more
than one specimen (see  Fig. 1 ).
3.2.7  sample, n— a collection of individual units of product
from a single lot selected in accordance with Section  7 , and
intended to represent that lot for acceptance. If a sample is
taken as representing the lot for acceptance, the sample shall be
taken at random from the lot without regard to the perceived
quality or appearance of any individual unit in the lot being
sampled. The sample consists of one or more test articles.
3.2.8  single-specimen article, n— a unit of product whose
surface area is equal to or less than 160 in. 2   [100 000 mm 2 ] or
that is centrifuged or otherwise similarly handled in the
galvanizing process to remove excess galvanizing bath metal
(free zinc). For thickness testing purposes, the entire surface
area of each unit of product constitutes a specimen. In the case
of any such article containing more than one material category
or steel thickness range as delineated in  Table 1 , that article
will contain more than one specimen (see  Fig. 1 ).
3.2.9  specimen, n— the surface of an individual test article
or a portion of a test article, upon which thickness measure-
ments are to be performed, which is a member of a lot, or a
member of a sample representing that lot. For magnetic
thickness measurements, specimen excludes any area of the
surface which is subject to processes (such as ﬂame cutting,
machining, threading, etc.) that can be expected to result in
surface conditions not representative of the general surface
condition of the test article, or is disqualiﬁed by the measure-
ment method. The minimum average coating thickness grade
for any specimen shall be one coating grade below that
required for the appropriate material category and thickness in
Table 1 . For a unit of product whose surface area is equal to or
less than 160 in. 2   [100 000 mm 2 ], the entire surface area of<<PARAGRAPH_END>>
<<PARAGRAPH>>each test article constitutes a specimen. In the case of an article
containing more than one material category or steel thickness
range as delineated in  Table 1 , that article will contain more
than one specimen, as appropriate (see  Fig. 1 ).
3.2.10  specimen coating thickness, n— the average thickness
from no less than ﬁve test measurements on a specimen, when
each measurement location is selected to provide the widest
dispersion (in all applicable directions) of locations for the
steel category of the test article within the conﬁnes of the
specimen volume.
3.2.11  test article, n— an individual unit of product that is a
member of the sample and that is examined for conformance to
a part of this speciﬁcation.<<PARAGRAPH_END>>
<<HEADING level=3>>4. Ordering Information<<HEADING_END>>
<<PARAGRAPH>>4.1 Orders for coatings provided under this speciﬁcation
shall include the following:
4.1.1 Quantity (number of pieces to be galvanized) and total
weight.
4.1.2 Description (type and size of products) and weight.
4.1.3 ASTM speciﬁcation designation and year of issue.
4.1.4 Material identiﬁcation (see  5.1 ) and surface condition
or contamination.
4.1.5 Sampling plan, if different from  7.3 .
4.1.6 Special test requirements (see  8.1 ).
4.1.7 Special requirements (special stacking, heavier coat-
ing weight, etc.).
4.1.8 Tagging or piece identiﬁcation method.<<PARAGRAPH_END>>
<<HEADING level=3>>5. Materials and Manufacture<<HEADING_END>>
<<PARAGRAPH>>5.1  Steel or Iron— The speciﬁcation, grade, or designation
and type and degree of surface contamination of the iron or
steel in articles to be galvanized shall be supplied by the
purchaser to the hot-dip galvanizer prior to galvanizing.<<PARAGRAPH_END>>
<<PARAGRAPH>>N OTE  2—The presence in steels and weld metal, in certain percentages,
of some elements such as silicon, carbon, and phosphorus tends to
accelerate the growth of the zinc-iron alloy layer so that the coating may
have a matte ﬁnish with little or no outer zinc layer. The galvanizer has
only limited control over this condition. The mass, shape, and amount of
cold working of the product being galvanized may also affect this
condition. Practice  A385  provides guidance on steel selection and
discusses the effects of various elements in steel compositions (for
example, silicon), that inﬂuence coating weight and appearance.
5.2  Fabrication— The design and fabrication of the product
to be galvanized are the responsibilities of the designer and the
fabricator. Practices  A143/A143M ,  A384/A384M , and  A385
provide guidance for steel fabrication for optimum hot dip
galvanizing and shall be complied with in both design and<<PARAGRAPH_END>>
<<PARAGRAPH>>copy<<PARAGRAPH_END>>
<<PARAGRAPH>>Copyright by ASTM Int'l (all rights reserved); Wed Aug 21 09:12:34 EDT 2013
Downloaded/printed by
Mohammad Hashmi (Age Steel Galvanaization Company) pursuant to License Agreement. No further reproductions authorized.<<PARAGRAPH_END>>
<<PARAGRAPH>>3<<PARAGRAPH_END>>
<<PAGE_END>>
<<PAGE_4>>
<<HEADING level=3>>Property of AGE STEEL GALVANIZATION CO. Dammam<<HEADING_END>>
<<IMAGE_5>>
[Image 5 contains text: rd?]
<<HEADING level=3>>A123/A123M −12<<HEADING_END>>
<<PARAGRAPH>>fabrication. Consultation between the designer, fabricator, and
galvanizer at appropriate stages in the design and fabrication
process will reduce future problems.<<PARAGRAPH_END>>
<<PARAGRAPH>>mutual agreement between the galvanizer and the purchaser.
( Fig. 2  is a graphic representation of the sampling and
specimen delineation steps, and  Fig. 3  is a graphic representa-
tion of the coating thickness inspection steps.)
6.1.1 For articles whose surface area is greater than 160 in. 2<<PARAGRAPH_END>>
<<PARAGRAPH>>5.3  Castings— The composition and heat treatment of iron
and steel castings shall conform to speciﬁcations designated by
the purchaser. Some types of castings have been known to
show potential problems with predisposition to being em-
brittled during the normal thermal cycle of hot-dip galvanizing.
It is the responsibility of the purchaser to heat treat or
otherwise allow for the possibility of such embrittling phenom-
ena. The requirements for malleable iron castings to be
galvanized shall be as stated in Speciﬁcation  A47/A47M .<<PARAGRAPH_END>>
<<PARAGRAPH>>[100 000 mm 2 ] (multi-specimen articles), each test article in
the sample must meet the appropriate minimum average
coating thickness grade requirements of  Table 1 , and each
specimen coating thickness grade comprising that overall
average for each test article shall average not less than one
coating grade below that required in  Table 1 .
6.1.2 For articles whose surface area is equal to or less than
160 in. 2   [100 000 mm 2 ] (single-specimen articles), the average
of all test articles in the sample must meet the appropriate
minimum average coating thickness grade requirements of
Table 1 , and for each test article, its specimen coating thickness
shall be not less than one coating grade below that required in
Table 1 .
6.1.3 No individual measurement, or cluster of measure-
ments at the same general location, on a test specimen shall be
cause for rejection under the coating thickness requirements of
this speciﬁcation provided that when those measurements are
averaged with the other dispersed measurements to determine
the specimen coating thickness grade for that specimen, the
requirements of  6.1.1  or  6.1.2 , as appropriate are met.<<PARAGRAPH_END>>
<<PARAGRAPH>>5.4  Zinc— The zinc used in the galvanizing bath shall
conform to Speciﬁcation  B6 , or Speciﬁcation  B960 , or both. If
a zinc alloy is used as the primary feed to the galvanizing bath,
then the base material used to make that alloy shall conform to
Speciﬁcation  B6 , or Speciﬁcation  B960 , or both.<<PARAGRAPH_END>>
<<PARAGRAPH>>5.5  Bath Composition— The molten metal in the working
volume of the galvanizing bath shall contain not less than an
average value of 98.0 % zinc by weight.<<PARAGRAPH_END>>
<<PARAGRAPH>>N OTE  3—The galvanizer may choose to add trace amounts of certain
elements (for example, aluminum, nickel, and tin) to the zinc bath to help
in the processing of certain reactive steels or to enhance the cosmetic
appearance of the ﬁnished product. The use of these trace elements is
permitted provided that the bulk chemistry of the galvanizing bath is at
least 98.0 % zinc by weight. The elements can be added to the galvanizing
bath as part of a pre-alloyed zinc feed, or they can be added to the bath by
the galvanizer using a master feed alloy.<<PARAGRAPH_END>>
<<PARAGRAPH>>N OTE  4—The coating thickness grades in  Table 1  represent the
minimum value obtainable with a high level of conﬁdence for the ranges
typically found in each material category. While most coating thicknesses
will be in excess of those values, some materials in each category may be
less reactive (for example, because of chemistry or surface condition) than
other materials of the steel category spectrum. Therefore, some articles
may have a coating grade at or close to the minimum requirement shown
in  Table 1 . In such cases, the precision and accuracy of the coating
thickness measuring technique should be taken into consideration when
rejecting such articles for coating thickness below that required by this
speciﬁcation. Purchasers desiring a guarantee of heavier coatings than the
minimum thicknesses shown herein should use the special requirements
(see  4.1.6 ) to specify coating thickness grades higher than those shown in
Table 1 . In addition, the purchaser should anticipate the need for test
batches or extra preparation steps, or both, such as blasting before
galvanizing or other methods, to attempt to reach the higher requirements
with consistency. Some higher-than-standard thicknesses may be imprac-
tical or unattainable.<<PARAGRAPH_END>>
<<HEADING level=3>>6. Coating Properties<<HEADING_END>>
<<PARAGRAPH>>6.1  Coating Thickness— The average thickness of coating
for all specimens tested shall conform to the requirements of
Table 1  for the categories and thicknesses of the material being
galvanized. Minimum average thickness of coating for any
individual specimen is one coating grade less than that required
in  Table 1 . Where products consisting of various material
thicknesses or categories are galvanized, the coating thickness
grades for each thickness range and material category of
material shall be as shown in  Table 1 . In the case of orders in
SI units, the values in  Table 1 , shall be applicable as metric
units in micrometres. In the case of orders in inch-pound units,
the measured value shall be converted to coating grade units by
the use of  Table 2 . The speciﬁcation of coating thicknesses
heavier than those required by  Table 1  shall be subject to<<PARAGRAPH_END>>
<<PARAGRAPH>>6.2  Finish— The coating shall be continuous (except as
provided below), and as reasonably smooth and uniform in
thickness as the weight, size, shape of the item, and necessary<<PARAGRAPH_END>>
<<HEADING level=3>>TABLE 2 Coating Thickness Grade A<<HEADING_END>>
<<PARAGRAPH>>Coating
Grade
mils
oz/ft 2
µm
g/m 2<<PARAGRAPH_END>>
<<PARAGRAPH>>35
1.4
0.8
35
245
45
1.8
1.0
45
320
50
2.0
1.2
50
355
55
2.2
1.3
55
390
60
2.4
1.4
60
425
65
2.6
1.5
65
460
75
3.0
1.7
75
530
80
3.1
1.9
80
565
85
3.3
2.0
85
600
100
3.9
2.3
100
705<<PARAGRAPH_END>>
<<PARAGRAPH>>A  The values in micrometres (µm) are based on the Coating Grade. The other values are based on conversions using the following formulas: mils = µm × 0.03937;
oz/ft 2   = µm × 0.02316; g/m 2   = µm × 7.067.<<PARAGRAPH_END>>
<<PARAGRAPH>>Copyright by ASTM Int'l (all rights reserved); Wed Aug 21 09:12:34 EDT 2013
Downloaded/printed by
Mohammad Hashmi (Age Steel Galvanaization Company) pursuant to License Agreement. No further reproductions authorized.<<PARAGRAPH_END>>
<<PARAGRAPH>>4<<PARAGRAPH_END>>
<<PAGE_END>>
<<PAGE_5>>
<<HEADING level=3>>A123/A123M −12<<HEADING_END>>
<<PARAGRAPH>>at the galvanizing kettle will permit. Except for local excess
coating thickness which would interfere with the use of the
product, or make it dangerous to handle (edge tears or spikes),
rejection for nonuniform coating shall be made only for plainly
visible excess coating not related to design factors such as
holes, joints, or special drainage problems (see  Note 6 ). Since
surface smoothness is a relative term, minor roughness that
does not interfere with the intended use of the product, or
roughness that is related to the as-received (un-galvanized)
surface condition, steel chemistry, or steel reactivity to zinc
shall not be grounds for rejection (see  Note 7 ). Surface
conditions related to deﬁciencies related to design, detailing, or
fabrication as addressed by Practice  A385  shall not be grounds
for rejection. The zinc coating on threaded components of
articles galvanized under this speciﬁcation shall conform to
that required in Speciﬁcation  A153/A153M . Surfaces that
remain uncoated after galvanizing shall be renovated in accor-
dance with the methods in Practice  A780  unless directed by the
purchaser to leave the uncoated areas untreated for subsequent
renovation by the purchaser.
6.2.1 Each area subject to renovation shall be 1 in. [25 mm]
or less in its narrowest dimension.
6.2.2 The total area subject to renovation on each article
shall be no more than   1 ⁄ 2  of 1 % of the accessible surface area
to be coated on that article, or 36 in. 2   per short ton [256 cm 2   per
metric ton] of piece weight, whichever is less.<<PARAGRAPH_END>>
<<IMAGE_6>>
[Image 6 contains text: pets LI tee
Specimen ——_s FE scecimen]
<<PARAGRAPH>>N OTE  1—Each specimen comprises nominally one third of the total
surface area of the article. A minimum of ﬁve measurements should be
made within the volume of each specimen, as widely dispersed within that
volume as is practical, so as to represent as much as possible, the general
coating thickness within that specimen volume.
FIG. 2 Articles Made of Many Components<<PARAGRAPH_END>>
<<PARAGRAPH>>N OTE  5—Inaccessible surface areas are those which cannot be reached
for appropriate surface preparation and application of repair materials as
described in Practice  A780 . Such inaccessible areas, for example, would
be the internal surfaces of certain tanks, poles, pipes, tubes, and so forth.<<PARAGRAPH_END>>
<<PARAGRAPH>>6.2.3 The thickness of renovation shall be that required by
the thickness grade for the appropriate material category and
thickness range in  Table 1  in accordance with the requirements
of  6.1 , except that for renovation using zinc paints, the
thickness of renovation shall be 50 % higher than that required
by  Table 1 , but not greater than 4.0 mils.
6.2.4 When areas requiring renovation exceed the criteria
previously provided, or are inaccessible for repair, the coating
shall be rejected.<<PARAGRAPH_END>>
<<PARAGRAPH>>N OTE  6—The requirements for the ﬁnish of a galvanized product
address themselves to a visual type of inspection. They do not address the
matter of measured coating thickness variations that can be encountered
because of different steels or different thicknesses of a given steel being
used in an assembly.
N OTE  7—Items which are prepared for galvanizing by abrasive cleaning
will generally develop a thicker coating with a moderately rougher
surface.<<PARAGRAPH_END>>
<<PARAGRAPH>>6.3  Threaded Components in Assemblies—  The zinc coating
on external threads shall not be subjected to a cutting, rolling,
or ﬁnishing tool operation, unless speciﬁcally authorized by the
purchaser. Internal threads are not prohibited from being
tapped or retapped after galvanizing. Coatings shall conform to
the requirements of Speciﬁcation  A153/A153M .<<PARAGRAPH_END>>
<<PARAGRAPH>>6.4  Appearance— Upon shipment from the galvanizing fa-
cility, galvanized articles shall be free from uncoated areas,
blisters, ﬂux deposits, and gross dross inclusions. Lumps,
projections, globules, or heavy deposits of zinc which will
interfere with the intended use of the material will not be<<PARAGRAPH_END>>
<<PARAGRAPH>>copy<<PARAGRAPH_END>>
<<HEADING level=3>>FIG. 3 Coating Thickness Inspection Steps<<HEADING_END>>
<<PARAGRAPH>>handling of the item during the dipping and draining operations<<PARAGRAPH_END>>
<<HEADING level=3>>Property of AGE STEEL GALVANIZATION CO. Dammam<<HEADING_END>>
<<PARAGRAPH>>Copyright by ASTM Int'l (all rights reserved); Wed Aug 21 09:12:34 EDT 2013
Downloaded/printed by
Mohammad Hashmi (Age Steel Galvanaization Company) pursuant to License Agreement. No further reproductions authorized.<<PARAGRAPH_END>>
<<PARAGRAPH>>5<<PARAGRAPH_END>>
<<PAGE_END>>
<<PAGE_6>>
<<IMAGE_7>>
[Image 7 contains text: rd?]
<<HEADING level=3>>A123/A123M −12<<HEADING_END>>
<<HEADING level=3>>8. Test Methods<<HEADING_END>>
<<PARAGRAPH>>permitted. Plain holes of   1 ⁄ 2 -in. [12.5-mm] diameter or more
shall be clean and reasonably free from excess zinc. Marks in
the zinc coating caused by tongs or other items used in
handling the article during the galvanizing operation shall not
be cause for rejection unless such marks have exposed the base
metal and the bare metal areas exceed allowable maximums
from  6.2.1  and  6.2.2 . The pieces shall be handled so that after
galvanizing they will not freeze together on cooling.<<PARAGRAPH_END>>
<<PARAGRAPH>>8.1  Test Requirements— The following tests shall be con-
ducted to ensure that the zinc coating is being furnished in
accordance with this speciﬁcation. The specifying of tests for
adhesion and embrittlement shall be subject to mutual agree-
ment between the galvanizer and purchaser. Visual inspection
of the coating shall be made for compliance with the require-
ments.<<PARAGRAPH_END>>
<<PARAGRAPH>>8.2  Thickness of Coating Test— The thickness of coating is
determined by one or more of the three methods described as
follows.
8.2.1  Magnetic Thickness Measurements—  The thickness of
the coating shall be determined by magnetic thickness gage
measurements in accordance with Practice  E376  unless the
methods described in  8.2.2 ,  8.2.3 , or  8.2.4  are used. For each
specimen (as described in  3.2.9 ) ﬁve or more measurements
shall be made at points widely dispersed throughout the
volume occupied by the specimen so as to represent as much as
practical, the entire surface area of the test specimen. The
average of the ﬁve or more measurements thus made for each
specimen is the specimen coating thickness.
8.2.1.1 For articles whose surface area is greater than 160
in. 2   [100 000 mm 2 ] (multi-specimen articles as described in
3.2.6 ), the average of the three specimen coating thickness
grades comprising each test article is the average coating
thickness for that test article. A specimen must be evaluated for
each steel category and material thickness within the require-
ments for each specimen of the test article.
8.2.1.2 For articles whose surface area is equal to or less
than 160 in. 2
[100 000 mm 2 ] (single-specimen articles as
described in  3.2.8 ), the average of all specimen coating
thickness grades is the average coating thickness for the
sample.
8.2.1.3 In the case of threaded components, the thickness of
coating shall be made on a portion of the article that does not
include any threads.
8.2.1.4 The use of magnetic measurement methods is ap-
propriate for larger articles, and is appropriate for smaller
articles when there is sufficient ﬂat surface area for the probe
tip to sit ﬂat on the surface using Practice  E376 .
8.2.2  Stripping Method— The average weight of coating
shall be determined by stripping a test article, a specimen
removed from a test article, or group of test articles in the case
of very small items such as nails, etc., in accordance with Test
Method  A90/A90M  unless the methods described in  8.2.1 ,
8.2.3 , or  8.2.4  are used. The weight of coating per unit area
thus determined is converted to equivalent coating thickness
values in accordance with  Table 2  (rounding up or down as
appropriate). The thickness of coating thus obtained is the test
article coating thickness, or in the case of a specimen removed
from a test article, is the specimen average coating thickness.
8.2.2.1 The stripping method is a destructive test and is
appropriate for single specimen articles, but is not practical for
multi-specimen articles.
8.2.3  Weighing Before and After Galvanizing— The average
weight of coating shall be determined by weighing articles
before and after galvanizing, subtracting the ﬁrst weight from
the second and dividing the result by the surface area unless the<<PARAGRAPH_END>>
<<PARAGRAPH>>N OTE  8—Depending upon product design or material thickness, or both,
ﬁlming or excess zinc buildup in plain holes of less than   1 ⁄ 2 -in. [12.5-mm]
diameter may occur that requires additional work to make the holes usable
as intended.<<PARAGRAPH_END>>
<<PARAGRAPH>>6.5  Adherence— The zinc coating shall withstand handling
consistent with the nature and thickness of the coating and the
normal use of the article, without peeling or ﬂaking.<<PARAGRAPH_END>>
<<PARAGRAPH>>N OTE  9—Although some material may be formed after galvanizing, in
general the zinc coating on the articles covered by this speciﬁcation is too
heavy to permit severe bending without damaging the coating.<<PARAGRAPH_END>>
<<HEADING level=3>>7. Sampling<<HEADING_END>>
<<PARAGRAPH>>7.1 Sampling of each lot shall be performed for confor-
mance with the requirements of this speciﬁcation.<<PARAGRAPH_END>>
<<PARAGRAPH>>7.2 A lot is a unit of production or shipment from which a
sample is taken for testing. Unless otherwise agreed upon
between the galvanizer and the purchaser, or established within
this speciﬁcation, the lot shall be as follows: For testing at a
galvanizer’s facility, a lot is one or more articles of the same
type and size comprising a single order or a single delivery
load, whichever is the smaller, or any number of articles
identiﬁed as a lot by the galvanizer, when these have been
galvanized within a single production shift and in the same
bath. For test by the purchaser after delivery, the lot consists of
the single order or the single delivery load, whichever is the
smaller, unless the lot identity, established in accordance with
the above, is maintained and clearly indicated in the shipment
by the galvanizer.<<PARAGRAPH_END>>
<<PARAGRAPH>>7.3 The method of selection and number of test specimens
shall be agreed upon between the galvanizer and the purchaser.
Otherwise, the test specimens shall be selected at random from
each lot. In this case, the minimum number of specimens from
each lot shall be as follows:<<PARAGRAPH_END>>
<<PARAGRAPH>>Number of Pieces in Lot
Number of Specimens<<PARAGRAPH_END>>
<<PARAGRAPH>>3 or less
all
4 to 500
3
501 to 1 200
5
1 201 to 3 200
8
3 201 to 10 000
13
10 001 and over
20<<PARAGRAPH_END>>
<<PARAGRAPH>>N OTE  10—Where a number of identical items are to be galvanized, a
statistical sampling plan may be desired. Such a plan is contained in Test
Method  B602  which addresses sampling procedures for the inspection of
electrodeposited metallic coatings and related ﬁnishes. If Test Method
B602  is used, the level of sampling shall be agreed upon between the
galvanizer and the purchaser at the time the coating order is placed.<<PARAGRAPH_END>>
<<PARAGRAPH>>7.4 A test specimen which fails to conform to a requirement
of this speciﬁcation shall not be used to determine the
conformance to other requirements.<<PARAGRAPH_END>>
<<HEADING level=3>>Property of AGE STEEL GALVANIZATION CO. Dammam<<HEADING_END>>
<<PARAGRAPH>>Copyright by ASTM Int'l (all rights reserved); Wed Aug 21 09:12:34 EDT 2013
Downloaded/printed by
Mohammad Hashmi (Age Steel Galvanaization Company) pursuant to License Agreement. No further reproductions authorized.<<PARAGRAPH_END>>
<<PARAGRAPH>>6<<PARAGRAPH_END>>
<<PAGE_END>>
<<PAGE_7>>
<<IMAGE_8>>
[Image 8 contains text: rd?]
<<HEADING level=3>>A123/A123M −12<<HEADING_END>>
<<PARAGRAPH>>tending to remove a portion of the coating. The adhesion shall
be considered inadequate if the coating ﬂakes off in the form of
a layer of the coating so as to expose the base metal in advance
of the knife point. Do not use testing carried out at edges or
corners (points of lowest coating adhesion) to determine
adhesion of the coating. Likewise, do not use removal of small
particles of the coating by paring or whittling to determine
failure.<<PARAGRAPH_END>>
<<PARAGRAPH>>methods described in  8.2.1 ,  8.2.2 , or  8.2.4  are used. The ﬁrst
weight shall be determined after pickling and drying and the
second after cooling to ambient temperature. The weight of
coating per unit area thus determined is converted to equivalent
coating thickness values according to  Table 2  (rounding up or
down as appropriate). The thickness of coating thus obtained is
the test article coating thickness.
8.2.3.1 The weighing before and after method is appropriate
for single-specimen articles, but is not practical for multi-
specimen articles.<<PARAGRAPH_END>>
<<PARAGRAPH>>8.4  Embrittlement— Test for embrittlement shall be made in
accordance with Practice  A143/A143M . These tests shall not
be required unless strong evidence of embrittlement is present.<<PARAGRAPH_END>>
<<PARAGRAPH>>N OTE  11—Both the stripping method and the weighing before and after
method do not take into account the weight of iron reacted from the article
that is incorporated into the coating. Thus, the methods may underestimate
coating weight (and therefore the calculated thickness) by up to 10 %. The
accuracy of both methods will be inﬂuenced by the accuracy to which the
surface area of the articles tested can be determined.<<PARAGRAPH_END>>
<<HEADING level=3>>9. Inspection, Rejection, and Retest<<HEADING_END>>
<<PARAGRAPH>>9.1  Inspection by the Galvanizer— It is the responsibility of
the galvanizer to ensure compliance with this speciﬁcation.
This shall be achieved by an in-plant inspection program
designed to maintain the coating thickness, ﬁnish, and appear-
ance within the requirements of this speciﬁcation unless the
inspection is performed in accordance with  9.2 .<<PARAGRAPH_END>>
<<PARAGRAPH>>8.2.4  Microscopy— The thickness of coating shall be deter-
mined by cross-sectional and optical measurement in accor-
dance with Test Method  B487  unless the methods described in
8.2.1 ,  8.2.2 , or  8.2.3  are used. The thickness thus determined is
a point value. No less than ﬁve such measurements shall be
made at locations on the test article which are as widely
dispersed as practical, so as to be representative of the whole
surface of the test article. The average of no less than ﬁve such
measurements is the specimen coating thickness.
8.2.4.1 The microscopy method is a destructive test and is
appropriate for single-specimen articles, but is not practical for
multi-specimen articles.
8.2.5  Referee Method— In the event of a dispute over
thickness of coating measurements, the dispute shall be re-
solved as follows:
8.2.5.1 For multi-specimen articles, a new sample shall be
taken randomly from the lot of material, which has twice the
number of test articles as the sample which failed to conform
to this speciﬁcation. If the lot size is such that the sample size
cannot be doubled, then the sample size shall be as previous,
but the number of widely dispersed sites at which measure-
ments were made shall be doubled, and these sites will
constitute the new sample. This new sample shall be measured
using magnetic thickness gages which have been calibrated for
accuracy against reference material thickness standards. If the
lot is found to be nonconforming by the new sample, the
galvanizer has the right to sort the lot for conforming articles
by individual test, to re-galvanize non-conforming articles, or
to renovate the nonconforming articles in accordance with  6.2 .
8.2.5.2 For single-specimen articles, a new sample shall be
taken randomly from the lot of material, which has twice the
number of test articles as the sample which failed to conform
to this speciﬁcation. The test method for the new sample shall
be selected by mutual agreement between the purchaser and
galvanizer. If the lot is found to be nonconforming by the new
sample, the galvanizer has the right to sort the lot for
conforming articles by individual test, to re-galvanize non-
conforming articles, or to renovate the nonconforming articles
in accordance with  6.2 .<<PARAGRAPH_END>>
<<PARAGRAPH>>9.2  Inspection By the Purchaser— The purchaser shall ac-
cept or reject material by inspection either through the galva-
nizer’s inspector, the purchaser’s inspector, or an independent
inspector. The inspector representing the purchaser shall have
access at all times to those areas of the galvanizer’s facility
which concern the application of the zinc coating to the
material ordered while work on the contract of the purchaser is
being performed. The galvanizer shall afford the inspector all
reasonable facilities to satisfy him that the zinc coating is being
furnished in accordance with this speciﬁcation.<<PARAGRAPH_END>>
<<PARAGRAPH>>9.3  Location— The material shall be inspected at the galva-
nizer’s plant prior to shipment. However, by agreement the
purchaser is not prohibited from making tests which govern the
acceptance or rejection of the materials in his own laboratory
or elsewhere.<<PARAGRAPH_END>>
<<PARAGRAPH>>9.4  Reinspection— When inspection of materials to deter-
mine conformity with the visual requirements of  6.2  warrants
rejection of a lot, the galvanizer is not prohibited from sorting
the lot and submit it once again for acceptance after he has
removed any nonconforming articles and replaced them with
conforming articles.<<PARAGRAPH_END>>
<<PARAGRAPH>>9.5 The sampling plan that was used when the lot was ﬁrst
inspected shall be used for resampling of a sorted lot. By
mutual agreement, the galvanizer is not prohibited from
submitting the lot remaining after sorting and removing non-
conforming articles without replacement of the nonconforming
articles. In such case, the now-smaller lot shall be treated as a
new lot for purposes of inspection and acceptance.<<PARAGRAPH_END>>
<<PARAGRAPH>>9.6 Materials that have been rejected for reasons other than
embrittlement are not prohibited from being stripped and
regalvanized and again submitted for inspection and test at
which time they shall conform to the requirements of this
speciﬁcation.<<PARAGRAPH_END>>
<<HEADING level=3>>10. Certiﬁcation<<HEADING_END>>
<<PARAGRAPH>>8.3  Adhesion— Determine adhesion of the zinc coating to
the surface of the base metal by cutting or prying with the point
of a stout knife, applied with considerable pressure in a manner<<PARAGRAPH_END>>
<<PARAGRAPH>>10.1 When speciﬁed in the purchase order or contract, the
purchaser shall be furnished certiﬁcation that samples repre-
senting each lot have been either tested or inspected as directed<<PARAGRAPH_END>>
<<HEADING level=3>>Property of AGE STEEL GALVANIZATION CO. Dammam
copy<<HEADING_END>>
<<PARAGRAPH>>Copyright by ASTM Int'l (all rights reserved); Wed Aug 21 09:12:34 EDT 2013
Downloaded/printed by
Mohammad Hashmi (Age Steel Galvanaization Company) pursuant to License Agreement. No further reproductions authorized.<<PARAGRAPH_END>>
<<PARAGRAPH>>7<<PARAGRAPH_END>>
<<PAGE_END>>
<<PAGE_8>>
<<IMAGE_9>>
[Image 9 contains text: rd?]
<<HEADING level=3>>A123/A123M −12<<HEADING_END>>
<<HEADING level=3>>11. Keywords<<HEADING_END>>
<<PARAGRAPH>>by this speciﬁcation and the requirements have been met.
When speciﬁed in the purchase order or contract, a report of
the test results shall be furnished.<<PARAGRAPH_END>>
<<PARAGRAPH>>11.1 coatings—zinc; galvanized coatings; steel products—
metallic coated; zinc coatings—steel products<<PARAGRAPH_END>>
<<HEADING level=3>>Property of AGE STEEL GALVANIZATION CO. Dammam<<HEADING_END>>
<<HEADING level=3>>SUMMARY OF CHANGES<<HEADING_END>>
<<PARAGRAPH>>Committee A05 has identiﬁed the location of selected changes to this standard since the last issue
(A123/A123M - 09) that may impact the use of this standard. (May 15, 2012)<<PARAGRAPH_END>>
<<PARAGRAPH>>(1)  Revised  Table 1 .<<PARAGRAPH_END>>
<<PARAGRAPH>>ASTM International takes no position respecting the validity of any patent rights asserted in connection with any item mentioned
in this standard. Users of this standard are expressly advised that determination of the validity of any such patent rights, and the risk
of infringement of such rights, are entirely their own responsibility.<<PARAGRAPH_END>>
<<PARAGRAPH>>This standard is subject to revision at any time by the responsible technical committee and must be reviewed every ﬁve years and
if not revised, either reapproved or withdrawn. Your comments are invited either for revision of this standard or for additional standards
and should be addressed to ASTM International Headquarters. Your comments will receive careful consideration at a meeting of the
responsible technical committee, which you may attend. If you feel that your comments have not received a fair hearing you should
make your views known to the ASTM Committee on Standards, at the address shown below.<<PARAGRAPH_END>>
<<PARAGRAPH>>This standard is copyrighted by ASTM International, 100 Barr Harbor Drive, PO Box C700, West Conshohocken, PA 19428-2959,
United States. Individual reprints (single or multiple copies) of this standard may be obtained by contacting ASTM at the above
address or at 610-832-9585 (phone), 610-832-9555 (fax), or service@astm.org (e-mail); or through the ASTM website
(www.astm.org). Permission rights to photocopy the standard may also be secured from the ASTM website (www.astm.org/
COPYRIGHT/).<<PARAGRAPH_END>>
<<PARAGRAPH>>Copyright by ASTM Int'l (all rights reserved); Wed Aug 21 09:12:34 EDT 2013
Downloaded/printed by
Mohammad Hashmi (Age Steel Galvanaization Company) pursuant to License Agreement. No further reproductions authorized.<<PARAGRAPH_END>>
<<PARAGRAPH>>8<<PARAGRAPH_END>>
<<PAGE_END>>
<<SECTION_START:METADATA>>
Document Type: Digital
Total Pages: 8
Total Images: 9

Image Reference Table:
[IMAGE_1] Page: 1, Size: 224x216
[IMAGE_2] Page: 2, Size: 1479x2081
[IMAGE_3] Page: 2, Size: 1479x2081
[IMAGE_4] Page: 3, Size: 120x105
[IMAGE_5] Page: 4, Size: 120x105
[IMAGE_6] Page: 5, Size: 1042x499
[IMAGE_7] Page: 6, Size: 120x105
[IMAGE_8] Page: 7, Size: 120x105
[IMAGE_9] Page: 8, Size: 120x105
<<SECTION_END>>
<<DOCUMENT_END>>
