Repository: Viswazgummadi/RAG_P01

# Retrieval-Augmented Generation (RAG) System for Technical Document Analysis

## Overview
This project implements a Retrieval-Augmented Generation (RAG) system for analyzing technical documents, particularly standards and specifications. It integrates advanced NLP techniques, including document preprocessing, vector database creation, and fine-tuned language model inference, to generate accurate and context-aware responses to user queries.

## System Architecture
The RAG system consists of the following key components:

- **Document Preprocessing**
- **Vector Database Creation**
- **Language Model Fine-tuning**
- **Query Processing and Retrieval**
- **Response Generation**

## Implementation Details

### Document Preprocessing
- **PDF Processing:**
  - Utilizes `PyMuPDF` and `pdf2image` for text and image extraction.
  - Implements OCR using `Tesseract` for scanned documents.
  - Extracts metadata, text content, and structural information.
- **Text Formatting:**
  - Converts extracted content to a standardized format with special tags.
  - Preserves document structure (headings, paragraphs, tables).
- **Metadata Extraction:**
  - Captures document properties (title, author, date).
  - Identifies sections and their hierarchies.

### Vector Database Creation
- **Text Chunking:**
  - Implements `RecursiveCharacterTextSplitter` for content segmentation.
  - Optimizes chunk size and overlap for retrieval efficiency.
- **Embedding Generation:**
  - Uses `HuggingFaceEmbeddings` with `sentence-transformers/all-MiniLM-L6-v2`.
  - Generates vector representations for each text chunk.
- **FAISS Integration:**
  - Implements FAISS for efficient similarity search.
  - Stores vectors and associated metadata for quick retrieval.

### Language Model Fine-tuning
- **Model Selection:** Uses `Mistral-7B-Instruct-v0.2` as the base model.
- **Training Data Preparation:**
  - Generates instruction-response pairs from processed documents.
  - Implements data cleaning and quality filtering.
- **Fine-tuning Process:**
  - Utilizes `PyTorch` and `Transformers` libraries.
  - Implements gradient accumulation and mixed-precision training.

### Query Processing and Retrieval
- **Query Analysis:**
  - Detects file references and section requests in user queries.
  - Implements metadata filtering for targeted retrieval.
- **Context Retrieval:**
  - Performs similarity search using FAISS.
  - Implements a fallback mechanism for direct lookup of standards.
- **Reranking:**
  - Implements a custom reranking algorithm for relevance improvement.
  - Considers document structure and query specificity.

### Response Generation
- **Prompt Engineering:**
  - Designs context-aware prompts for different query types.
  - Incorporates retrieved context and query information.
- **Inference:**
  - Utilizes the fine-tuned model for response generation.
  - Implements temperature and top-p sampling for controlled output.
- **Post-processing:**
  - Cleans generated responses to remove artifacts.
  - Implements fallback mechanisms for low-quality responses.

## Evaluation and Results
The system's performance was evaluated based on:
- **Retrieval Accuracy:** Measured by the relevance of retrieved contexts.
- **Response Quality:** Assessed via human evaluation and automated metrics (BLEU, ROUGE).
- **Inference Speed:** Benchmarked for different query types and document sizes.

## Future Work
Potential enhancements include:
- Multi-modal RAG with image analysis.
- Improved handling of mathematical and chemical formulas.
- Integration with domain-specific knowledge bases.

## Usage
```sh

# Preprocess documents
python preprocess.py --input_dir data2 --output_file processed_data/all_processed.jsonl

# Create vector database
python vector_db.py --jsonl_file processed_data/all_processed.jsonl --output_dir vector_db

# Run interactive RAG system
python scripts/inference_rag.py --model_path models/instruct_model/final \
  --vector_store_path vector_db --use_lora --base_model "mistralai/Mistral-7B-Instruct-v0.2"
```

File: data2/ASTM/ASTM A385-Providing High-Quality Zinc Coatings (Hot-Dip)/ASTM A385-Providing High-Quality Zinc Coatings (Hot-Dip).txt
<<DOCUMENT_START>>
<<PAGE_1>>
<<IMAGE_1>>
[Image 1 contains text: ar be
INTERNATIONAL]
<<HEADING level=3>>Designation: A385/A385M – 11<<HEADING_END>>
<<HEADING level=3>>Standard Practice for
Providing High-Quality Zinc Coatings (Hot-Dip) 1<<HEADING_END>>
<<PARAGRAPH>>This standard is issued under the ﬁxed designation A385/A385M; the number immediately following the designation indicates the year
of original adoption or, in the case of revision, the year of last revision. A number in parentheses indicates the year of last reapproval.
A superscript epsilon ( ´ ) indicates an editorial change since the last revision or reapproval.<<PARAGRAPH_END>>
<<PARAGRAPH>>This standard has been approved for use by agencies of the Department of Defense.<<PARAGRAPH_END>>
<<PARAGRAPH>>1. Scope
1.1 This practice covers the precautions that should be taken
to obtain high-quality hot-dip galvanized coatings.
1.2 Where experience on a speciﬁc product indicates a
relaxing of any provision, the mutually acceptable change shall
be a matter for agreement between the manufacturer and
purchaser.
1.3 This speciﬁcation is applicable to orders in either
inch-pound units (as A385) or in SI units (as A385M).
Inch-pound units and SI units are not necessarily exact
equivalents. Within the text of this speciﬁcation and where
appropriate, SI units are shown in brackets. Each system shall
be used independently of the other without combining values in
any way.<<PARAGRAPH_END>>
<<PARAGRAPH>>3. Steel Selection
3.1 The production of a galvanized coating has as its basis
the metallurgical reaction between the steel and the molten
zinc, resulting in the formation of several iron-zinc compound
layers, for example, gamma (not always visible microscopi-
cally), delta, and zeta in  Fig. 1 . In addition, a layer of the
molten zinc adheres to the surface of the compound layers as
the steel is withdrawn from the galvanizing bath. Upon
solidiﬁcation, this adherent zinc forms the eta layer.
3.2 It is known that the exact structural nature of the
galvanized coating, as typiﬁed by  Fig. 1 , may be modiﬁed in
accordance with the exact chemical nature of the steel being
galvanized. Certain elements found in steels are known to have
an inﬂuence on the coating structure. The elements carbon in
excess of about 0.25 %, phosphorus in excess of 0.04 %, or
manganese in excess of about 1.3 % will cause the production
of coatings different from the coating typiﬁed by  Fig. 1 . Steels
with silicon in the range 0.04 % to 0.15 % or above 0.22 % can
produce galvanized coating growth rates much higher than
those for steels with silicon levels below 0.04 % and between
0.15 % and 0.22 %. Recent studies have shown that even in
cases where the silicon and phosphorous are individually held
to desirable limits, a combined effect between them can
produce a coating as shown in  Fig. 2 , which typically would
have a mottled or dull gray appearance.
3.3 These elements manifest their structural effect as an
accelerated growth of the compound layers, particularly the
zeta layer, and the virtual elimination of the eta layer. Cosmeti-
cally this accelerated growth is seen as a gray matte ﬁnished
coating as opposed to the usual bright and smooth appearance
of galvanized coatings. Sometimes, a large surface may have
adjacent areas of matte ﬁnish and bright ﬁnish leading to a
mottled appearance.
3.4 There is some evidence that the coatings resulting from
this accelerated growth are more brittle and less adherent than
normal coatings. There is also evidence that these coatings are
subject to a premature red staining in atmospheric exposure;
however, this staining has been found not to be associated with
corrosion of the substrate steel.<<PARAGRAPH_END>>
<<HEADING level=3>>2. Referenced Documents
2.1  ASTM Standards: 2<<HEADING_END>>
<<PARAGRAPH>>A143/A143M  Practice for Safeguarding Against Embrittle-
ment of Hot-Dip Galvanized Structural Steel Products and
Procedure for Detecting Embrittlement
A384/A384M  Practice for Safeguarding Against Warpage
and Distortion During Hot-Dip Galvanizing of Steel As-
semblies
A563  Speciﬁcation for Carbon and Alloy Steel Nuts
2.2
American Institute of Steel Construction (AISC) Docu-
ments: 3<<PARAGRAPH_END>>
<<PARAGRAPH>>Steel Construction Manual<<PARAGRAPH_END>>
<<PARAGRAPH>>1  This practice is under the jurisdiction of ASTM Committee  A05  on Metallic-
Coated Iron and Steel Products and is the direct responsibility of Subcommittee
A05.13  on Structural Shapes and Hardware Speciﬁcations.
Current edition approved Nov. 1, 2011. Published November 2011. Originally
approved in 1955. Last previous edition approved in 2009 as A385 – 09. DOI:
10.1520/A0385_A0385M-11.
2  For referenced ASTM standards, visit the ASTM website, www.astm.org, or
contact ASTM Customer Service at service@astm.org. For  Annual Book of ASTM
Standards  volume information, refer to the standard’s Document Summary page on
the ASTM website.
3  Available from American Institute of Steel Construction (AISC), One E.
Wacker Dr., Suite 700, Chicago, IL 60601-2001, http://www.aisc.org.<<PARAGRAPH_END>>
<<PARAGRAPH>>Copyright. (C) ASTM International. 100 Barr Harbour Drive P.O. box C700 West Conshohocken, Pennsylvania 19428-2959, United States<<PARAGRAPH_END>>
<<PARAGRAPH>>Copyright by ASTM Int'l (all rights reserved); Wed Jul 11 05:04:54 EDT 2012
Downloaded/printed by
Anjan Sen (Albawardi+Steel+Industries) pursuant to License Agreement. No further reproductions authorized.<<PARAGRAPH_END>>
<<PARAGRAPH>>1<<PARAGRAPH_END>>
<<PAGE_END>>
<<PAGE_2>>
<<HEADING level=3>>A385/A385M – 11<<HEADING_END>>
<<IMAGE_2>>
[Image 2 contains text: “ages pares. ae
We > Soy. aaopem Eta
STS a Rate Sab fae
S.. 3 ie |
f oy “+ Zeta
Nests.
} 1) AN |
We* Delta
Sts oe + Gamma
: . «<9 Steel
i 39 oS
: Net]
<<HEADING level=3>>FIG. 1 Photomicrograph of Normal Galvanized Coating (X 400)<<HEADING_END>>
<<HEADING level=3>>FIG. 2 Photomicrograph of Dull Gray, Thick-Galvanized Coating (X 200)<<HEADING_END>>
<<PARAGRAPH>>3.5 A problem with steel chemistry is not usually apparent
until after an item has been galvanized. Not all combinations of
silicon, phosphorus, carbon, and manganese can be galvanized
successfully. When the steel chemistry is known beforehand,
experienced galvanizers can in some, but not all, instances
exercise limited control over the coatings as shown in  Fig. 2 .
Also, the combination of two different steel types or thick-
nesses in one item may result in a nonuniform galvanizing
ﬁnish. The experience of the steel supplier, designer, manufac-
turer, and galvanizer should determine the steel selection.
3.6 In general, galvanized coatings are speciﬁed because of
their corrosion resistance, not because of their appearance. The
relative corrosion resistance of the normal and abnormal
coatings is, for all practical purposes, equal.<<PARAGRAPH_END>>
<<PARAGRAPH>>4.2.2 Pitted surfaces.
4.2.3 Machined surfaces.
4.2.4 Cast iron (especially with sand inclusion).
4.2.5 Cast steel.
4.2.6 Malleable iron.
4.2.7 Hot-rolled steel.
4.2.8 Cold-rolled steel.
4.2.9 Steel containing chemical elements in excess of those
recommended in  3.2 .
4.3 Where combinations are unavoidable, thorough abrasive
blasting of the entire assembly will normally improve galva-
nizing quality.<<PARAGRAPH_END>>
<<HEADING level=3>>5. Overlapping or Contacting Surfaces<<HEADING_END>>
<<PARAGRAPH>>4. Assemblies of Different Materials or Different Surfaces
or Both
4.1 Whenever possible, assemblies should consist of ele-
ments of similar steel chemistry and surface condition.
4.2 Whenever different analyses of steel or different sur-
faces of steel are united in an assembly the galvanized ﬁnish is
not generally uniform in appearance. These differences in-
clude:
4.2.1 Excessively rusted surfaces.<<PARAGRAPH_END>>
<<PARAGRAPH>>5.1 Overlapping or contacting surfaces that have not had all
edges seal welded are undesirable.
5.2 When the distance between the overlapping surfaces is
less than   3 ⁄ 32  in. [2.38 mm], these surfaces will not normally be
wet by molten zinc. Furthermore, cleaning solution compounds
that remain on these surfaces volatilize during the galvanizing
process and may interfere with zinc wetting in adjacent areas.
Such uncoated surfaces cause a rust staining after exposure to
the environment. Traditionally however, steel grating has been<<PARAGRAPH_END>>
<<PARAGRAPH>>Copyright by ASTM Int'l (all rights reserved); Wed Jul 11 05:04:54 EDT 2012
Downloaded/printed by
Anjan Sen (Albawardi+Steel+Industries) pursuant to License Agreement. No further reproductions authorized.<<PARAGRAPH_END>>
<<PARAGRAPH>>2<<PARAGRAPH_END>>
<<PAGE_END>>
<<PAGE_3>>
<<HEADING level=3>>A385/A385M – 11<<HEADING_END>>
<<HEADING level=3>>TABLE 2 Vent Holes for Overlapped Areas for Steels Greater
than   1 ⁄ 2  in. [12.75 mm] in Thickness<<HEADING_END>>
<<PARAGRAPH>>manufactured without seal welding and when properly ex-
ecuted, this manufacturing means has permitted the galvanized
coating to satisfy the quality requirements of the applicable
ASTM speciﬁcations.
5.3 When the overlap surface area is large and the edges
have been seal welded, air or moisture or both entrapped
therein can develop destructive pressures when the assembly is
heated to the galvanizing temperature, which is nominally
850°F [454°C]. Vent holes or unwelded area around the
adjoining surfaces should be provided through one or both
sides into the lapped area in accordance with the following
tables.<<PARAGRAPH_END>>
<<PARAGRAPH>>Overlapped Area in. 2 [cm 2 ]
Vent Holes
Unwelded Area
under 16 [103]
None
None
16 [103] to under 64 [413]
None
None
64 [413] to under 400 [2580]
One   1 ⁄ 2  in. [1.25 cm]
2 in. [5.1 cm]
400 [2580] and greater,
each 400 [2580]
One   3 ⁄ 4  in. [1.91 cm]
4 in. [10.2 cm]<<PARAGRAPH_END>>
<<IMAGE_3>>
[Image 3 contains text: a
‘a
ae
“a
oe
Oe
rn
Yes
PICKLED & OLED
fot SHEET STEEL
Rs ROLLED OVER
i W/RE OR ROO
‘ STISFENER.]
<<PARAGRAPH>>6. Sheet Steel Rolled Over a Wire or Rod Stiffener
6.1 All oil or grease should be removed from both the sheet
steel and wire or rod before rolling (see  Fig. 3 ). Grease or oil
becomes volatile at the galvanizing temperature and will
generate gas which will prevent zinc from sealing the contact
edges. All steel should be degreased before pickling and in the
case of folded assemblies, before folding and assembling (see
Fig. 4 ).<<PARAGRAPH_END>>
<<HEADING level=3>>FIG. 3 Rolled Surfaces<<HEADING_END>>
<<PARAGRAPH>>7. Weld Flux Removal and Welding Rods
7.1 Welding ﬂux residues are chemically inert in normal
pickling solutions. Thus, they will not be removed by standard
galvanizing cleaning techniques and are best removed at the
time of fabrication by grit or sand-blasting or by a wire needle
gun.
7.2 It is desirable to choose a welding rod with a chemical
composition as close as possible to the parent metal.
7.3 Welding rods high in silicon may cause excessively
thick or darkened coatings or both to form in the welded area.<<PARAGRAPH_END>>
<<HEADING level=3>>FIG. 4 Folded Surfaces<<HEADING_END>>
<<PARAGRAPH>>eliminate all incidents of cracking but will greatly reduce the
likelihood of cracking.
8.3 The weld rod material should be chosen as described in
Section  7 .<<PARAGRAPH_END>>
<<PARAGRAPH>>8. Flame Cut Cope Edges Preparation
8.1 Flame cut copes on beams can be extremely sensitive to
residual stresses in the steel beam and, with the rough surface
from the ﬂame cutting operation, can be sources of cracking
during the thermal cycling of the hot-dip galvanizing process.
The steel beams start near ambient temperature then are
immersed in the molten zinc and heated to above 800°F for
usually 5 to 10 minutes. The steel beams are then cooled back
to ambient temperature so the thermal cycling can create
thermal stresses in the area of the cope.
8.2 One method that has had fairly good success at mini-
mizing the cracking at the edges of the ﬂame cut cope is to
weld a bead along the sides of the cope in the area where the
ﬂame cutting was done before hot-dip galvanizing. This
welding operation will reheat the area and may relieve some of
the residual stress near the cope edges. The weld bead will not<<PARAGRAPH_END>>
<<HEADING level=3>>9. Cold Forming Before Galvanizing
9.1 Refer to the latest revision of Practice  A143/A143M .<<HEADING_END>>
<<HEADING level=3>>10. Shearing, Cutting and Punching Before Galvanizing
10.1 Refer to the latest revision of Practice  A143/A143M .<<HEADING_END>>
<<HEADING level=3>>11. Warpage and Distortion
11.1 Refer to the latest revision of Practice  A384/A384M .<<HEADING_END>>
<<PARAGRAPH>>12. Design Recommendations for Providing for the Free
Flow of Cleaning Solutions, Fluxes, Air, and Zinc
12.1 All fabricated assemblies shall be so designed with
vent and drain holes such that no air is trapped during the
immersion of the assemblies into cleaning solutions or molten
zinc. Similarly these holes shall allow all solutions and molten
zinc to drain freely from the assemblies. Failure to follow this
practice will result in areas that will not galvanize properly, or
that may retain entrapped ﬂux or excessive amounts of zinc.
12.2 Free ﬂow of cleaning solutions and molten zinc shall
also be provided for in assemblies of hot-rolled shapes. This is
accomplished by cropping the corner to provide an opening
with a minimum area of 0.3 in. 2   [1.9 cm 2 ] at the corners of all
stiffeners (see  Fig. 5 ), gussets, or bracing (see  Fig. 6 ).<<PARAGRAPH_END>>
<<HEADING level=3>>TABLE 1 Vent Holes for Overlapped Areas for Steels   1 ⁄ 2  in. [12.75
mm] or Less in Thickness<<HEADING_END>>
<<PARAGRAPH>>Overlapped Area in. 2 [cm 2 ]
Vent Holes
Unwelded Area
under 16 [103]
None
None
16 [103] to under 64 [413]
One   3 ⁄ 8  in. [1 cm]
1 in. [2.5 cm]
64 [413] to under 400 [2580]
One   1 ⁄ 2  in. [1.25 cm]
2 in. [5.1 cm]
400 [2580] and greater,
each 400 [2580]
One   3 ⁄ 4  in. [1.91 cm]
4 in. [10.2 cm]<<PARAGRAPH_END>>
<<PARAGRAPH>>Copyright by ASTM Int'l (all rights reserved); Wed Jul 11 05:04:54 EDT 2012
Downloaded/printed by
Anjan Sen (Albawardi+Steel+Industries) pursuant to License Agreement. No further reproductions authorized.<<PARAGRAPH_END>>
<<PARAGRAPH>>3<<PARAGRAPH_END>>
<<PAGE_END>>
<<PAGE_4>>
<<HEADING level=3>>A385/A385M – 11<<HEADING_END>>
<<PARAGRAPH>>12.3 Air or moisture, or both, entrapped within closed
fabricated pipework, such as handrail, can develop destructive
pressures when heated to the galvanizing temperature. Pipe
handrail shall preferably be vented full open internally, as
shown in  Fig. 7 . In addition, there shall be one   3 ⁄ 8 -in. [9.5-mm]
minimum diameter external hole at each intersection to prevent
any possible explosions in the event that the fabricator neglects
to provide internal venting. This hole shall be located as close
as possible to the weld bead joining the two steel pieces and the
edge of the hole shall be not more than 0.5 in. [12 mm] from
the edge of the weld bead. Where internal venting is not
possible, external vents shall be provided with one vent hole in
each side of each intersection. The vent openings shall be a
minimum of   3 ⁄ 8  in. [1 cm] in diameter or 25 % of the diameter
of the pipe that is used, whichever is larger (see  Fig. 8 ) and
shall be located as described above.
12.4  Figs. 9-12  show most of the conditions encountered
with tubular product assemblies. The venting shall open
wherever possible. This is the most desirable situation. A
minimum vent opening of 25 to 30 % of the cross-sectional
area of tubular structure shall be speciﬁed where full-open
venting is not possible. For small cross sections, larger percent
vent openings are recommended. See attached drawings for
speciﬁc recommendations. In box sections (see  Fig. 9 ) where
gusset plates are used, the gusset plates shall be clipped at the
four corners. In addition, a center hole shall be provided so that
the cumulative area of the vent holes meets the recommended
minimum. Gusset plates shall not be spaced closer than 36 in.
[914 mm] apart. In the case of columns with end plates (see
Fig. 10 ) where the end plate must be closed, the shaft of the
column shall be vented. The vent opening shall be a half circle
with its diameter at the base plate ( D ,  Fig. 10 ). This is much
superior to putting a hole with the circumference of the hole<<PARAGRAPH_END>>
<<IMAGE_4>>
[Image 4 contains text: Cropped Corner
on Strengthening
Gusset]
<<HEADING level=3>>N OTE  1—Strengthening gussets in channel sections should be cropped
for zinc drainage.
FIG. 5 Cropped Corners—Channel Sections<<HEADING_END>>
<<HEADING level=3>>N OTE  1—Crop corners of gussets on fabricated columns.
FIG. 6 Cropped Corners—Fabricated Columns<<HEADING_END>>
<<HEADING level=3>>FIG. 7 Handrail<<HEADING_END>>
<<PARAGRAPH>>Copyright by ASTM Int'l (all rights reserved); Wed Jul 11 05:04:54 EDT 2012
Downloaded/printed by
Anjan Sen (Albawardi+Steel+Industries) pursuant to License Agreement. No further reproductions authorized.<<PARAGRAPH_END>>
<<PARAGRAPH>>4<<PARAGRAPH_END>>
<<PAGE_END>>
<<PAGE_5>>
<<HEADING level=3>>A385/A385M – 11<<HEADING_END>>
<<HEADING level=3>>FIG. 8 Handrail—Alternative<<HEADING_END>>
<<IMAGE_5>>
[Image 5 contains text: Zz *w
AI
a eS]
<<PARAGRAPH>>Drawing shows location of holes and clipped corners, which must be ﬂush. Using the following formulas, the chart shows typical sizes of holes and
clipped corners.
Internal Gussets—Should be spaced a minimum of 36 in. [914 mm].
Box Sections— H  +  W  = 24 in. [610 mm] or larger-Area of hole plus clips shall be at least equal 25 % of the area of the box ( H  3  W ).
Box Sections— H  +  W  less than 24 in. to and including 16 in. [384 mm]-use 30 %.
Box Sections— H  +  W  less than 16 in. to and including 8 in. [192 mm]-use 40 %.
Box Sections— H  +  W  under 8 in. leave completely open; no end plates or internal gussets.<<PARAGRAPH_END>>
<<PARAGRAPH>>The following chart is for  square box sections only . For rectangular sections, calculate required area and check with galvanizer for positioning of
openings.
Box Size  H+W , in. [mm]
Holes  A -Diameter, in. [mm]
Clipped Corners  B  in. [mm]
48 [1219]
8 [203]
6 [152]
36 [914]
6 [152]
5 [127]
32 [813]
6 [152]
4 [102]
28 [711]
6 [152]
3 [76]
24 [610]
5 [127]
3 [76]
20 [508]
4 [102]
3 [76]
16 [406]
4 [102]
2 [51]
12 [305]
3 [76]
2 [51]<<PARAGRAPH_END>>
<<HEADING level=3>>FIG. 9 Box Section<<HEADING_END>>
<<PARAGRAPH>>Copyright by ASTM Int'l (all rights reserved); Wed Jul 11 05:04:54 EDT 2012
Downloaded/printed by
Anjan Sen (Albawardi+Steel+Industries) pursuant to License Agreement. No further reproductions authorized.<<PARAGRAPH_END>>
<<PARAGRAPH>>5<<PARAGRAPH_END>>
<<PAGE_END>>
<<PAGE_6>>
<<HEADING level=3>>A385/A385M – 11<<HEADING_END>>
<<IMAGE_6>>
[Image 6 contains text: ° ° fo) °
C) Lor It. an
i \ ' \ ‘ \
4 3 ‘ i ‘ ;
NS oy! SQ aed
3° ° ° °
| | | |
3° 3°
a
v7 ‘
O} (OQ) | Ga
SD
° °
Cc
A B
Location of Openings: area of pipe for over 3-in. (76-mm) pipe and 45 % of area for
oO) Most desirable-completely open “same diameter” as _—_3-in. pipe or smaller.
section top and bottom. The following is an example of sizes for a 6-in. (152-mm)
and @ Equal substitutes if full opening not allowed. diameter section: Allow 30 % of the area of the inside
(4) Must be used together with ® or ® if holes are not — diameter for hole sizes each end.
ine with cutagts on on om half circles [80° apart in Half circle A = 1 %-in. (44-mm) radius
y ° and Slot B= % in. (19 mm) -- Center hole C = 3 in. (76
Dimensions. mee
Openings each end shall be at least 30 % of inside diameter Half circle D = | %-in. (41-mm) radius]
<<HEADING level=3>>FIG. 10 Pipe Columns, Pipe Girders, Street Light Poles, and Transmission Poles with Base Plates with or without Cap Plates<<HEADING_END>>
<<PARAGRAPH>>tangential to the base plate. On trusses (see  Fig. 11  and  Fig. 12 )
where tubular members intersect, vent holes are recommended
at both sides of the intersection.<<PARAGRAPH_END>>
<<PARAGRAPH>>14.3 All markings shall remain legible after galvanizing.<<PARAGRAPH_END>>
<<PARAGRAPH>>15. Galvanized Steel in Concrete
15.1 Galvanized steel can be placed in direct contact with
concrete as the galvanized coating forms an excellent bond
with the concrete materials. When embedding steel parts in
concrete, the highest quality system is produced when all of the
steel parts are coated with the same corrosion protection
system. If there are galvanized parts in concrete near steel parts
with no corrosion protection, there can be active corrosion cells
whenever moisture is present. This will lessen the corrosion
protection offered by the galvanized coating. The highest
quality system contains all galvanized steel parts.
15.2 Galvanized steel parts when placed in concrete are
normally passivated either by natural weathering prior to
placement, by applying a passivation coating after the hot-dip
galvanizing process, or, effectively, by the presence of more
than 100 PPM of chromate in the concrete mix. When no
passivation layer is on the surface of the galvanized coating
and no chromates are in the concrete, there is a slight chance of
a reaction between the zinc metal and the concrete water
solution. The reaction between zinc metal and concrete water
solution can release small quantities of hydrogen gas bubbles.
When the concrete cover is designed to be thin and the surface
area of the galvanized part in the concrete is large, these
escaping gas bubbles could cause rough concrete surfaces.<<PARAGRAPH_END>>
<<PARAGRAPH>>13. Moving Parts
13.1 When a galvanized assembly incorporates moving
parts (such as drop handles, shackles, and shafts) a radial
clearance of not less than   1 ⁄ 16  in. [1.59 mm] must be allowed to
ensure full freedom of movement following galvanizing.
13.2 Moving parts such as handles or hinges should be
galvanized separately and assembled after galvanizing. It may
be necessary to post heat these parts in order to have them
function freely. This heating may cause discoloration of the
galvanized coating near the heated area.<<PARAGRAPH_END>>
<<PARAGRAPH>>14. Marking for Identiﬁcation
14.1 Paint is not removed by pickling and must not be used
when marking for identiﬁcation material to be galvanized.
14.2 Satisfactory identiﬁcation may be provided by welding
the identifying marks on the material, by embossing the
identifying marks on a steel tag of no less than No. 12 gage
(0.105 in. [2.69 mm]) and securing to the material with a heavy
wire such as No. 9 gage (0.148 in. [3.76 mm]), or by die
stamping the identifying marks into the material with charac-
ters   1 ⁄ 2  in. [12.7 mm] high and a minimum of   1 ⁄ 32  in. [0.79 mm]
deep.<<PARAGRAPH_END>>
<<PARAGRAPH>>Copyright by ASTM Int'l (all rights reserved); Wed Jul 11 05:04:54 EDT 2012
Downloaded/printed by
Anjan Sen (Albawardi+Steel+Industries) pursuant to License Agreement. No further reproductions authorized.<<PARAGRAPH_END>>
<<PARAGRAPH>>6<<PARAGRAPH_END>>
<<PAGE_END>>
<<PAGE_7>>
<<IMAGE_7>>
[Image 7 contains text: rd?]
<<HEADING level=3>>A385/A385M – 11<<HEADING_END>>
<<HEADING level=3>>FIG. 11 Rectangular Tube Truss<<HEADING_END>>
<<HEADING level=3>>FIG. 12 Pipe Truss 3 in. [76 mm] and Larger<<HEADING_END>>
<<PARAGRAPH>>Copyright by ASTM Int'l (all rights reserved); Wed Jul 11 05:04:54 EDT 2012
Downloaded/printed by
Anjan Sen (Albawardi+Steel+Industries) pursuant to License Agreement. No further reproductions authorized.<<PARAGRAPH_END>>
<<PARAGRAPH>>7<<PARAGRAPH_END>>
<<PAGE_END>>
<<PAGE_8>>
<<IMAGE_8>>
[Image 8 contains text: rd?]
<<HEADING level=3>>A385/A385M – 11<<HEADING_END>>
<<PARAGRAPH>>These rare situations can be avoided by allowing the parts to
weather for a few weeks before placement, adding chromates
to the concrete, or applying a passivation layer onto the
galvanized coating.<<PARAGRAPH_END>>
<<PARAGRAPH>>standard clearance holes with galvanized coatings on the side
walls of the holes. To accommodate the thickness of the
galvanized coating on the bolt, the clearance hole may need to
be reamed to remove excess galvanized coating so that the
galvanized bolt will ﬁt in the clearance hole. The ﬁt of the
bearing connection clearance hole should be checked before
the galvanized part is shipped to the job site.
16.6 For slip-critical connections, clearance holes in hot-dip
galvanized parts shall be oversized holes. The dimensions of
oversized holes are listed in AISC  Steel Construction Manual ,
Section 16.2, page 20, Table 3.1.<<PARAGRAPH_END>>
<<PARAGRAPH>>16. Galvanized Nuts, Bolts, Clearance Holes, and Tapped
Holes in Galvanized Products
16.1 Oversize tapping or retapping of nuts and tapped holes
is required when the bolt or male thread is galvanized. While
tapping or retapping after galvanizing results in uncoated
female threads, the zinc coating on the engaged male thread
will retard corrosion of both components.
16.2 Refer to the sections on dimensions of zinc-coated nuts
in Speciﬁcation  A563 .
16.3 Manufacturers or speciﬁers are cautioned to consider
the plus tolerance that has been taken on the nominal pitch
diameter of the bolt when establishing the degree of oversize
tapping of the nut that is required for proper ﬁt.
16.4 Hot-formed heading or bending may cause develop-
ment of a scale that requires an extended time of pickling to
remove. Should this occur on screws, scale removal prior to
threading is desirable in order to avoid overpickling of the
threaded area.
16.5 For bearing connections, clearance holes in hot-dip
galvanized steel parts shall be standard clearance holes in
accordance with the American Institute of Steel Construction
(AISC)  Steel Construction Manual , Section 16.2, page 20,
Table 3.1. Due to the thickness of some hot-dip galvanized
coatings, there may be a ﬁt issue with galvanized bolts in<<PARAGRAPH_END>>
<<PARAGRAPH>>17. Critical Dimensions
17.1 When an assembly of steel parts or an individual steel
part has been designed and fabricated with critical dimensions
and must be subsequently hot-dip galvanized, the designer
should be aware that the hot-dip galvanizing process uses
chemical cleaning to prepare the surfaces for coating and this
may alter the critical dimensions. In addition the hot-dip
galvanized coating can increase the base steel material thick-
ness from 2.0 to over 10.0 thousandths of an inch [50 to over
250 micrometres] depending on the steel chemistry as de-
scribed in Section  3 . This should be accounted for in the critical
dimension design. Re-machining or otherwise reprocessing of
critical dimensions after hot-dip galvanizing may be required.<<PARAGRAPH_END>>
<<HEADING level=3>>18. Keywords
18.1 coatings-zinc; galvanized coatings; steel products-
metallic coated; zinc coatings-steel products<<HEADING_END>>
<<PARAGRAPH>>ASTM International takes no position respecting the validity of any patent rights asserted in connection with any item mentioned
in this standard. Users of this standard are expressly advised that determination of the validity of any such patent rights, and the risk
of infringement of such rights, are entirely their own responsibility.<<PARAGRAPH_END>>
<<PARAGRAPH>>This standard is subject to revision at any time by the responsible technical committee and must be reviewed every ﬁve years and
if not revised, either reapproved or withdrawn. Your comments are invited either for revision of this standard or for additional standards
and should be addressed to ASTM International Headquarters. Your comments will receive careful consideration at a meeting of the
responsible technical committee, which you may attend. If you feel that your comments have not received a fair hearing you should
make your views known to the ASTM Committee on Standards, at the address shown below.<<PARAGRAPH_END>>
<<PARAGRAPH>>This standard is copyrighted by ASTM International, 100 Barr Harbor Drive, PO Box C700, West Conshohocken, PA 19428-2959,
United States. Individual reprints (single or multiple copies) of this standard may be obtained by contacting ASTM at the above
address or at 610-832-9585 (phone), 610-832-9555 (fax), or service@astm.org (e-mail); or through the ASTM website
(www.astm.org). Permission rights to photocopy the standard may also be secured from the ASTM website (www.astm.org/
COPYRIGHT/).<<PARAGRAPH_END>>
<<PARAGRAPH>>Copyright by ASTM Int'l (all rights reserved); Wed Jul 11 05:04:54 EDT 2012
Downloaded/printed by
Anjan Sen (Albawardi+Steel+Industries) pursuant to License Agreement. No further reproductions authorized.<<PARAGRAPH_END>>
<<PARAGRAPH>>8<<PARAGRAPH_END>>
<<PAGE_END>>
<<SECTION_START:METADATA>>
Document Type: Digital
Total Pages: 8
Total Images: 8

Image Reference Table:
[IMAGE_1] Page: 1, Size: 224x216
[IMAGE_2] Page: 2, Size: 585x338
[IMAGE_3] Page: 3, Size: 395x374
[IMAGE_4] Page: 4, Size: 677x657
[IMAGE_5] Page: 5, Size: 954x740
[IMAGE_6] Page: 6, Size: 1537x1315
[IMAGE_7] Page: 7, Size: 120x105
[IMAGE_8] Page: 8, Size: 120x105
<<SECTION_END>>
<<DOCUMENT_END>>
