Repository: Viswazgummadi/RAG_P01

# Retrieval-Augmented Generation (RAG) System for Technical Document Analysis

## Overview
This project implements a Retrieval-Augmented Generation (RAG) system for analyzing technical documents, particularly standards and specifications. It integrates advanced NLP techniques, including document preprocessing, vector database creation, and fine-tuned language model inference, to generate accurate and context-aware responses to user queries.

### Vector Database Creation
- **Text Chunking:**
  - Implements `RecursiveCharacterTextSplitter` for content segmentation.
  - Optimizes chunk size and overlap for retrieval efficiency.
- **Embedding Generation:**

File: data2/ASTM/ASTM A653-Standard Specification for Steel Sheet, Zinc-Coated (Galvanized) or Zinc-Iron Alloy-Coated (Galvannealed) by the Hot-Dip Process/ASTM A653-Standard Specification for Steel Sheet, Zinc-Coated (Galvanized) or Zinc-Iron Alloy-Coated (Galvannealed) by the Hot-Dip Process.txt (part 2 of 2)
0.60
0.030
0.035
. . .
<<PARAGRAPH>>Copyright by ASTM Int'l (all rights reserved); Wed Jul 11 05:14:37 EDT 2012
Downloaded/printed by
Anjan Sen (Albawardi+Steel+Industries) pursuant to License Agreement. No further reproductions authorized.<<PARAGRAPH_END>>
<<PARAGRAPH>>8<<PARAGRAPH_END>>
<<PAGE_END>>
<<PAGE_9>>
<<IMAGE_9>>
[Image 9 contains text: rd?]
<<HEADING level=3>>A653/A653M – 11<<HEADING_END>>
<<HEADING level=3>>SUPPLEMENTARY REQUIREMENTS<<HEADING_END>>
<<PARAGRAPH>>The following standardized supplementary requirements are for use when desired by the purchaser.
These additional requirements shall apply only when speciﬁed on the order.<<PARAGRAPH_END>>
<<PARAGRAPH>>S1. Base Metal Thickness
S1.1 The speciﬁed minimum thickness shall apply to the
base metal only.
S1.2 The coating designation shown on the order indicates
the coating to be applied to the speciﬁed minimum base metal
thickness.
S1.3 Tables 15 and A1.12 Thickness Tolerances for Cold
Rolled Sheet (all designations) -1 in [25-mm] Minimum Edge
Distance and Tables S1.3 and S1.6 Thickness Tolerances for
Cold Rolled (All Designations) -   3 ⁄ 8 -in. [10-mm] Minimum
Edge Distance of Speciﬁcation  A568/A568M .<<PARAGRAPH_END>>
<<HEADING level=3>>S2. Single Spot/Single Side Coating Mass<<HEADING_END>>
<<PARAGRAPH>>S2.1 The coating designation shown on the order indicates
the coating mass to be applied to a single side. The order shall
specify a coating mass designation from  Table S2.1  for each
surface. No inch pound designations are available, although for
each SI coating mass designation in  Table S2.1 , corresponding
inch-pound values are shown for information purposes<<PARAGRAPH_END>>
<<PARAGRAPH>>S2.2 The format for specifying the coating for each surface
on the order shall be, for instance, 60G60G. In the case of
differential coating masses, the thicker (heavier) coating mass
side shall be speciﬁed ﬁrst, for instance 90G45G.<<PARAGRAPH_END>>
<<HEADING level=3>>TABLE S2.1 Mass of Coating Requirements—Single Spot/Single Side A , B , C<<HEADING_END>>
<<PARAGRAPH>>N OTE  1—Use the information provided in  8.1.3  to obtain the approximate coating thickness per side from the coating mass.
N OTE  2—As stated in  1.5 , values in SI and inch-pound units are not necessarily equivalent.<<PARAGRAPH_END>>
<<PARAGRAPH>>Single Spot/Single Side Coating Mass<<PARAGRAPH_END>>
<<PARAGRAPH>>SI Units
Inch-Pound Units
(information only)<<PARAGRAPH_END>>
<<PARAGRAPH>>Type<<PARAGRAPH_END>>
<<PARAGRAPH>>Coating
Designation
Minimum, g/m 2
Maximum, g/m 2
Minimum, oz/ft 2
Maximum, oz/ft 2<<PARAGRAPH_END>>
<<PARAGRAPH>>Zinc
20G
20
70
0.07
0.23
30G
30
80
0.10
0.26
40G
40
90
0.12
0.29
45G
45
95
0.15
0.31
50G
50
100
0.16
0.33
55G
55
105
0.18
0.34
60G
60
110
0.20
0.36
70G
70
120
0.23
0.40
90G
90
160
0.30
0.62
100G D
100
200
0.32
0.65
Zinc-Iron
Alloy
40A
40
70
0.13
0.23
45A
45
75
0.15
0.25
50A
50
80
0.16
0.26<<PARAGRAPH_END>>
<<PARAGRAPH>>A The coating designation is the term by which the minimum single spot/single side coating mass is speciﬁed for each side.
B As it is an established fact that the atmospheric corrosion resistance of zinc or zinc-iron alloy-coated sheet products is a direct function of coating thickness (mass),
the selection of thinner (lighter) coating designations will result in almost linearly reduced corrosion performance of the coating. For example, heavier galvanized coatings
perform adequately in bold atmospheric exposure whereas the lighter coatings are often further coated with paint or a similar barrier coating for increased corrosion
resistance. Because of this relationship, products carrying the statement “meets ASTM A653/A653Mrequirements” should also specify the particular coating designation.
C Ordering to single spot/single side spot coating weight designations allows for the possibility of receiving product with a higher average total coating mass on both
surfaces than what might be expected on assumed equivalent product coated to the total both sides requirement of  Table 1 . The user should be aware that this may result
in issues during forming and spot welding.
D It is permissible to order Coating Designation 100G as 98G. Historically, the conversion from 0.32 oz/ft 2  to g/m 2  resulted in a value of 98 g/m 2  which was subsequently
rounded to 100 g/m 2 . Both SI designations have the same limits.<<PARAGRAPH_END>>
<<PARAGRAPH>>Copyright by ASTM Int'l (all rights reserved); Wed Jul 11 05:14:37 EDT 2012
Downloaded/printed by
Anjan Sen (Albawardi+Steel+Industries) pursuant to License Agreement. No further reproductions authorized.<<PARAGRAPH_END>>
<<PARAGRAPH>>9<<PARAGRAPH_END>>
<<PAGE_END>>
<<PAGE_10>>
<<IMAGE_10>>
[Image 10 contains text: rd?]
<<HEADING level=3>>A653/A653M – 11<<HEADING_END>>
<<HEADING level=3>>ANNEX<<HEADING_END>>
<<HEADING level=3>>(Mandatory Information)<<HEADING_END>>
<<HEADING level=3>>A1. BAKE HARDENABLE STEELS<<HEADING_END>>
<<PARAGRAPH>>A1.1 Determination of Bake Hardening Index
A1.1.1 The bake hardening index (BHI) is determined by a
two-step procedure using a standard longitudinal (rolling
direction) tensile-test specimen, prepared in accordance with
Test Methods  A370 . The test specimen is ﬁrst strained in
tension. The magnitude of this tensile “pre-strain” shall be 2 %
(extension under load). The test specimen is then removed
from the test machine and baked at a temperature of 340°F
[170°C] for a period of 20 minutes. Referring to  Fig. A1.1 , the
bake hardening index (BHI) of the material is calculated as
follows:<<PARAGRAPH_END>>
<<PARAGRAPH>>A1.1.2 The original test specimen cross section (width and
thickness) is used in the calculation of all engineering strengths
in this test.
A1.1.3 The pre-straining of 2 % in tension is intended to
simulate a modest degree of forming strain, while the subse-
quent baking is intended to simulate a paint-curing or similar
treatment. In the production of actual parts, forming strains and
baking treatments can differ from those employed here and, as
a result, ﬁnal properties can differ from the values obtained
under these controlled conditions.<<PARAGRAPH_END>>
<<PARAGRAPH>>BHI  5  B  2  A
(A1.1)<<PARAGRAPH_END>>
<<PARAGRAPH>>where:
A
= ﬂow stress at 2 % extension under load
B
= yield strength [upper yield strength (B U ) or lower yield
stress (B L )] after baking at 340°F [170°C] for 20
minutes.<<PARAGRAPH_END>>
<<PARAGRAPH>>Copyright by ASTM Int'l (all rights reserved); Wed Jul 11 05:14:37 EDT 2012
Downloaded/printed by
Anjan Sen (Albawardi+Steel+Industries) pursuant to License Agreement. No further reproductions authorized.<<PARAGRAPH_END>>
<<PARAGRAPH>>10<<PARAGRAPH_END>>
<<PAGE_END>>
<<PAGE_11>>
<<IMAGE_11>>
[Image 11 contains text: rd?]
<<HEADING level=3>>A653/A653M – 11<<HEADING_END>>
<<HEADING level=3>>FIG. A1.1 Representation of Bake Hardening Index<<HEADING_END>>
<<HEADING level=3>>APPENDIXES<<HEADING_END>>
<<HEADING level=3>>(Nonmandatory Information)<<HEADING_END>>
<<HEADING level=3>>X1. BENDING PROPERTIES<<HEADING_END>>
<<PARAGRAPH>>X1.1
Table X1.1  lists suggested minimum inside radii for
cold bending.<<PARAGRAPH_END>>
<<PARAGRAPH>>Copyright by ASTM Int'l (all rights reserved); Wed Jul 11 05:14:37 EDT 2012
Downloaded/printed by
Anjan Sen (Albawardi+Steel+Industries) pursuant to License Agreement. No further reproductions authorized.<<PARAGRAPH_END>>
<<PARAGRAPH>>11<<PARAGRAPH_END>>
<<PAGE_END>>
<<PAGE_12>>
<<IMAGE_12>>
[Image 12 contains text: rd?]
<<HEADING level=3>>A653/A653M – 11<<HEADING_END>>
<<HEADING level=3>>TABLE X1.1 Suggested Minimum Inside Radii for Cold Bending A<<HEADING_END>>
<<PARAGRAPH>>N OTE  1— ( t ) equals a radius equivalent to the steel thickness.
N OTE  2—The suggested radii should be used as minimums for 90° bends in actual shop practice.<<PARAGRAPH_END>>
<<PARAGRAPH>>Designation
Grade
Minimum Inside Radius for Cold Bending B<<PARAGRAPH_END>>
<<PARAGRAPH>>SS
33 [230]
1 1 ⁄ 2  t
37 [255]
2 t
40 [275]
2 t
50 [340] Class 1
not applicable
50 [340] Class 2
not applicable
50 [340] Class 3
not applicable
50 [340] Class 4
not applicable
55 [380]
not applicable
60 [410]
not applicable
70 [480]
not applicable
80 [550] Class 1
not applicable
80 [550] Class 2
not applicable
80 [550] Class 3
not applicable
HSLAS
40 [275]
2 t
50 [340]
2 1 ⁄ 2  t
55 [380] Class 1
3 t
55 [380] Class 2
3 t
60 [410]
3 t
70 [480]
4 t
80 [550]
4 1 ⁄ 2  t
HSLAS-F
40 [275]
1 1 ⁄ 2  t
50 [340]
2 t
55 [380] Class 1
2 t
55 [380] Class 2
2 t
60 [410]
2 t
70 [480]
3 t
80 [550]
3 t
SHS
26 [180]
1 ⁄ 2  t
31 [210]
1 t
35 [240]
1 1 ⁄ 2  t
41 [280]
2 t
44 [300]
2 t
BHS
26 [180]
1 ⁄ 2  t
31 [210]
1 t
35 [240]
1 1 ⁄ 2  t
41 [280]
2 t
44 [300]
2 t<<PARAGRAPH_END>>
<<PARAGRAPH>>A Material that does not perform satisfactorily, when fabricated in accordance with the requirements in  Table X1.1 , may be subject to rejection pending negotiation with
the steel supplier.
B Bending capability may be limited by coating designation.<<PARAGRAPH_END>>
<<HEADING level=3>>X2. RATIONALE FOR CHANGES IN PRODUCT DESIGNATIONS<<HEADING_END>>
<<PARAGRAPH>>X2.1
Subcommittee A05.11 has revised the designations
used to classify the various products available in each hot-dip
coated speciﬁcation. The previous “quality” designations have
been replaced with designations and descriptions more closely
related with product characteristics. Many of the former
“quality” speciﬁcations described the steel only in terms of
limited chemical composition, which in some cases was
identical for two or more qualities. The former designations
also did not reﬂect the availability of new steels which are the
result of the use of new technologies such as vacuum degassing
and steel ladle treatments.<<PARAGRAPH_END>>
<<PARAGRAPH>>mechanical properties included in the new designation system
are those indicated by the tension test. These properties are
more predictive of steel formability than other tests such as the
hardness test which may not compensate adequately for
product variables such as substrate thickness and coating
weight.<<PARAGRAPH_END>>
<<PARAGRAPH>>X2.3
The new designations also provide the user with the
ﬂexibility to restrict the steels applied on any order. For
example, a user can restrict the application of ultra low carbon
steels on an application through the selection of an appropriate
“type” designator.<<PARAGRAPH_END>>
<<PARAGRAPH>>X2.2
The former “quality” designators, deﬁned in very
broad qualitative terms, did not provide the user with all the
information needed to select the appropriate steel for an
application. The new designations are deﬁned with technical
information such as speciﬁc chemical composition limits and
typical nonmandatory mechanical properties. These steel char-
acteristics are important to users concerned with the weldabil-
ity and formability of the coated steel products. The typical<<PARAGRAPH_END>>
<<PARAGRAPH>>X2.4 There is a limited relationship between the former and
current systems of designation. Some of the reasons for this
limited relationship are: addition of steels not previously
described in ASTM speciﬁcations, restrictions placed on
ranges of chemical composition, the addition of typical me-
chanical properties, and the enhanced capability of steel
producers to combine chemical composition and processing<<PARAGRAPH_END>>
<<PARAGRAPH>>Copyright by ASTM Int'l (all rights reserved); Wed Jul 11 05:14:37 EDT 2012
Downloaded/printed by
Anjan Sen (Albawardi+Steel+Industries) pursuant to License Agreement. No further reproductions authorized.<<PARAGRAPH_END>>
<<PARAGRAPH>>12<<PARAGRAPH_END>>
<<PAGE_END>>
<<PAGE_13>>
<<IMAGE_13>>
[Image 13 contains text: rd?]
<<HEADING level=3>>A653/A653M – 11<<HEADING_END>>
<<PARAGRAPH>>methods to achieve properties tailored to speciﬁc applications.<<PARAGRAPH_END>>
<<PARAGRAPH>>tained to assist with the transition to the new system of
designations. A user with concerns about the appropriate
coated steel to order for a speciﬁc application should consult
with a steel supplier or producer.<<PARAGRAPH_END>>
<<PARAGRAPH>>X2.5 The changes in designation are signiﬁcant which may
create transition issues that will have to be resolved. Continued
dialogue between users and producers will have to be main-<<PARAGRAPH_END>>
<<HEADING level=3>>X3. RELATIONSHIP BETWEEN SPECIFICATIONS THAT DESCRIBE REQUIREMENTS FOR A COMMON PRODUCT<<HEADING_END>>
<<PARAGRAPH>>X3.1
ISO 3575  and  ISO 4998  may be reviewed for com-
parison with this standard. The relationship between the
standards may only be approximate; therefore, the respective<<PARAGRAPH_END>>
<<PARAGRAPH>>documents should be consulted for actual requirements. Those
who use these documents must determine which speciﬁcations
address their needs.<<PARAGRAPH_END>>
<<HEADING level=3>>X4. COATING MASS SELECTION BASED ON ATMOSPHERIC CORROSION RATES 4   FOR ZINC-COATED STEEL SHEET<<HEADING_END>>
<<PARAGRAPH>>X4.1 The proper selection of coating mass to meet a user’s
needs for zinc-coated steel sheet requires some knowledge
about the relative corrosiveness of the environment in which
the product will be used. The corrosion rate of the zinc coating
varies widely depending upon many factors of the environ-
ment. For example, the time of wetness is an important issue
that affects the corrosion rate. The presence of impurities such
as chlorides, nitrates, and sulfates can also dramatically affect
the rate of corrosion. Other issues such as the presence or
absence of oxygen and the temperature of the environment are
important determinants for predicting the “life of the product.”<<PARAGRAPH_END>>
<<PARAGRAPH>>X4.3
No matter how one deﬁnes the “product life,” there
are data in the published literature to assist users once the
environment and desired product life are determined.<<PARAGRAPH_END>>
<<PARAGRAPH>>X4.4
Although the corrosion rate can vary considerably
depending on the environmental factors, it is well known that,
in most instances, the life of the zinc coating is a linear
function of coating mass for any speciﬁc environment. That
means, to achieve twice the life for any speciﬁc application, the
user should order twice the coating mass.<<PARAGRAPH_END>>
<<PARAGRAPH>>X4.4.1  Examples :
X4.4.1.1 A G60 coating mass will exhibit approximately
twice the life of a G30 coating mass.
X4.4.1.2 A G90 coating mass will exhibit about 50 %
longer life than a G60 coating mass.<<PARAGRAPH_END>>
<<PARAGRAPH>>X4.2
The ﬁnal performance requirements can also impact
the minimum coating mass needed for a given application. For
example, is the application an aesthetic one that requires no red
rust. In this case, the time to failure is thus deﬁned as the time
for the onset of red rust (the time for the zinc coating to be
consumed in a large enough area for rusting of the steel to be
observed). Or, is the application one in which the time to
failure is deﬁned as the time when perforation of the steel sheet
is observed? In this case, the thickness of the steel sheet as well
as the thickness of the zinc coating impact the time to failure.<<PARAGRAPH_END>>
<<PARAGRAPH>>X4.5
The following two reference books are excellent
sources for additional and more detailed information on the
corrosion behavior of zinc-coated steel sheet products:<<PARAGRAPH_END>>
<<PARAGRAPH>>X4.5.1  Corrosion and Electrochemistry of Zinc , X. Gregory
Zhang, published by Plenum Press, 1996.
X4.5.2  Corrosion Resistance of Zinc and Zinc Alloys , Frank
C. Porter, Published by Marcel Dekker, Inc., 1994<<PARAGRAPH_END>>
<<PARAGRAPH>>4  Atmospheric corrosion rates do not apply to zinc-iron alloy coatings.<<PARAGRAPH_END>>
<<HEADING level=3>>SUMMARY OF CHANGES<<HEADING_END>>
<<PARAGRAPH>>Committee A05 has identiﬁed the location of selected changes to this standard since the last issue
(A653/A653M - 10) that may impact the use of this standard. (November 1, 2011)<<PARAGRAPH_END>>
<<PARAGRAPH>>( 1 ) Revised S1.3 in the Supplementary Requirements section.<<PARAGRAPH_END>>
<<PARAGRAPH>>Copyright by ASTM Int'l (all rights reserved); Wed Jul 11 05:14:37 EDT 2012
Downloaded/printed by
Anjan Sen (Albawardi+Steel+Industries) pursuant to License Agreement. No further reproductions authorized.<<PARAGRAPH_END>>
<<PARAGRAPH>>13<<PARAGRAPH_END>>
<<PAGE_END>>
<<PAGE_14>>
<<IMAGE_14>>
[Image 14 contains text: rd?]
<<HEADING level=3>>A653/A653M – 11<<HEADING_END>>
<<PARAGRAPH>>ASTM International takes no position respecting the validity of any patent rights asserted in connection with any item mentioned
in this standard. Users of this standard are expressly advised that determination of the validity of any such patent rights, and the risk
of infringement of such rights, are entirely their own responsibility.<<PARAGRAPH_END>>
<<PARAGRAPH>>This standard is subject to revision at any time by the responsible technical committee and must be reviewed every ﬁve years and
if not revised, either reapproved or withdrawn. Your comments are invited either for revision of this standard or for additional standards
and should be addressed to ASTM International Headquarters. Your comments will receive careful consideration at a meeting of the
responsible technical committee, which you may attend. If you feel that your comments have not received a fair hearing you should
make your views known to the ASTM Committee on Standards, at the address shown below.<<PARAGRAPH_END>>
<<PARAGRAPH>>This standard is copyrighted by ASTM International, 100 Barr Harbor Drive, PO Box C700, West Conshohocken, PA 19428-2959,
United States. Individual reprints (single or multiple copies) of this standard may be obtained by contacting ASTM at the above
address or at 610-832-9585 (phone), 610-832-9555 (fax), or service@astm.org (e-mail); or through the ASTM website
(www.astm.org). Permission rights to photocopy the standard may also be secured from the ASTM website (www.astm.org/
COPYRIGHT/).<<PARAGRAPH_END>>
<<PARAGRAPH>>Copyright by ASTM Int'l (all rights reserved); Wed Jul 11 05:14:37 EDT 2012
Downloaded/printed by
Anjan Sen (Albawardi+Steel+Industries) pursuant to License Agreement. No further reproductions authorized.<<PARAGRAPH_END>>
<<PARAGRAPH>>14<<PARAGRAPH_END>>
<<PAGE_END>>
<<SECTION_START:METADATA>>
Document Type: Digital
Total Pages: 14
Total Images: 14

Image Reference Table:
[IMAGE_1] Page: 1, Size: 224x216
[IMAGE_2] Page: 2, Size: 120x105
[IMAGE_3] Page: 3, Size: 120x105
[IMAGE_4] Page: 4, Size: 120x105
[IMAGE_5] Page: 5, Size: 120x105
[IMAGE_6] Page: 6, Size: 120x105
[IMAGE_7] Page: 7, Size: 120x105
[IMAGE_8] Page: 8, Size: 120x105
[IMAGE_9] Page: 9, Size: 120x105
[IMAGE_10] Page: 10, Size: 120x105
[IMAGE_11] Page: 11, Size: 120x105
[IMAGE_12] Page: 12, Size: 120x105
[IMAGE_13] Page: 13, Size: 120x105
[IMAGE_14] Page: 14, Size: 120x105
<<SECTION_END>>
<<DOCUMENT_END>>
