Repository: Viswazgummadi/RAG_P01

# Retrieval-Augmented Generation (RAG) System for Technical Document Analysis

## Overview
This project implements a Retrieval-Augmented Generation (RAG) system for analyzing technical documents, particularly standards and specifications. It integrates advanced NLP techniques, including document preprocessing, vector database creation, and fine-tuned language model inference, to generate accurate and context-aware responses to user queries.

## System Architecture
The RAG system consists of the following key components:

- **Document Preprocessing**
- **Vector Database Creation**
- **Language Model Fine-tuning**
- **Query Processing and Retrieval**
- **Response Generation**

## Implementation Details

### Document Preprocessing
- **PDF Processing:**
  - Utilizes `PyMuPDF` and `pdf2image` for text and image extraction.
  - Implements OCR using `Tesseract` for scanned documents.
  - Extracts metadata, text content, and structural information.
- **Text Formatting:**
  - Converts extracted content to a standardized format with special tags.
  - Preserves document structure (headings, paragraphs, tables).
- **Metadata Extraction:**
  - Captures document properties (title, author, date).
  - Identifies sections and their hierarchies.

### Vector Database Creation
- **Text Chunking:**
  - Implements `RecursiveCharacterTextSplitter` for content segmentation.
  - Optimizes chunk size and overlap for retrieval efficiency.
- **Embedding Generation:**
  - Uses `HuggingFaceEmbeddings` with `sentence-transformers/all-MiniLM-L6-v2`.
  - Generates vector representations for each text chunk.
- **FAISS Integration:**
  - Implements FAISS for efficient similarity search.
  - Stores vectors and associated metadata for quick retrieval.

### Language Model Fine-tuning
- **Model Selection:** Uses `Mistral-7B-Instruct-v0.2` as the base model.
- **Training Data Preparation:**
  - Generates instruction-response pairs from processed documents.
  - Implements data cleaning and quality filtering.
- **Fine-tuning Process:**
  - Utilizes `PyTorch` and `Transformers` libraries.
  - Implements gradient accumulation and mixed-precision training.

### Query Processing and Retrieval
- **Query Analysis:**
  - Detects file references and section requests in user queries.
  - Implements metadata filtering for targeted retrieval.
- **Context Retrieval:**
  - Performs similarity search using FAISS.
  - Implements a fallback mechanism for direct lookup of standards.
- **Reranking:**
  - Implements a custom reranking algorithm for relevance improvement.
  - Considers document structure and query specificity.

### Response Generation
- **Prompt Engineering:**
  - Designs context-aware prompts for different query types.
  - Incorporates retrieved context and query information.
- **Inference:**
  - Utilizes the fine-tuned model for response generation.
  - Implements temperature and top-p sampling for controlled output.
- **Post-processing:**
  - Cleans generated responses to remove artifacts.
  - Implements fallback mechanisms for low-quality responses.

## Evaluation and Results
The system's performance was evaluated based on:
- **Retrieval Accuracy:** Measured by the relevance of retrieved contexts.
- **Response Quality:** Assessed via human evaluation and automated metrics (BLEU, ROUGE).
- **Inference Speed:** Benchmarked for different query types and document sizes.

## Future Work
Potential enhancements include:
- Multi-modal RAG with image analysis.
- Improved handling of mathematical and chemical formulas.
- Integration with domain-specific knowledge bases.

## Usage
```sh

# Preprocess documents
python preprocess.py --input_dir data2 --output_file processed_data/all_processed.jsonl

# Create vector database
python vector_db.py --jsonl_file processed_data/all_processed.jsonl --output_dir vector_db

# Run interactive RAG system
python scripts/inference_rag.py --model_path models/instruct_model/final \
  --vector_store_path vector_db --use_lora --base_model "mistralai/Mistral-7B-Instruct-v0.2"
```

File: data2/ASTM/ASTM D5162-15/ASTM D5162-15.txt
<<DOCUMENT_START>>
<<PAGE_1>>
<<IMAGE_1>>
[Image 1 contains text: ar be
INTERNATIONAL]
<<HEADING level=3>>Designation: D5162  − 15<<HEADING_END>>
<<HEADING level=2>>Standard Practice for
Discontinuity (Holiday) Testing of Nonconductive Protective
Coating on Metallic Substrates 1<<HEADING_END>>
<<PARAGRAPH>>This standard is issued under the ﬁxed designation D5162; the number immediately following the designation indicates the year of
original adoption or, in the case of revision, the year of last revision. A number in parentheses indicates the year of last reapproval. A
superscript epsilon ( ´ ) indicates an editorial change since the last revision or reapproval.<<PARAGRAPH_END>>
<<PARAGRAPH>>2.3  ISO Standard: 4<<PARAGRAPH_END>>
<<HEADING level=3>>1. Scope<<HEADING_END>>
<<PARAGRAPH>>ISO 29601  Paints and varnishes. Corrosion protection by
protective paint systems. Assessment of porosity in a dry
ﬁlm<<PARAGRAPH_END>>
<<PARAGRAPH>>1.1 This practice covers procedures for determining discon-
tinuities using two types of test equipment:
1.1.1  Test Method A— Low Voltage Wet Sponge, and
1.1.2  Test Method B— High Voltage Spark Testers.<<PARAGRAPH_END>>
<<HEADING level=3>>3. Terminology<<HEADING_END>>
<<PARAGRAPH>>3.1  Deﬁnitions of Terms Speciﬁc to This Standard:
3.1.1  discontinuity, as used in this standard, n— a ﬂaw, void,
crack, thin spot, foreign inclusion, or contamination in the
coating ﬁlm that signiﬁcantly lowers the dielectric strength of
the coating ﬁlm. A discontinuity may also be identiﬁed as a
holiday or pinhole.
3.1.2  holiday, as used in this standard, n— a term that
identiﬁes a discontinuity.
3.1.3  holiday detector, as used in this standard, n— a device
that locates discontinuities in a nonconductive coating ﬁlm
applied to an electrically conductive surface.
3.1.4  pinhole, as used in this standard, n— a ﬁlm defect
characterized by small pore like ﬂaws in the coating which,
when extended entirely through the ﬁlm, will appear as a
discontinuity. A pinhole in the ﬁnish coat may not appear as a
discontinuity.<<PARAGRAPH_END>>
<<PARAGRAPH>>1.2 This practice addresses metallic substrates. For concrete
surfaces, refer to Practice  D4787 .<<PARAGRAPH_END>>
<<PARAGRAPH>>1.3 The values stated in SI units are to be regarded as the
standard. The values given in parentheses are for information
only.<<PARAGRAPH_END>>
<<PARAGRAPH>>1.4  This standard does not purport to address all of the
safety concerns, if any, associated with its use. It is the
responsibility of the user of this standard to establish appro-
priate safety and health practices and determine the applica-
bility of regulatory limitations prior to use.<<PARAGRAPH_END>>
<<HEADING level=3>>2. Referenced Documents<<HEADING_END>>
<<PARAGRAPH>>2.1  ASTM Standards: 2<<PARAGRAPH_END>>
<<PARAGRAPH>>G62  Test Methods for Holiday Detection in Pipeline Coat-
ings
D4787  Practice for Continuity Veriﬁcation of Liquid or
Sheet Linings Applied to Concrete Substrates<<PARAGRAPH_END>>
<<HEADING level=3>>4. Signiﬁcance and Use<<HEADING_END>>
<<PARAGRAPH>>2.2  NACE Standard Practices: 3<<PARAGRAPH_END>>
<<PARAGRAPH>>4.1 A coating is applied to a metallic substrate to prevent
corrosion, reduce abrasion or reduce product contamination, or
all three. The degree of coating continuity required is dictated
by service conditions. Discontinuities in a coating are fre-
quently very minute and not readily visible. This practice
provides a procedure for electrical detection of minute discon-
tinuities in nonconductive coating systems.<<PARAGRAPH_END>>
<<PARAGRAPH>>SP0188–2006  Discontinuity (Holiday) Testing of Protective
Coatings
SP0274–2011  High Voltage Electrical Inspection of Pipeline
Coatings
SP0490–2007  Holiday Detection of Fusion Bonded Epoxy<<PARAGRAPH_END>>
<<PARAGRAPH>>4.2 Electrical testing to determine the presence and number
of discontinuities in a coating ﬁlm is performed on a noncon-
ductive coating applied to an electrically conductive surface.
The allowable number of discontinuities should be determined
prior to conducting this test since the acceptable quantity of
discontinuities will vary depending on coating ﬁlm thickness,
design, and service conditions.<<PARAGRAPH_END>>
<<PARAGRAPH>>1  This practice is under the jurisdiction of ASTM Committee  D01  on Paint and
Related Coatings, Materials, and Applications and is the direct responsibility of
Subcommittee  D01.46  on Industrial Protective Coatings.
Current edition approved Dec. 1, 2015. Published December 2015. Originally
approved in 1991. Last previous edition approved in 2008 as D5162 – 08. DOI:
10.1520/D5162-15.
2  For referenced ASTM standards, visit the ASTM website, www.astm.org, or
contact ASTM Customer Service at service@astm.org. For  Annual Book of ASTM
Standards  volume information, refer to the standard’s Document Summary page on
the ASTM website.
3  Available from NACE International (NACE), 1440 South Creek Dr., Houston,
TX 77084-4906, http://www.nace.org.<<PARAGRAPH_END>>
<<PARAGRAPH>>4  Available from International Organization for Standardization (ISO), ISO
Central Secretariat, BIBC II, Chemin de Blandonnet 8, CP 401, 1214 Vernier,
Geneva, Switzerland, http://www.iso.org.<<PARAGRAPH_END>>
<<PARAGRAPH>>Copyright © ASTM International, 100 Barr Harbor Drive, PO Box C700, West Conshohocken, PA 19428-2959. United States<<PARAGRAPH_END>>
<<PARAGRAPH>>1<<PARAGRAPH_END>>
<<PAGE_END>>
<<PAGE_2>>
<<IMAGE_2>>
[Image 2 contains text: rd?]
<<HEADING level=3>>D5162 −15<<HEADING_END>>
<<HEADING level=3>>TABLE 1 Suggested Voltages for High Voltage Spark Testing<<HEADING_END>>
<<PARAGRAPH>>4.3 The low voltage wet sponge test equipment is generally
used for determining the existence of discontinuities in coating
ﬁlms having a total thickness of 0.5 mm (20 mil) or less. High
voltage spark test equipment is generally used for determining
the existences of discontinuities in coating ﬁlms having a total
thickness of greater than 0.5 mm (20 mil).<<PARAGRAPH_END>>
<<PARAGRAPH>>Total Dry Film Thickness
Suggested
Inspection, V
mm
mil<<PARAGRAPH_END>>
<<PARAGRAPH>>0.500–0.590
19.7–23.2
2700
0.600–0.690
23.6–27.2
3300
0.700–0.790
27.6–31.1
3900
0.800–0.890
31.5–35.0
4500
0.900–0.990
35.4–39.0
5000
1.000–1.090
39.4–42.9
5500
1.100–1.190
43.3–46.9
6000
1.200–1.290
47.2–50.8
6500
1.300–1.390
51.2–54.7
7000
1.400–1.490
55.1–58.7
7500
1.500–1.590
59.1–62.6
8000
1.600–1.690
63.0–66.5
8500
1.700–1.790
66.9–70.5
9000
1.800–1.890
70.9–74.4
10000
1.900–1.990
74.8–78.3
10800
2.000–2.090
78.7–82.3
11500
2.100–2.190
82.7–86.2
12000
2.200–2.290
86.6–90.2
12500
2.300–2.390
90.6–94.1
13000
2.400–2.490
94.5–98.0
13500
2.500–2.590
98.4–102.0
14000
2.600–2.690
102.4–105.9
14500
2.700–2.790
106.3–109.8
15000
2.800–2.890
110.2–113.8
15500
2.900–2.990
114.2–117.7
16000
3.000–3.090
118.1–121.7
16500
3.100–3.190
122.0–125.6
17000
3.200–3.290
126.0–129.5
17500
3.300–3.390
129.9–133.5
18000
3.400–3.490
133.9–137.4
18500
3.500–3.590
137.8–141.3
19000
3.600–3.690
141.7–145.3
19500
3.700–3.790
145.7–149.2
20000
3.800–3.890
149.6–153.1
21000
3.900–3.990
153.5–157.1
21800
4.000–4.190
157.5–165.0
22500
4.200–4.290
165.4–168.9
23000
4.300–4.390
169.3–172.8
24000
4.400–4.490
173.2–176.8
25000
4.500–4.590
177.2–180.7
25800
4.600–4.690
181.1–184.6
26400
4.700–4.790
185.0–188.6
26800
4.800–4.890
189.0–192.5
27400
4.900–4.990
192.9–196.5
28000
5.000–5.290
196.9–208.3
28500
5.300–5.500
208.7–216.5
29000
5.600–8.000
220.5–307.1
30000<<PARAGRAPH_END>>
<<PARAGRAPH>>4.4 Coatings that are applied at a thickness of less than 0.5
mm (20 mil) may be susceptible to damage if tested with high
voltage spark testing equipment. Consult the coating manufac-
turer for proper test equipment and inspection voltages.<<PARAGRAPH_END>>
<<PARAGRAPH>>4.5 To prevent damage to a coating ﬁlm when using high
voltage test instrumentation, total ﬁlm thickness and dielectric
strength in a coating system shall be considered in selecting the
appropriate voltage for detection of discontinuities. Atmo-
spheric conditions shall also be considered since the voltage
required for the spark to gap a given distance in air varies with
the conductivity of the air at the time the test is conducted.
Suggested starting voltages are provided in  Table 1 .<<PARAGRAPH_END>>
<<PARAGRAPH>>4.6 The coating manufacturer shall be consulted to obtain
the following information, which would affect the accuracy of
this test to determine discontinuities:
4.6.1 Establish the length of time required to adequately dry
or cure the applied coating ﬁlm prior to testing. Solvents
retained in an uncured coating ﬁlm may form an electrically
conductive path through the ﬁlm to the substrate.
4.6.2 Determine whether the coating contains electrically
conductive ﬁllers or pigments that may affect the normal
dielectric properties.<<PARAGRAPH_END>>
<<PARAGRAPH>>4.7 This practice is intended for use with new coatings
applied to metal substrates. Its use on a coating previously
exposed to an immersion condition has often resulted in
damage to the coating and has produced erroneous detection of
discontinuities due to permeation or moisture absorption of the
coating. Deposits may also be present on the surface causing
telegraphing (current traveling through a moisture path to a
discontinuity, giving an erroneous indication) or current leak-
age across the surface of the coating due to contamination. The
use of a high voltage tester on previously exposed coatings has
to be carefully considered because of possible spark-through,
which will damage an otherwise sound coating. Although a low
voltage tester can be used without damaging the coating, it may
also produce erroneous results.<<PARAGRAPH_END>>
<<PARAGRAPH>>N OTE  1—Alternative methods for selecting a suitable test voltage are
given in Test Methods  G62  and NACE RP0188, SP0274, and SP0490.<<PARAGRAPH_END>>
<<PARAGRAPH>>5.1.2 Low  Voltage Wet Sponge Tester— a sensitivity device
with the operating voltage being of little importance other than
being part of the particular electronic circuit design.
5.1.3 Wet  Sponge Type Instruments— a number of commer-
cially available, industry-accepted, instruments are available.
The following electronic principle describes two types of
devices generally used; others may be available but are not
described in this practice.
5.1.3.1 Lightweight , Self-Contained, Portable Devices—
based on the electrical principle of an electromagnetic sensitive
relay or a solid-state electronic relay circuit that energizes an
audible or visual indicator when a coating discontinuity is
detected. Generally this equipment is capable of being recali-
brated in the ﬁeld by the user.
5.1.3.2  Lightweight, Self-Contained, Portable Devices—
also based on the principle of an electronic relaxation oscillator<<PARAGRAPH_END>>
<<HEADING level=3>>5. Test Methods<<HEADING_END>>
<<HEADING level=3>>TEST METHOD A—LOW VOLTAGE WET SPONGE
TESTING<<HEADING_END>>
<<PARAGRAPH>>5.1 Apparatus:
5.1.1 Low  Voltage Holiday Detector— an electronic device
powered by a self-contained battery with voltages ranging from
5 to 90 V dc, depending on the equipment manufacturer’s
circuit design. It is used to locate discontinuities in a noncon-
ductive coating applied to a conductive substrate. Operation
includes the use of an open-cell sponge electrode wetted with
a solution for exploring the coating surface, a signal return
connection, and an audible or visual indicator, or both, for
signaling a point of coating discontinuity.<<PARAGRAPH_END>>
<<PARAGRAPH>>2<<PARAGRAPH_END>>
<<PAGE_END>>
<<PAGE_3>>
<<IMAGE_3>>
[Image 3 contains text: rd?]
<<HEADING level=3>>D5162 −15<<HEADING_END>>
<<PARAGRAPH>>circuit that reacts signiﬁcantly to the abrupt drop in electrical
resistance between the high dielectric value of the coating ﬁlm
and the conductive substrate at the point of coating ﬁlm
discontinuity. This results in a rise in oscillator frequency as
well as in the audible signal from the device. Generally, this
equipment is incapable of being recalibrated in the ﬁeld by the
user.<<PARAGRAPH_END>>
<<PARAGRAPH>>5.2.10 Discontinuities that require repair shall be identiﬁed
with a marker that is compatible with the repair coating or one
that is easily removed. Marking the defects with making tape is
acceptable providing the tape adhesive does not affect the
subsequent repair.
5.2.11 To prevent telegraphing take care to ensure that the
solution is wiped dry from a previously detected discontinuity
where possible before continuing the test.
5.2.12 The wetting agent must be completely removed by
rinsing the holiday area prior to repair.
5.2.13 Wet sponge holiday detection is not recommended
between coats of a multicoat system. However, when a test is
conducted between coats of a multicoat system, a wetting agent
shall not be used and all residue left by the test water must be
completely removed prior to applying additional coats.<<PARAGRAPH_END>>
<<PARAGRAPH>>5.2 Procedure:
5.2.1 Sufficient drying or curing of the coating shall be
allowed prior to conducting a test. The length of time required
shall be obtained from the coating manufacturer. Solvents
retained in the coating ﬁlm could produce erroneous indicators.
5.2.2 The surface shall be clean, dry, and free of oil, dirt and
other contaminates. Measure the ﬁlm thickness of the coating
with a nondestructive dry ﬁlm thickness gage. If the coating
ﬁlm exceeds 0.5 mm (20 mil), use the procedures for high
voltage spark testing described in Test Method B, High Voltage
Spark Testing.
5.2.3 Test the instrument for sensitivity in accordance with
5.3 .
5.2.4 Attach the signal return wire from the instrument
terminal to the metallic substrate and ensure a good electrical
contact.
5.2.5 Attach the exploring sponge lead to the other terminal.
5.2.6 Wet the sponge with a solution consisting of tap water
and a low sudsing wetting agent, combined at a ratio of not
more than   1 ⁄ 2  ﬂuid oz of wetting agent to 1 gal water. An
example of a low sudsing wetting agent is one used in
photographic development. The sponge shall be wetted suffi-
ciently to barely avoid dripping of the solution while the
sponge is moved over the coating. The wetting agent residue
must be removed prior to executing repairs to the coating.
5.2.7 Sodium chloride (salt) shall not be added to the
wetting solution because of the potential erroneous indications
of discontinuities. The salt, after drying on the coated surface,
may form a continuous path of conductivity across the surface.
It will also interfere with intercoat adhesion of additional coats.
5.2.8 Contact a bare spot on the conductive substrate with
the wetted sponge to verify that the instrument is properly
connected. This procedure shall be repeated periodically dur-
ing the test.
5.2.9 For open areas move the sponge over the surface of
the coating at a moderate rate, with a maximum rate of 0.3 m/s
(1 ft/s), using a double pass over each area. For internal pipe
coatings a single pass is appropriate as a double pass could lead
to telegraphing and false positives. Apply sufficient pressure to
maintain a wet surface. If a discontinuity is detected, turn the
sponge on end to determine the exact location of the discon-
tinuity. Improved accuracy of location can be achieved using a
corner of the sponge if practical. It should be noted that the
detection of pinholes depends on the migration of the moisture
in to the holes and therefore the sponge may have to be moved
over the surface at a slower rate to maximize detection,
particularly for small holes in thicker coatings.<<PARAGRAPH_END>>
<<PARAGRAPH>>5.3 Verifying  Operation of Equipment :
5.3.1 The instrument shall be tested for sensitivity prior to
initial use and periodically thereafter, in accordance with the
equipment manufacturer’s instructions.
5.3.2 Test the battery for proper voltage output. Refer to the
manufacturer’s instructions.
5.3.3 Switch the instrument to the “on position,” if appli-
cable.
5.3.4 Wet the sponge with a wetting solution consisting of
tap water and a wetting agent (see  5.2.6 ).
5.3.5 Connect the signal return wire to the instrument
ground output terminal.
5.3.6 Touch the signal return wire alligator clip to the wetted
sponge. The instrument signal should signal in accordance with
the instrument manufacturer’s instructions.
5.3.7 If the instrument should fail to signal, it shall be
considered defective.<<PARAGRAPH_END>>
<<PARAGRAPH>>5.4 Verifying  Instrument Calibration :
5.4.1 Verify instrument calibration in accordance with the
manufacturer’s latest published instructions. If out of
calibration, the instrument shall be calibrated in accordance
with
the
instrument
manufacturer’s
latest
published
instructions, or returned for calibration. A certiﬁcate of
calibration, renewed annually, may be required if the quality
management system that controls the testing dictates.<<PARAGRAPH_END>>
<<HEADING level=3>>TEST METHOD B—HIGH VOLTAGE SPARK
TESTING<<HEADING_END>>
<<PARAGRAPH>>5.5 Apparatus:
5.5.1 High  Voltage Detector (in excess of 500 V)— an
electronic device used to locate discontinuities in a noncon-
ductive protective coating applied to a conductive substrate. It
consists of an electrical voltage source, an exploring electrode,
and a signal return wire connection from the indicator, signal-
ing current ﬂow through a coating ﬁlm discontinuity, to the
substrate. The detector shall be equipped with a visual or
audible indicator, or both.
5.5.2 Exploring  Electrode,  shall be of the type capable of
maintaining continuous contact with the surface being<<PARAGRAPH_END>>
<<PARAGRAPH>>3<<PARAGRAPH_END>>
<<PAGE_END>>
<<PAGE_4>>
<<IMAGE_4>>
[Image 4 contains text: rd?]
<<HEADING level=3>>D5162 −15<<HEADING_END>>
<<PARAGRAPH>>inspected, such as bolts, raised areas, etc. It shall be kept clean
and free of coating material. It is important that the electrode is
kept in contact with the coating during the test particularly
when testing the internal coating on a pipe.
5.5.3 High  Voltage Electrical Detector,  can be identiﬁed as
either a pulse or direct current type. A pulse type detector
discharges a cycling, high voltage pulse with a typical voltage
repetition rate of between 20 and 60 Hz when a ﬂaw is
detected, while a direct current type discharges continuous
voltage when a ﬂaw is detected.<<PARAGRAPH_END>>
<<PARAGRAPH>>Coating Thickness
Units
Coating Thickness
Range
M Value<<PARAGRAPH_END>>
<<PARAGRAPH>>mm
<1.00 (1000 µm)
3294
mm
>1.00 (1.000 µm)
7843
mil
<40.0
525
mil
>40.0
1250
Examples:
1) For a coating of 500 µm, Tc = 0.5 and M = 3294
Therefore<<PARAGRAPH_END>>
<<PARAGRAPH>>V  5  3294  = 0.5  5  3294*0.707  5  2329  V  ~ 2.3  kV !<<PARAGRAPH_END>>
<<PARAGRAPH>>2) For a coating of 20 mil, Tc = 20 and M = 525
Therefore<<PARAGRAPH_END>>
<<PARAGRAPH>>5.6 Procedure:
5.6.1 Sufficient drying or curing of the coating shall be
allowed prior to conducting a holiday test. The length of time
required shall be obtained from the coating manufacturer.
Solvents retained in the coating ﬁlm could produce erroneous
results, as well as a ﬁre hazard.
5.6.2 The surface shall be clean, dry, and free of oil, dirt and
other contaminates. Measure thickness of the coating with a
nondestructive dry ﬁlm thickness gage. If the coating ﬁlm is
less than 0.5 mm (20 mil), consider using procedures for low
voltage testing (see Test Method A, Low Voltage Wet Sponge
Testing). Although the high voltage spark tester is suitable for
determining discontinuities in coating ﬁlms of less than 0.5
mm (20 mil), it is recommended that the coating manufacturer
be consulted before using this test. Certain coatings may be
damaged if tested with this equipment.
5.6.3 Verify test instrument operation in accordance with
5.7 .
5.6.4 Adjust the test instrument to the proper voltage for the
coating thickness being tested. In selecting the inspection
voltage, it is important to provide sufficient voltage to break the
air gap that exists at the holiday. The air gap will vary
depending on the total applied ﬁlm thickness. The voltage
required to break a given air gap may also vary due to
atmospheric conditions such as relative humidity and air
pressure. Ensure that the voltage is high enough to break the air
gap equivalent to the highest coating ﬁlm thickness by sepa-
rating the exploring electrode from the bare metal substrate
using a nonconductive spacer equal to the maximum coating
thickness. A sheet of plastic ﬁlm may be used for this purpose.
The voltage is set high enough to conduct the holiday test only
if the spark will jump the gap formed by the spacer. A hole may
be deliberately made in the plastic sheet to simulate a defect in
a coating. Excessive voltage may cause a holiday to form in the
coating ﬁlm. The maximum voltage for the applied coating
shall be obtained from the coating manufacturer.  Table 1
contains suggested voltages that can be used as guides. An
alternative to  Table 1 , the test voltage is represented by the
expression:<<PARAGRAPH_END>>
<<PARAGRAPH>>V  5  525  = 20  5  525*4.472  5  2347  V  ~ 2.3  kV !<<PARAGRAPH_END>>
<<PARAGRAPH>>3) For a coating of 1500 µm, Tc = 1.5 and M =7843
Therefore<<PARAGRAPH_END>>
<<PARAGRAPH>>V  5  7843  = 1.5  5  7843*1.224
5  9599  V  ~ 9.6  kV !<<PARAGRAPH_END>>
<<PARAGRAPH>>4) For a coating of 60 mil, Tc = 60 and M = 1250
Therefore<<PARAGRAPH_END>>
<<PARAGRAPH>>V  5  1250  = 60  5  1250*7.745  5  9681  V  ~ 9.7  kV !<<PARAGRAPH_END>>
<<PARAGRAPH>>5.6.5 Adjust the test instrument for alarm sensitivity if this
feature is available. The alarm sensitivity sets the threshold
current at which the audible alarm sounds. If the high voltage
can charge the coating, a small amount of current will ﬂow
while this charge is established. If the coating contains a
pigment that allows a low-level leakage current to ﬂow from
the probe while testing the current can be set so that the alarm
does not sound until this current is exceeded, that is, when a
ﬂaw is detected. Increasing the current threshold setting makes
the instrument less sensitive to this low level current ﬂow,
decreasing the current threshold setting makes the instrument
more sensitive to current ﬂow.
5.6.6 Attach signal return wire from the instrument terminal
to the metal substrate and ensure a good electrical contact. In
the case of the pulsed type detector, direct contact to the metal
substrate is the preferred option, it is not essential. Due to the
pulsing of the voltage, a capacitance connection through the
coating is sufficient for ﬂaw detection. A conductive rubber mat
over the coating or a trailing bare-wire on a pipe coating for
example, makes a capacitive connection to the metal substrate
allowing current ﬂow when a ﬂaw is detected.
5.6.7 Make contact with the exploring electrode on the
conductive substrate to verify that the instrument is properly
grounded. This test shall be conducted periodically during the
test. The spacer test described in  5.6.4  shall also be repeated if
signiﬁcant atmospheric changes take place during testing.
5.6.8 Move the exploring electrode over the surface of the
dry coating at a rate of approximately 0.3 m/s (1 ft/s) using a
single pass. Moisture on the coating surface may cause
erroneous indications. If moisture exists, remove or allow to
dry before conducting test.
5.6.9 Discontinuities that require repair shall be identiﬁed
with a coating-safe marker that is compatible with the repair
coating or one that is easily removed. Marking the defects with
masking tape is acceptable providing the tape adhesive does
not affect the subsequent repair.<<PARAGRAPH_END>>
<<PARAGRAPH>>V  5  M  = Tc
(1)<<PARAGRAPH_END>>
<<PARAGRAPH>>where:
V
= test voltage, measured in volts (V),
Tc
= coating thickness, measured in either mm or mil, and
M
= a constant dependant on the thickness range and the
units of thickness as follows:<<PARAGRAPH_END>>
<<PARAGRAPH>>4<<PARAGRAPH_END>>
<<PAGE_END>>
<<PAGE_5>>
<<IMAGE_5>>
[Image 5 contains text: rd?]
<<HEADING level=3>>D5162 −15<<HEADING_END>>
<<PARAGRAPH>>5.7 Verifying  Operation of Equipment:
5.7.1 Test the voltage source for proper voltage output.
Refer to the manufacturer’s instructions.
5.7.2 Connect the exploring electrode and signal; return
wire to the terminals of the detector.
5.7.3 Switch the instrument to the “on” position.
5.7.4 Touch the exploring electrode to the signal return wire
alligator clip. The instrument signal should actuate in accor-
dance with the instrument manufacturer’ operating instruc-
tions.
5.7.5 If the instrument fails to signal, it shall be considered
defective.<<PARAGRAPH_END>>
<<PARAGRAPH>>exploring electrode voltage may be reduced by the slight
current ﬂow of the coating.
5.8.3 If required, compare measured voltage with the se-
lected test voltage. Depending on the type of tester, adjust the
selected voltage by up to  6 5 %. Adjustment beyond this value
indicates that the instrument may be defective.<<PARAGRAPH_END>>
<<HEADING level=3>>6. Testing of Repaired Area<<HEADING_END>>
<<PARAGRAPH>>6.1 Repaired areas should be tested in the same manner as
used for the original system test unless otherwise agreed by the
interested parties. The following aspects must be considered:<<PARAGRAPH_END>>
<<PARAGRAPH>>6.2 Sufficient drying or curing of the repair coating shall be
allowed prior to retesting. The length of time required shall be
obtained from the coating manufacturer.<<PARAGRAPH_END>>
<<PARAGRAPH>>5.8 Verifying  Instrument Calibration:
5.8.1 Verify instrument calibration in accordance with the
manufacturer’s latest published instructions. If out of
calibration, the instrument shall be calibrated in accordance
with
the
instrument
manufacturer’s
latest
published
instructions, or returned for calibration. A certiﬁcate of
calibration, renewed annually, may be required if the calibra-
tion program or the quality management system that controls
the testing dictates.
5.8.2 Perform ﬁeld checking of the test voltage with the
electrode placed against the surface of the coating since the<<PARAGRAPH_END>>
<<PARAGRAPH>>6.3 Conduct the test following the procedures as previously
outlined in this practice for the test instrument selected.<<PARAGRAPH_END>>
<<PARAGRAPH>>6.4 Retest only those areas that have been repaired, unless
otherwise speciﬁed.<<PARAGRAPH_END>>
<<HEADING level=3>>7. Keywords<<HEADING_END>>
<<PARAGRAPH>>7.1 discontinuity; high voltage; holiday; holiday detectors;
low voltage; new coatings; new linings; spark testers ; wet
sponge type instruments<<PARAGRAPH_END>>
<<PARAGRAPH>>ASTM International takes no position respecting the validity of any patent rights asserted in connection with any item mentioned
in this standard. Users of this standard are expressly advised that determination of the validity of any such patent rights, and the risk
of infringement of such rights, are entirely their own responsibility.<<PARAGRAPH_END>>
<<PARAGRAPH>>This standard is subject to revision at any time by the responsible technical committee and must be reviewed every ﬁve years and
if not revised, either reapproved or withdrawn. Your comments are invited either for revision of this standard or for additional standards
and should be addressed to ASTM International Headquarters. Your comments will receive careful consideration at a meeting of the
responsible technical committee, which you may attend. If you feel that your comments have not received a fair hearing you should
make your views known to the ASTM Committee on Standards, at the address shown below.<<PARAGRAPH_END>>
<<PARAGRAPH>>This standard is copyrighted by ASTM International, 100 Barr Harbor Drive, PO Box C700, West Conshohocken, PA 19428-2959,
United States. Individual reprints (single or multiple copies) of this standard may be obtained by contacting ASTM at the above
address or at 610-832-9585 (phone), 610-832-9555 (fax), or service@astm.org (e-mail); or through the ASTM website
(www.astm.org). Permission rights to photocopy the standard may also be secured from the Copyright Clearance Center, 222
Rosewood Drive, Danvers, MA 01923, Tel: (978) 646-2600; http://www.copyright.com/<<PARAGRAPH_END>>
<<PARAGRAPH>>5<<PARAGRAPH_END>>
<<PAGE_END>>
<<SECTION_START:METADATA>>
Document Type: Digital
Total Pages: 5
Total Images: 5

Image Reference Table:
[IMAGE_1] Page: 1, Size: 224x216
[IMAGE_2] Page: 2, Size: 120x105
[IMAGE_3] Page: 3, Size: 120x105
[IMAGE_4] Page: 4, Size: 120x105
[IMAGE_5] Page: 5, Size: 120x105
<<SECTION_END>>
<<DOCUMENT_END>>
