Repository: Viswazgummadi/RAG_P01

# Retrieval-Augmented Generation (RAG) System for Technical Document Analysis

## Overview
This project implements a Retrieval-Augmented Generation (RAG) system for analyzing technical documents, particularly standards and specifications. It integrates advanced NLP techniques, including document preprocessing, vector database creation, and fine-tuned language model inference, to generate accurate and context-aware responses to user queries.

## System Architecture
The RAG system consists of the following key components:

- **Document Preprocessing**
- **Vector Database Creation**
- **Language Model Fine-tuning**
- **Query Processing and Retrieval**
- **Response Generation**

## Implementation Details

### Document Preprocessing
- **PDF Processing:**
  - Utilizes `PyMuPDF` and `pdf2image` for text and image extraction.
  - Implements OCR using `Tesseract` for scanned documents.
  - Extracts metadata, text content, and structural information.
- **Text Formatting:**
  - Converts extracted content to a standardized format with special tags.
  - Preserves document structure (headings, paragraphs, tables).
- **Metadata Extraction:**
  - Captures document properties (title, author, date).
  - Identifies sections and their hierarchies.

### Vector Database Creation
- **Text Chunking:**
  - Implements `RecursiveCharacterTextSplitter` for content segmentation.
  - Optimizes chunk size and overlap for retrieval efficiency.
- **Embedding Generation:**
  - Uses `HuggingFaceEmbeddings` with `sentence-transformers/all-MiniLM-L6-v2`.
  - Generates vector representations for each text chunk.
- **FAISS Integration:**
  - Implements FAISS for efficient similarity search.
  - Stores vectors and associated metadata for quick retrieval.

### Language Model Fine-tuning
- **Model Selection:** Uses `Mistral-7B-Instruct-v0.2` as the base model.
- **Training Data Preparation:**
  - Generates instruction-response pairs from processed documents.
  - Implements data cleaning and quality filtering.
- **Fine-tuning Process:**
  - Utilizes `PyTorch` and `Transformers` libraries.
  - Implements gradient accumulation and mixed-precision training.

### Query Processing and Retrieval
- **Query Analysis:**
  - Detects file references and section requests in user queries.
  - Implements metadata filtering for targeted retrieval.
- **Context Retrieval:**
  - Performs similarity search using FAISS.
  - Implements a fallback mechanism for direct lookup of standards.
- **Reranking:**
  - Implements a custom reranking algorithm for relevance improvement.
  - Considers document structure and query specificity.

### Response Generation
- **Prompt Engineering:**
  - Designs context-aware prompts for different query types.
  - Incorporates retrieved context and query information.
- **Inference:**
  - Utilizes the fine-tuned model for response generation.
  - Implements temperature and top-p sampling for controlled output.
- **Post-processing:**
  - Cleans generated responses to remove artifacts.
  - Implements fallback mechanisms for low-quality responses.

## Evaluation and Results
The system's performance was evaluated based on:
- **Retrieval Accuracy:** Measured by the relevance of retrieved contexts.
- **Response Quality:** Assessed via human evaluation and automated metrics (BLEU, ROUGE).
- **Inference Speed:** Benchmarked for different query types and document sizes.

## Future Work
Potential enhancements include:
- Multi-modal RAG with image analysis.
- Improved handling of mathematical and chemical formulas.
- Integration with domain-specific knowledge bases.

## Usage
```sh

# Preprocess documents
python preprocess.py --input_dir data2 --output_file processed_data/all_processed.jsonl

# Create vector database
python vector_db.py --jsonl_file processed_data/all_processed.jsonl --output_dir vector_db

# Run interactive RAG system
python scripts/inference_rag.py --model_path models/instruct_model/final \
  --vector_store_path vector_db --use_lora --base_model "mistralai/Mistral-7B-Instruct-v0.2"
```

File: data2/ASTM/ASTM F 959M (2002)/ASTM F 959M (2002).txt
<<DOCUMENT_START>>
<<PAGE_1>>
<<IMAGE_1>>
[Image 1 contains text: Aol
mart ae
INTERNATIONAL]
<<HEADING level=3>>Designation: F 959M – 02<<HEADING_END>>
<<HEADING level=3>>METRIC<<HEADING_END>>
<<HEADING level=2>>Standard Speciﬁcation for
Compressible-Washer-Type Direct Tension Indicators for
Use With Structural Fasteners [Metric] 1<<HEADING_END>>
<<PARAGRAPH>>This standard is issued under the ﬁxed designation F 959M; the number immediately following the designation indicates the year of
original adoption or, in the case of revision, the year of last revision. A number in parentheses indicates the year of last reapproval. A
superscript epsilon ( e ) indicates an editorial change since the last revision or reapproval.<<PARAGRAPH_END>>
<<PARAGRAPH>>F 606M Test Methods for Determining the Mechanical
Properties of Externally and Internally Threaded Fasteners,
Washers, and Rivets [Metric]
F 1470 Guide for Fastener Sampling for Speciﬁed Mechani-
cal Properties and Performance Inspection 2<<PARAGRAPH_END>>
<<PARAGRAPH>>1. Scope*
1.1 This
speciﬁcation
covers
the
requirements
for
compressible-washer-type direct tension indicators capable of
indicating the achievement of a speciﬁed minimum bolt tension
in a structural bolt.
1.2 Two types of direct tension indicators in nominal
diameter sizes M16 through M36 are covered:
1.2.1  Type 8.8 —direct tension indicators for use with Speci-
ﬁcation A 325M bolts, and
1.2.2  Type 10.9 —direct tension indicators for use with
Speciﬁcation A 490M bolts.
1.3 Direct tension indicators are intended for installation
under either a bolt head or a hardened washer. (See Research
Council on Structural Connections: Speciﬁcation for Structural
Joints Using ASTM A 325 or A 490 Bolts.)
1.4 The following precautionary statement pertains only to
the test methods portions, Section 12, and Appendix X1 of this
speciﬁcation:  This standard does not purport to address all of
the safety concerns, if any, associated with its use. It is the
responsibility of the user of this standard to establish appro-
priate safety and health practices and determine the applica-
bility of regulatory limitations prior to use.<<PARAGRAPH_END>>
<<PARAGRAPH>>2.2  Research Council on Structural Connections Standard:
Speciﬁcation for Structural Joints Using ASTM A 325 or A
490 Bolts 4<<PARAGRAPH_END>>
<<PARAGRAPH>>3. Terminology
3.1  Deﬁnitions of Terms Speciﬁc to This Standard:
3.1.1  compressible-washer-type direct tension indicator ,
n —a washer-type element inserted under the bolt head or
hardened washer, having the capability of indicating the
achievement of a required minimum bolt tension by the degree
of direct tension indicator plastic deformation. Hereafter re-
ferred to as  direct tension indicator .<<PARAGRAPH_END>>
<<PARAGRAPH>>4. Ordering Information
4.1 Orders for direct tension indicators under this speciﬁca-
tion shall include the following:
4.1.1 Quantity (number of pieces);
4.1.2 Name of product (direct tension indicator);
4.1.3 Size, that is, nominal diameter;
4.1.4 ASTM designation and year of issue (if not speciﬁed,
current issue shall be used);
4.1.5 Type required, 8.8 or 10.9 (see 1.2);
4.1.6 Coating type, if required (see 5.4);
4.1.7 Source inspection, if required (Section 13);
4.1.8 Certiﬁcates of compliance or test reports, if required
(Section 15); and
4.1.9 Any special requirements.<<PARAGRAPH_END>>
<<HEADING level=3>>2. Referenced Documents
2.1  ASTM Standards:
A 325M Speciﬁcation for Structural Bolts, Steel, Heat-
Treated, 120/105 ksi Minimum Tensile Strength [Metric] 2<<HEADING_END>>
<<PARAGRAPH>>A 490M Speciﬁcation for High-Strength Steel Bolts,
Classes 10.9 and 10.9.3, for Structural Steel Joints [Met-
ric] 2<<PARAGRAPH_END>>
<<PARAGRAPH>>B 695 Speciﬁcation for Coatings of Zinc Mechanically
Deposited on Iron and Steel 2<<PARAGRAPH_END>>
<<PARAGRAPH>>D 3951 Practice for Commercial Packaging 3<<PARAGRAPH_END>>
<<PARAGRAPH>>5. Materials and Manufacture
5.1 Steel used in the manufacture of direct tension indica-
tors shall be produced by the basic-oxygen or electric-furnace
process.
1  This speciﬁcation is under the jurisdiction of ASTM Committee F16 on
Fasteners and is the direct responsibility of Subcommittee F16.02 Steel Bolts, Nuts,
Rivets, and Washers.
Current edition approved April 10, 2002. Published May 2002. Originally
published as F 959M – 94. Last previous edition F 959M – 01a.
2  Annual Book of ASTM Standards , Vol 01.08.
3  Annual Book of ASTM Standards , Vol 15.09.<<PARAGRAPH_END>>
<<PARAGRAPH>>4  Available from Research Council on Structural Connections at www.boltcoun-
cil.org.<<PARAGRAPH_END>>
<<HEADING level=3>>*A Summary of Changes section appears at the end of this standard.<<HEADING_END>>
<<PARAGRAPH>>Copyright © ASTM International, 100 Barr Harbor Drive, PO Box C700, West Conshohocken, PA 19428-2959, United States.<<PARAGRAPH_END>>
<<PARAGRAPH>>1<<PARAGRAPH_END>>
<<PAGE_END>>
<<PAGE_2>>
<<HEADING level=3>>F 959M – 02<<HEADING_END>>
<<PARAGRAPH>>5.2  Design :
5.2.1 Direct tension indicators shall have a conﬁguration
produced by extrusion, punching, pressing, or similar forming,
to permit a measurable decrease in thickness when placed in
compression.
5.2.2 The design shall be such that the degree of plastic
deformation shall indicate the tension in a tightened structural
bolt.
5.3  Heat Treatment —The process used for heat treatment of
DTIs shall be through-hardening by heating to a temperature
above the upper transformation temperature, quenching in a
liquid medium, and then retempering by reheating to a suitable
temperature to attain desired mechanical/performance proper-
ties.
5.4  Protective Coatings :
5.4.1 Unless otherwise speciﬁed, the direct tension indica-
tors shall be furnished “plain,” with the “as fabricated” surface
ﬁnish without protective coatings.
5.4.2 When “zinc coated” is speciﬁed, the direct tension
indicators shall be zinc coated by the mechanical deposition
process in accordance with the requirements of Class 50 of
Speciﬁcation B 695.
5.4.3 When “baked epoxy” is speciﬁed, the epoxy shall be
0.025 to 0.05 mm thick applied over the zinc coating speciﬁed
in 5.4.2. The epoxy shall not ﬂake off exposed surfaces during
installation.
5.4.4 Other coatings are to be used only when approved by
the direct tension indicator manufacturer.<<PARAGRAPH_END>>
<<HEADING level=3>>TABLE 2
Direct Tension Indicator Gap for Compression Load
Testing<<HEADING_END>>
<<PARAGRAPH>>Gap, mm<<PARAGRAPH_END>>
<<PARAGRAPH>>Direct Tension Indicator Finish<<PARAGRAPH_END>>
<<PARAGRAPH>>Speciﬁcation
8.8
Speciﬁcation
10.9<<PARAGRAPH_END>>
<<PARAGRAPH>>Plain ﬁnish
0.4
0.4
Mechanically galvanized
0.4
. . .
Baked epoxy coating on
Mechanically deposited zinc
0.4
. . .<<PARAGRAPH_END>>
<<HEADING level=3>>TABLE 3
Acceptable Range of Compression Loads<<HEADING_END>>
<<PARAGRAPH>>Compression Load Range, kN<<PARAGRAPH_END>>
<<PARAGRAPH>>Direct Tension Indicator Size
(Nominal Diameter, mm)<<PARAGRAPH_END>>
<<PARAGRAPH>>Type 8.8
Type 10.9<<PARAGRAPH_END>>
<<PARAGRAPH>>M16
91–109
114–131
M 20
142–170
179–206
M 22
176–211
221–254
M 24
205–246
257–296
M 27
267–320
334–384
M 30
326–391
408–469
M 36
475–570
595–684<<PARAGRAPH_END>>
<<HEADING level=3>>9. Workmanship, Finish, and Appearance
9.1 The direct tension indicators shall be commercially
smooth and free of injurious material or manufacturing defects
that would affect their performance.<<HEADING_END>>
<<PARAGRAPH>>10. Number of Tests and Retests
10.1  Responsibility :
10.1.1 The direct tension indicator manufacturer shall in-
spect each lot of direct tension indicators prior to shipment in
accordance with the quality assurance procedures described in
10.2.
10.1.2 The purpose of a lot inspection testing program is to
ensure that each lot conforms to the requirements of this
speciﬁcation. For such a plan to be fully effective, it is essential
that the purchaser continue to maintain the identiﬁcation and
integrity of each lot following delivery until the product is
installed in its service application.
10.2  Production Lot Method :
10.2.1 All direct tension indicators shall be processed in
accordance with a lot identiﬁcation control–quality assurance
plan. The manufacturer shall identify and maintain the integrity
of each production lot of direct tension indicators from raw
material selection through all processing operations and treat-
ments to ﬁnal packing and shipment. Each lot shall be assigned
its own lot-identiﬁcation number, each lot shall be tested, and
the inspection test reports for each lot shall be retained.
10.2.2 For purposes of assigning an identiﬁcation number
and from which test samples shall be selected, a production lot,
shall consist of all direct tension indicators processed essen-
tially together through all operations to placing in the shipping
container that are of the same nominal size, produced from the
same mill heat of steel, and heat treated in the same heat
treatment cycle.
10.2.3 The minimum number of samples to be tested to
determine compression loads and coating thickness (when
applicable) shall be in accordance with the requirements
speciﬁed in Guide F 1470.<<PARAGRAPH_END>>
<<HEADING level=3>>6. Chemical Composition<<HEADING_END>>
<<PARAGRAPH>>6.1 The direct tension indicators shall conform in chemical
composition to the limits given in Table 1.
6.2 Product analysis may be made by the purchaser from
ﬁnished direct tension indicators representing each lot. The
chemical composition shall conform to the requirements given
in Table 1, Product Analysis.<<PARAGRAPH_END>>
<<HEADING level=3>>7. Performance Requirements<<HEADING_END>>
<<PARAGRAPH>>7.1  Compression Loads —When compressed to the gap
speciﬁed in Table 2, the compression load shall conform to the
requirements speciﬁed in Table 3.<<PARAGRAPH_END>>
<<HEADING level=3>>8. Dimensions<<HEADING_END>>
<<PARAGRAPH>>8.1 The direct tension indicators shall conform to the
dimensions speciﬁed in Table 4.<<PARAGRAPH_END>>
<<HEADING level=3>>TABLE 1
Chemical Requirements<<HEADING_END>>
<<PARAGRAPH>>Composition, %<<PARAGRAPH_END>>
<<PARAGRAPH>>Element<<PARAGRAPH_END>>
<<PARAGRAPH>>Heat
Analysis
Product
Analysis<<PARAGRAPH_END>>
<<PARAGRAPH>>Carbon
0.30–0.50
0.27–0.53
Manganese
0.50–0.90
0.47–0.93
Phosphorus, max
0.035
0.043
Sulfur, max
0.040
0.048
Silicon
0.15–0.35
0.13–0.37<<PARAGRAPH_END>>
<<PARAGRAPH>>2<<PARAGRAPH_END>>
<<PAGE_END>>
<<PAGE_3>>
<<HEADING level=3>>F 959M – 02<<HEADING_END>>
<<HEADING level=3>>TABLE 4
Dimensions of Direct Tension Indicators<<HEADING_END>>
<<PARAGRAPH>>Type 8.8
Type 10.9
All Types<<PARAGRAPH_END>>
<<PARAGRAPH>>Direct
Tension
Indicator
Size
(Nominal
Diameter,
mm) A<<PARAGRAPH_END>>
<<PARAGRAPH>>Protrusion
Tangential
Diameter
(PTD),
max, mm
(see Fig.
1)<<PARAGRAPH_END>>
<<PARAGRAPH>>Outside Diameter
(OD), mm
Number of
Protrusions
(Equally
Spaced)<<PARAGRAPH_END>>
<<PARAGRAPH>>Thickness, mm
Outside Diameter
(OD), mm
Number of
Protrusions
(Equally
Spaced)<<PARAGRAPH_END>>
<<PARAGRAPH>>Thickness, mm
Inside Diameter (ID),
mm<<PARAGRAPH_END>>
<<PARAGRAPH>>min
max
Without
Protrusion,
min<<PARAGRAPH_END>>
<<PARAGRAPH>>With
Protrusion,
max
min
max
Without
Protrusion,
min<<PARAGRAPH_END>>
<<PARAGRAPH>>With
Protrusion,
max<<PARAGRAPH_END>>
<<PARAGRAPH>>Uncoated
min
max<<PARAGRAPH_END>>
<<PARAGRAPH>>M16
35.2
36.8
4
3.2
5.5
35.2
36.8
4
3.6
6.0
16.75
16.85
25
M 20
44.0
46.0
5
3.6
6.0
44.0
46.0
6
3.6
6.0
20.95
21.05
29
M 22
48.4
50.6
5
3.6
6.0
48.4
50.6
6
4.0
7.0
23.05
23.15
33
M 24
52.8
55.2
5
4.0
7.0
52.8
55.2
6
4.0
7.0
25.15
25.25
38
M 27
59.4
62.1
6
4.0
7.0
59.4
62.1
7
4.0
7.0
28.30
28.40
43
M 30
66.0
69.0
7
4.0
7.0
66.0
60
8
4.8
7.5
31.45
31.55
46.5
M 36
79.2
82.8
8
4.8
7.5
79.2
82.8
9
4.8
7.5
37.75
37.85
56<<PARAGRAPH_END>>
<<PARAGRAPH>>A  Nominal direct tension indicator sizes are intended for use with fasteners of the same nominal diameter.<<PARAGRAPH_END>>
<<PARAGRAPH>>10.3  Number of Tests After Alterations —If direct tension
indicators are heat treated, coated, or otherwise altered by a
subcontractor or manufacturer subsequent to testing, they shall
be tested in accordance with 10.2 prior to shipment to the
purchaser after all alterations have been completed.<<PARAGRAPH_END>>
<<PARAGRAPH>>15.2 When test reports are required, the manufacturers shall
furnish a test report for each production lot from which direct
tension indicators are supplied to ﬁll a shipment. The report
shall show the heat number (to ensure that the chemical
composition is on record and could be furnished upon request),
compression test loads, measured thickness of protective coat-
ings, gap, nominal size, production lot identiﬁcation number,
ASTM designation, type and issue date, and purchase order
number.
15.3 When certiﬁcates of compliance are required, the
manufacturer shall furnish a certiﬁcate certifying that the
indicators have been manufactured and tested and conform to
the requirements of this speciﬁcation. The certiﬁcate shall
show the production lot identiﬁcation number, nominal size,
ASTM designation, type and issue date, and purchase order
number.<<PARAGRAPH_END>>
<<PARAGRAPH>>11. Specimen Preparation
11.1 Indicators for tests shall be tested full size “as re-
ceived,” without any special preparation.
11.2 All test specimens shall conform to the values given in
Table 3, regardless of surface coating (lubricants included).<<PARAGRAPH_END>>
<<HEADING level=3>>12. Test Methods
12.1 Direct tension indicators shall be tested in accordance
with F 606M.<<HEADING_END>>
<<PARAGRAPH>>13. Inspection
13.1 If the inspection described in 13.2 is required by the
purchaser, it shall be speciﬁed in the inquiry and contract or
order.
13.2 The purchaser’s quality assurance representative shall
have free entry to all parts of the manufacturer’s works that
concern the manufacture of the direct tension indicators
ordered. The manufacturer shall afford the quality assurance
representative all reasonable facilities to satisfy him that the
direct tension indicators are being furnished in accordance with
this speciﬁcation. All tests and inspections required by this
speciﬁcation that are requested by the purchaser’s representa-
tive shall be made before shipment and shall be conducted so
as not to interfere unnecessarily with the operation of the plant.<<PARAGRAPH_END>>
<<PARAGRAPH>>16. Responsibility
16.1 The party responsible for the direct tension indicator
shall be the organization that supplies the direct tension
indicator to the purchaser and certiﬁes that the direct tension
indicator was manufactured, sampled, tested, and inspected in
accordance with this speciﬁcation and meets all of its require-
ments.<<PARAGRAPH_END>>
<<PARAGRAPH>>17. Product Marking
17.1 Each direct tension indicator shall be marked to iden-
tify the lot number; manufacturer or private label distribution,
as appropriate; and type (see 1.2).
17.2 All markings shall be depressed on the same face of the
direct tension indicators as the protrusions. Raised markings
are prohibited.
17.3 All direct tension indicators shall have circumferential
indentations spaced equally around the outside circumference,
corresponding to and in alignment with each feeler gage entry
space. Indentations shall be clearly visible but not so large as
to interfere with the function of the direct tension indicator.
(See Fig. 1).
17.3.1 The circumferential indentations indicate where the
feeler gage must be inserted.<<PARAGRAPH_END>>
<<PARAGRAPH>>14. Rejection
14.1 Direct tension indicators that fail to conform to the
requirements of this speciﬁcation shall be rejected. Rejection
should be reported to the producer or supplier promptly and in
writing. In case of dissatisfaction with the results of the test, the
producer or supplier may make claim for a rehearing.<<PARAGRAPH_END>>
<<HEADING level=3>>15. Certiﬁcation
15.1 When speciﬁed on the order, the manufacturer shall
furnish a test report as described in 15.2 or a certiﬁcate of
compliance as described in 15.3, whichever is required.<<HEADING_END>>
<<HEADING level=3>>18. Packaging and Package Marking
18.1  Packaging :<<HEADING_END>>
<<PARAGRAPH>>3<<PARAGRAPH_END>>
<<PAGE_END>>
<<PAGE_4>>
<<HEADING level=3>>F 959M – 02<<HEADING_END>>
<<PARAGRAPH>>18.1.3 When special packaging requirements are required,
they shall be deﬁned at the time of the inquiry and order.
18.2
Package Marking:
18.2.1 Each shipping unit shall include or be marked plainly
with the following information:
18.2.1.1 ASTM designation and type,
18.2.1.2 Size,
18.2.1.3 Name and brand or trademark of the manufacturer
or private label distributor,
18.2.1.4 Number of pieces,
18.2.1.5 Purchase order number,
18.2.1.6 Name of product,
18.2.1.7 Lot identiﬁcation number,
18.2.1.8 Finish, and
18.2.1.9 Country of origin.<<PARAGRAPH_END>>
<<IMAGE_2>>
[Image 2 contains text: Om
Ge 0,
et]
<<HEADING level=3>>19. Storage<<HEADING_END>>
<<PARAGRAPH>>19.1 The direct tension indicators shall be stored in an
environment that preserves the surface condition supplied by
the manufacturer.<<PARAGRAPH_END>>
<<HEADING level=3>>FIG. 1 Direct Tension Indicator Protrusion Tangential Diameter
(PTD)<<HEADING_END>>
<<PARAGRAPH>>18.1.1 Unless otherwise speciﬁed, packaging shall be in
accordance with Practice D 3951.
18.1.2 Packaging shall be performed as soon as is practical
following ﬁnal testing.<<PARAGRAPH_END>>
<<HEADING level=3>>20. Keywords<<HEADING_END>>
<<PARAGRAPH>>20.1 compressible-washer-type; direct tension indicators;
DTI; indicators<<PARAGRAPH_END>>
<<HEADING level=3>>APPENDIX<<HEADING_END>>
<<HEADING level=3>>(Nonmandatory Information)<<HEADING_END>>
<<HEADING level=3>>X1. FIELD TESTING OF DIRECT TENSION INDICATORS FOR BOLT TENSION<<HEADING_END>>
<<PARAGRAPH>>DTIs may be ﬁeld tested in a bolt tension calibrator with
bolts, nuts, and ﬂat washers, according to the provisions of the
Research Council on Structural Connections Speciﬁcation for
Structural Joints Using A 325 or A 490 Bolts to determine a job
inspection gap. The job inspection gap shall be a gap less than
the measured DTI test gap at 1.05 3  the minimum required bolt
tension.<<PARAGRAPH_END>>
<<PARAGRAPH>>Because bolt tension calibrators are “soft” devices, unlike
hard steel connections, care should be taken to tension the bolts
with a non-impacting wrench so the tension readings can be
recorded exactly.<<PARAGRAPH_END>>
<<HEADING level=3>>SUMMARY OF CHANGES<<HEADING_END>>
<<PARAGRAPH>>This section contains the principal changes to the standard that have been incorporated since the last issue.<<PARAGRAPH_END>>
<<PARAGRAPH>>Deleted Annex A1, “Test Method for Measuring Compression
Loads (All Finishes)” and deleted references to Annex A1 from
1.4, 7.1, and 12.1.<<PARAGRAPH_END>>
<<PARAGRAPH>>4<<PARAGRAPH_END>>
<<PAGE_END>>
<<PAGE_5>>
<<HEADING level=3>>F 959M – 02<<HEADING_END>>
<<PARAGRAPH>>ASTM International takes no position respecting the validity of any patent rights asserted in connection with any item mentioned
in this standard. Users of this standard are expressly advised that determination of the validity of any such patent rights, and the risk
of infringement of such rights, are entirely their own responsibility.<<PARAGRAPH_END>>
<<PARAGRAPH>>This standard is subject to revision at any time by the responsible technical committee and must be reviewed every ﬁve years and
if not revised, either reapproved or withdrawn. Your comments are invited either for revision of this standard or for additional standards
and should be addressed to ASTM International Headquarters. Your comments will receive careful consideration at a meeting of the
responsible technical committee, which you may attend. If you feel that your comments have not received a fair hearing you should
make your views known to the ASTM Committee on Standards, at the address shown below.<<PARAGRAPH_END>>
<<PARAGRAPH>>This standard is copyrighted by ASTM International, 100 Barr Harbor Drive, PO Box C700, West Conshohocken, PA 19428-2959,
United States. Individual reprints (single or multiple copies) of this standard may be obtained by contacting ASTM at the above
address or at 610-832-9585 (phone), 610-832-9555 (fax), or service@astm.org (e-mail); or through the ASTM website
(www.astm.org).<<PARAGRAPH_END>>
<<PARAGRAPH>>5<<PARAGRAPH_END>>
<<PAGE_END>>
<<SECTION_START:METADATA>>
Document Type: Digital
Total Pages: 5
Total Images: 2

Image Reference Table:
[IMAGE_1] Page: 1, Size: 224x216
[IMAGE_2] Page: 4, Size: 623x905
<<SECTION_END>>
<<DOCUMENT_END>>
