Repository: Viswazgummadi/RAG_P01

# Retrieval-Augmented Generation (RAG) System for Technical Document Analysis

## Overview
This project implements a Retrieval-Augmented Generation (RAG) system for analyzing technical documents, particularly standards and specifications. It integrates advanced NLP techniques, including document preprocessing, vector database creation, and fine-tuned language model inference, to generate accurate and context-aware responses to user queries.

## System Architecture
The RAG system consists of the following key components:

- **Document Preprocessing**
- **Vector Database Creation**
- **Language Model Fine-tuning**
- **Query Processing and Retrieval**
- **Response Generation**

## Implementation Details

### Document Preprocessing
- **PDF Processing:**
  - Utilizes `PyMuPDF` and `pdf2image` for text and image extraction.
  - Implements OCR using `Tesseract` for scanned documents.
  - Extracts metadata, text content, and structural information.
- **Text Formatting:**
  - Converts extracted content to a standardized format with special tags.
  - Preserves document structure (headings, paragraphs, tables).
- **Metadata Extraction:**
  - Captures document properties (title, author, date).
  - Identifies sections and their hierarchies.

### Vector Database Creation
- **Text Chunking:**
  - Implements `RecursiveCharacterTextSplitter` for content segmentation.
  - Optimizes chunk size and overlap for retrieval efficiency.
- **Embedding Generation:**
  - Uses `HuggingFaceEmbeddings` with `sentence-transformers/all-MiniLM-L6-v2`.
  - Generates vector representations for each text chunk.
- **FAISS Integration:**
  - Implements FAISS for efficient similarity search.
  - Stores vectors and associated metadata for quick retrieval.

### Language Model Fine-tuning
- **Model Selection:** Uses `Mistral-7B-Instruct-v0.2` as the base model.
- **Training Data Preparation:**
  - Generates instruction-response pairs from processed documents.
  - Implements data cleaning and quality filtering.
- **Fine-tuning Process:**
  - Utilizes `PyTorch` and `Transformers` libraries.
  - Implements gradient accumulation and mixed-precision training.

### Query Processing and Retrieval
- **Query Analysis:**
  - Detects file references and section requests in user queries.
  - Implements metadata filtering for targeted retrieval.
- **Context Retrieval:**
  - Performs similarity search using FAISS.
  - Implements a fallback mechanism for direct lookup of standards.
- **Reranking:**
  - Implements a custom reranking algorithm for relevance improvement.
  - Considers document structure and query specificity.

### Response Generation
- **Prompt Engineering:**
  - Designs context-aware prompts for different query types.
  - Incorporates retrieved context and query information.
- **Inference:**
  - Utilizes the fine-tuned model for response generation.
  - Implements temperature and top-p sampling for controlled output.
- **Post-processing:**
  - Cleans generated responses to remove artifacts.
  - Implements fallback mechanisms for low-quality responses.

## Evaluation and Results
The system's performance was evaluated based on:
- **Retrieval Accuracy:** Measured by the relevance of retrieved contexts.
- **Response Quality:** Assessed via human evaluation and automated metrics (BLEU, ROUGE).
- **Inference Speed:** Benchmarked for different query types and document sizes.

## Future Work
Potential enhancements include:
- Multi-modal RAG with image analysis.
- Improved handling of mathematical and chemical formulas.
- Integration with domain-specific knowledge bases.

## Usage
```sh

# Preprocess documents
python preprocess.py --input_dir data2 --output_file processed_data/all_processed.jsonl

# Create vector database
python vector_db.py --jsonl_file processed_data/all_processed.jsonl --output_dir vector_db

# Run interactive RAG system
python scripts/inference_rag.py --model_path models/instruct_model/final \
  --vector_store_path vector_db --use_lora --base_model "mistralai/Mistral-7B-Instruct-v0.2"
```

File: data2/ASTM/ASTM F2329-13/ASTM F2329-13.txt
<<DOCUMENT_START>>
<<PAGE_1>>
<<IMAGE_1>>
[Image 1 contains text: ar be
INTERNATIONAL]
<<HEADING level=3>>Designation: F2329  − 13<<HEADING_END>>
<<HEADING level=2>>Standard Speciﬁcation for
Zinc Coating, Hot-Dip, Requirements for Application to
Carbon and Alloy Steel Bolts, Screws, Washers, Nuts, and
Special Threaded Fasteners 1<<HEADING_END>>
<<PARAGRAPH>>This standard is issued under the ﬁxed designation F2329; the number immediately following the designation indicates the year of
original adoption or, in the case of revision, the year of last revision. A number in parentheses indicates the year of last reapproval. A
superscript epsilon ( ´ ) indicates an editorial change since the last revision or reapproval.<<PARAGRAPH_END>>
<<HEADING level=3>>1. Scope*<<HEADING_END>>
<<PARAGRAPH>>B487  Test Method for Measurement of Metal and Oxide
Coating Thickness by Microscopical Examination of
Cross Section
E376  Practice for Measuring Coating Thickness by
Magnetic-Field or Eddy-Current (Electromagnetic) Test-
ing Methods
F606  Test Methods for Determining the Mechanical Proper-
ties of Externally and Internally Threaded Fasteners,
Washers, Direct Tension Indicators, and Rivets
F606M  Test Methods for Determining the Mechanical Prop-
erties of Externally and Internally Threaded Fasteners,
Washers, and Rivets (Metric)
F1470  Practice for Fastener Sampling for Speciﬁed Me-
chanical Properties and Performance Inspection
F1789  Terminology for F16 Mechanical Fasteners<<PARAGRAPH_END>>
<<PARAGRAPH>>1.1 This speciﬁcation covers the requirements for hot-dip
zinc coating applied to carbon steel and alloy steel bolts,
screws, washers, nuts, and special threaded fasteners. It also
provides for minor coating repairs. Nails and rivets are not
included in this speciﬁcation.<<PARAGRAPH_END>>
<<PARAGRAPH>>1.2 It is intended to be applicable to fasteners that are
centrifuged or otherwise handled to remove excess galvanizing
bath metal (free zinc).<<PARAGRAPH_END>>
<<PARAGRAPH>>1.3 The values stated in either SI units or inch-pound units
are to be regarded separately as standard. The values stated in
each system may not be exact equivalents; therefore, each
system shall be used independently of the other. Combining
values from the two systems may result in non-conformance
with the standard.
1.4  This standard does not purport to address all of the
safety concerns, if any, associated with its use. It is the
responsibility of the user of this standard to establish appro-
priate safety and health practices and determine the applica-
bility of regulatory limitations prior to use.<<PARAGRAPH_END>>
<<HEADING level=3>>3. Terminology<<HEADING_END>>
<<PARAGRAPH>>3.1  Deﬁnitions:
3.1.1 Terms used in this speciﬁcation are deﬁned in Termi-
nology  F1789  unless otherwise deﬁned in this speciﬁcation.
3.1.2  batch lot— quantity of identical parts cleaned, pickled,
ﬂuxed, and galvanized together at one time in a galvanizing
basket.<<PARAGRAPH_END>>
<<HEADING level=3>>2. Referenced Documents<<HEADING_END>>
<<PARAGRAPH>>2.1  ASTM Standards: 2<<PARAGRAPH_END>>
<<PARAGRAPH>>A153/A153M  Speciﬁcation for Zinc Coating (Hot-Dip) on
Iron and Steel Hardware
A563  Speciﬁcation for Carbon and Alloy Steel Nuts
A563M  Speciﬁcation for Carbon and Alloy Steel Nuts (Met-
ric)
A780  Practice for Repair of Damaged and Uncoated Areas
of Hot-Dip Galvanized Coatings<<PARAGRAPH_END>>
<<PARAGRAPH>>3.1.3  galvanizing— hot-dip zinc coating.<<PARAGRAPH_END>>
<<PARAGRAPH>>3.1.4  high temperature galvanizing— galvanizing process
carried out in a ceramic vessel (kettle) at an approximate
temperature ranging between 990°F and 1040°F [530°C and
560°C].<<PARAGRAPH_END>>
<<PARAGRAPH>>3.1.5  hot-dip zinc coating of mechanical fasteners— process
whereby fasteners are zinc coated by immersion in a bath of
molten zinc, resulting in the formation of the iron/zinc alloy
coating and a zinc coating at the surface of the fastener. This
process involves the removal of excess zinc by spinning the
parts in a centrifuge, or brushing the threaded portion, or
handling otherwise to remove the excess zinc.<<PARAGRAPH_END>>
<<PARAGRAPH>>1  This speciﬁcation is under the jurisdiction of ASTM Committee  F16  on
Fasteners and is the direct responsibility of Subcommittee  F16.03  on Coatings on
Fasteners.
Current edition approved June 1, 2013. Published June 2013. Originally
approved in 2005. Last previous edition approved in 2011 as F2329-11. DOI:
10.1520/F2329-13.
2  For referenced ASTM standards, visit the ASTM website, www.astm.org, or
contact ASTM Customer Service at service@astm.org. For  Annual Book of ASTM
Standards  volume information, refer to the standard’s Document Summary page on
the ASTM website.<<PARAGRAPH_END>>
<<PARAGRAPH>>3.1.6  production lot— batches of parts originating from the
same manufacturing lot, processed continuously through
cleaning, pickling, ﬂuxing, dipping in molten zinc and spun in<<PARAGRAPH_END>>
<<HEADING level=3>>*A Summary of Changes section appears at the end of this standard<<HEADING_END>>
<<PARAGRAPH>>Copyright © ASTM International, 100 Barr Harbor Drive, PO Box C700, West Conshohocken, PA 19428-2959. United States<<PARAGRAPH_END>>
<<PARAGRAPH>>1<<PARAGRAPH_END>>
<<PAGE_END>>
<<PAGE_2>>
<<IMAGE_2>>
[Image 2 contains text: rd?]
<<HEADING level=3>>F2329 −13<<HEADING_END>>
<<PARAGRAPH>>a centrifuge, or other means, without any signiﬁcant change in
time, temperature, and concentration of the constituents of the
process.
3.1.7  stress relief— process of heating parts for a deﬁnite
time at a given temperature in order to relieve stress induced by
work hardening.<<PARAGRAPH_END>>
<<PARAGRAPH>>small parts shall be air cooled, as needed, in order to prevent
the formation of zinc oxide.
5.3.2 Parts, which cannot be spun shall be brushed or
handled otherwise to remove the excess zinc.<<PARAGRAPH_END>>
<<PARAGRAPH>>5.4  Alteration of Threaded Fasteners:
5.4.1 Fasteners that have been hot-dip galvanized shall not
be further altered (such as subjected to a cutting, rolling, or
ﬁnishing-tool operation) by the galvanizer unless speciﬁcally
authorized in writing by the purchaser.
5.4.2 Hot-dip galvanizing of externally threaded fasteners
shall meet the thread ﬁtting requirements of the speciﬁed
product standard or speciﬁc allowance as determined by the
customer.<<PARAGRAPH_END>>
<<HEADING level=3>>4. Ordering Information<<HEADING_END>>
<<PARAGRAPH>>4.1 Orders for zinc coating of fasteners to this speciﬁcation
shall include the following:
4.1.1 Name of product (that is bolt, stud, nut, washers, or
other);
4.1.2 ASTM designation and year of issue, including fas-
tener speciﬁcation number;
4.1.3 Hydrogen embrittlement relief treatment, as required
by the purchaser (see,  7.2.3 );
4.1.4 Quantity of fasteners to be hot-dip zinc coated;
4.1.5 Stress relief or tempering temperature to which the
fasteners where subjected, if applicable;
4.1.6 Secondary
processing
such
as
chromating,
phosphating, or lubrication, if applicable;
4.1.7 Average galvanizing temperature to which fasteners
will be subjected, if required by the purchaser (see  7.2.2 );
4.1.8 Specify baking if required (see  7.2.3 ); and
4.1.9 Certiﬁcation, if required (see  14.1 ).<<PARAGRAPH_END>>
<<PARAGRAPH>>N OTE  1—The scope of this speciﬁcation does not cover the require-
ments regarding the overtapping of galvanized nuts. These requirements
are established by the applicable product standard, such as Speciﬁcation
A563 , Speciﬁcation  A563M  (or others), or in writing by the purchaser, if
needed.
5.5  Secondary Processing:
5.5.1 When requested by the purchaser, treatments such as
chromating or phosphating shall be applied to reduce the
possibility of wet storage staining (white corrosion) or to assist
subsequent painting.
5.5.2 When speciﬁed on the purchase order, the nuts, bolts,
or screws shall be lubricated to enhance assembly.<<PARAGRAPH_END>>
<<PARAGRAPH>>5.6  Touch-up and Repair— Bare, cut, or damaged spots
found on fasteners after galvanizing, totaling less than 1% of
the coated surface area, may be repaired with paints containing
zinc dust. Such paints shall have zinc-dust concentrations of 65
to 69% or concentrations above 92% in the dried ﬁlm. The
repairing party shall select the paint and follow its application
instructions. The applied coating shall provide barrier
protection, and preferably be anodic to steel. Thickness mea-
surements of repaired areas shall not be required.<<PARAGRAPH_END>>
<<HEADING level=3>>5. Materials and Manufacture<<HEADING_END>>
<<PARAGRAPH>>5.1  Condition of the As-Received Fasteners— The fasteners
as received by the galvanizer shall be free from contaminants
that are not readily removed in the cleaning process and would
adversely affect the galvanizing.<<PARAGRAPH_END>>
<<PARAGRAPH>>5.2  Process— Unless otherwise covered in this speciﬁcation,
all processing parameters shall be in accordance with the
requirements of Speciﬁcation  A153/A153M .
5.2.1  Process Control— Galvanized fasteners subjected to a
process control plan based upon batch lot level shall comply
with the batch lot sampling plan in  Table 1 , and the sampling
plan for production lot (prevention process) as determined in
10.2.2  shall be applied.<<PARAGRAPH_END>>
<<PARAGRAPH>>N OTE  2—Experience shows that, in general, organic zinc-rich systems
are tolerant of marginal surface preparation and are not critical of
climactic or atmospheric conditions for curing. Corrosion resistance and
service performance are very dependent on the properties of the paint
system, the extent of surface preparation, and the skills of individual
applicators. See Practice  A780 .<<PARAGRAPH_END>>
<<PARAGRAPH>>5.3  Spinning and Quenching:
5.3.1 Parts shall be spun immediately following removal
from the galvanizing bath and quenched in water. In addition,<<PARAGRAPH_END>>
<<HEADING level=3>>6. Chemical Composition of Zinc<<HEADING_END>>
<<PARAGRAPH>>6.1 Unless otherwise speciﬁed in the product standard, the
zinc used for the coating shall conform to the requirements of
the section on Zinc of Speciﬁcation  A153/A153M .<<PARAGRAPH_END>>
<<HEADING level=3>>TABLE 1 Process Control of Batch Lot A
Sampling Plan<<HEADING_END>>
<<HEADING level=3>>7. Safeguards Against Alteration of Fasteners Mechanical
Properties<<HEADING_END>>
<<HEADING level=3>>Sample Size B<<HEADING_END>>
<<HEADING level=3>>Batch Lot Size
Average Coating
Thickness C
Adhesion
Appearance D<<HEADING_END>>
<<PARAGRAPH>>7.1  Stress Relief— Fasteners subjected to severe work hard-
ening shall be stress-relieved by the fastener manufacturer
prior to hot-dip zinc coating (galvanizing).<<PARAGRAPH_END>>
<<PARAGRAPH>>5 to 25
1
1
1
26 to 50
1
1
2
51 to 150
2
1
2
151 and over
2
2
2<<PARAGRAPH_END>>
<<PARAGRAPH>>7.2  Hot-Dip Zinc Coating:
7.2.1  Effect of Temperature on Mechanical Properties:
7.2.1.1 Galvanizing carried out at a temperature above
800°F [425°C] can adversely affect the ﬁnal mechanical
properties of the fasteners. Therefore, the supplier of the
fasteners submitting the product to the galvanizer shall be
aware of the tempering temperature of the fasteners relative to<<PARAGRAPH_END>>
<<PARAGRAPH>>A  The acceptance criterion in all cases is zero defects.
B  The sample size is the number of specimen(s) required to be tested/inspected to
the applicable criteria.
C  Frequency of coating thickness measurements: one set of specimen(s) for every
ﬁve batch lots. For test method, see  11.1 .
D  Visual inspection for conformance.<<PARAGRAPH_END>>
<<PARAGRAPH>>2<<PARAGRAPH_END>>
<<PAGE_END>>
<<PAGE_3>>
<<IMAGE_3>>
[Image 3 contains text: rd?]
<<HEADING level=3>>F2329 −13<<HEADING_END>>
<<PARAGRAPH>>the temperature of the galvanizing bath and the potential effect
it may have on the product. When requested by the purchaser,
the average galvanizing temperature that the fasteners will be
subjected to shall be furnished.
7.2.1.2 Unless otherwise required by the product standard or
by the purchaser, testing for mechanical properties is not
necessary if the galvanizing process is carried out at a lower
temperature than the stress relief or tempering temperature of
the fasteners. If the galvanizing process is carried out at a
higher temperature than the stress relief or the tempering
temperature of the fasteners, than the purchaser shall make
provision for mechanical testing.
7.2.1.3 Threaded fasteners made from carbon or alloy steel
heat treated to a minimum speciﬁed hardness of 40 HRC, or
case hardened steel fasteners shall not be hot-dip zinc coated.
7.2.2  Effect of Hydrogen on the Mechanical Properties after
Galvanizing— Hydrogen has the potential of being introduced
into the steel during acid pickling, prior to hot-dip galvanizing.
For high strength fasteners (having a speciﬁed minimum
product hardness of 33 HRC), there is a risk of internal
hydrogen embrittlement. If required by the product standard or
by the purchaser, mechanical descaling (with or without ﬂash
pickling) or baking shall be conducted to reduce the risk of
internal hydrogen embrittlement. Baking shall be conducted
after pickling and prior to hot-dip galvanizing.
7.2.3  Effect of the Galvanizing Temperature— Externally
threaded ferrous fasteners over 1.00 in. [M24] diameter with a
speciﬁed minimum hardness of HRC 33 and higher shall not be
hot-dip zinc coated at high temperature (see deﬁnition in  3.1.4 )
in order to avoid microcracks.<<PARAGRAPH_END>>
<<PARAGRAPH>>galvanizer shall not be held responsible for any unanticipated
distortion of parts. In addition, the purchaser shall provide
fasteners having sufficient dimensional allowance to accom-
modate the zinc thickness deposition, as required in  8.1 .<<PARAGRAPH_END>>
<<PARAGRAPH>>8.3  Adhesion of Zinc Coating— The zinc coating shall ad-
here tenaciously to the surface of the base metal. The method
for testing the condition of adherence is speciﬁed in  11.5 .<<PARAGRAPH_END>>
<<HEADING level=3>>9. Workmanship, Finish, and Appearance<<HEADING_END>>
<<PARAGRAPH>>9.1  Appearance of Zinc Coating:
9.1.1 After hot-dip galvanizing, the fasteners shall meet the
requirements of the section on Workmanship, Finish, and
Appearance of Speciﬁcation  A153/A153M . Galvanized wash-
ers shall not be bonded to each other (See  Note 3 ). Parts may
be dull due to the presence of silicon in the steel. The dull
appearance shall not be cause for rejection.<<PARAGRAPH_END>>
<<PARAGRAPH>>N OTE  3—Hot-dip washers tend to bond to each other. Suitable accep-
tance criteria shall be agreed between the purchaser and the galvanizer
before placing the order. Unless otherwise agreed to in the purchase order,
delivered galvanized washers shall not be bonded to each other.
9.1.2 The test method shall be in accordance with  11.3 .<<PARAGRAPH_END>>
<<PARAGRAPH>>9.2  Smoothness of Zinc Coating:
9.2.1 The zinc coating shall be smooth and reasonably
uniform
in
thickness,
as
deﬁned
in
the
section
on
Workmanship, Finish, and Appearance of Speciﬁcation  A153/
A153M . Smoothness of a surface is a relative term. Minor
roughness that does not impair the intended use of the part, or
roughness that is related to the uncoated surface condition of
the part, shall not constitute grounds for rejection of the parts.
9.2.2 The test method shall be in accordance with  11.3 .<<PARAGRAPH_END>>
<<HEADING level=3>>8. Coating and Dimensional Requirements<<HEADING_END>>
<<HEADING level=3>>10. Sampling<<HEADING_END>>
<<PARAGRAPH>>8.1  Coating Thickness— The zinc coating thickness shall
meet the requirements of  Table 2 .<<PARAGRAPH_END>>
<<PARAGRAPH>>10.1 Test specimens shall be selected at random from each
production lot or batch lot, when applicable.<<PARAGRAPH_END>>
<<PARAGRAPH>>8.2  Dimension— The dimensional characteristics of the fas-
teners shall be in accordance with the requirements of the
purchaser, when speciﬁed in the order. The purchaser shall
ensure that the effect of the heat generated by the galvanizing
process is compatible with the fastener regarding the ﬁnal
dimensional characteristics of the parts. Furthermore, the<<PARAGRAPH_END>>
<<PARAGRAPH>>10.2  Selection of the Sampling Plan–Production Lot— Two
sampling plans are proposed, one based on detection process
and one based on prevention process as deﬁned in Terminology
F1789 . The selection of the sampling plan shall be in accor-
dance with Guide  F1470 .<<PARAGRAPH_END>>
<<HEADING level=3>>TABLE 2 Zinc Coating Thickness<<HEADING_END>>
<<PARAGRAPH>>Minimum Thickness on Surface<<PARAGRAPH_END>>
<<PARAGRAPH>>Dimension A , B
Average Thickness of All
Specimens Tested
(Production Lot) C , B<<PARAGRAPH_END>>
<<PARAGRAPH>>Average Thickness of All
Specimens Tested
(Batch Lot) D , B<<PARAGRAPH_END>>
<<PARAGRAPH>>Average Thickness of
Individual Specimen B<<PARAGRAPH_END>>
<<PARAGRAPH>>Fasteners and nuts over   3 ⁄ 8  in. [M10] in diameter
Washers   3 ⁄ 16  in. [4.7 mm] and over in thickness
0.0020 in. [50 µm]
0.0017 in. [43 µm]
0.0017 in. [43 µm]<<PARAGRAPH_END>>
<<PARAGRAPH>>Fasteners and nuts   3 ⁄ 8  in. [M10] and under in diameter
Washers under   3 ⁄ 16  in. [4.7 mm] in thickness
0.0017 in. [43 µm]
0.0015 in. [38 µm]
0.0015 in. [38 µm]<<PARAGRAPH_END>>
<<PARAGRAPH>>A  In the case of long pieces, such as anchor rods and similar articles over 5 ft [1.5 m] in length, the thickness measurement shall be determined at each end and the middle
of the article. In the case of a fully threaded rod, the thickness measurements shall be determined at each end of the article. In no case shall the average of the
measurements be below the average thickness shown in the Average Thickness on Individual Specimen column (see  11.2 ). The number of specimens to be tested per
order shall be as speciﬁed in Section  10 . Note—Based upon mathematical calculations, 1.0 oz /ft 2   [305 g/m 2 ] of zinc surface corresponds to an average coating thickness
of 0.0017 in. [43 µm].
B Inch-pound and SI units may not be exact equivalents. See  1.3 .
C  For test method, see  11.2 . In no case shall the average reading of a single specimen be below the average thickness shown in the Average Thickness on Individual
Specimen column.
D  See  5.2.1  and  Table 1 . For test method, see  11.2 . In no case shall the average reading of a single specimen be below the average thickness shown in the Average
Thickness on Individual Specimen column.<<PARAGRAPH_END>>
<<PARAGRAPH>>3<<PARAGRAPH_END>>
<<PAGE_END>>
<<PAGE_4>>
<<IMAGE_4>>
[Image 4 contains text: rd?]
<<HEADING level=3>>F2329 −13<<HEADING_END>>
<<PARAGRAPH>>10.2.1  Production Lot–Detection Process— Sampling for
coating thickness and for visual appearance shall be conducted
in accordance with Table 1, Sample Level A, and Table 3,
Sample Size A, of Guide  F1470 . Sampling for adhesion test
shall be in accordance with Table 1, Sample Level C, and Table
3, Sample Size C, of Guide  F1470 .
10.2.2  Production Lot–Prevention Process— Sampling for
coating thickness and for visual appearance shall be conducted
in accordance with Table 2, Sample Level B, and Table 3
Sample Size B, of Guide  F1470 . Sampling for adhesion test
shall be in accordance with Table 2, Sample Level D, and Table
3, Sample Size D, of Guide  F1470 .<<PARAGRAPH_END>>
<<HEADING level=3>>12. Inspection<<HEADING_END>>
<<PARAGRAPH>>12.1 When the purchaser requires dimensional inspection of
the fasteners by the galvanizer, the purchaser shall provide the
necessary inspection tools and gages to the galvanizer.<<PARAGRAPH_END>>
<<PARAGRAPH>>12.2 The representative of the purchaser shall have access at
all times while work on the contract of the purchaser is being
performed, to those areas of the galvanizer’s work which
concern the application of the zinc coating to the fastener
ordered. The manufacturer shall afford the representative of the
purchaser all reasonable facilities to satisfy this representative
that the zinc coating is being furnished in accordance with this
speciﬁcation. All inspections and tests shall be made at the
place of manufacture prior to shipments, unless otherwise
speciﬁed, and shall be conducted so as not to unnecessarily
interfere with the operation of the works.<<PARAGRAPH_END>>
<<HEADING level=3>>11. Test Methods<<HEADING_END>>
<<PARAGRAPH>>11.1 Tests shall be made to ensure that the zinc coating is
being furnished in accordance with this speciﬁcation and as
speciﬁed for the following:<<PARAGRAPH_END>>
<<HEADING level=3>>13. Rejection and Rehearing<<HEADING_END>>
<<PARAGRAPH>>13.1 When partial inspection of fasteners to determine
conformity with visual requirements of Section  9  warrants
rejection of a lot, the galvanizer may sort the lot and submit it
once again for inspection.<<PARAGRAPH_END>>
<<PARAGRAPH>>11.2  Coating Thickness:
11.2.1  Average Coating Thickness on an Individual Speci-
men:
11.2.1.1 To calculate the average coating thickness of one
specimen, a minimum of ﬁve readings shall be taken. In case
the geometry of the specimen does not permit ﬁve readings,
ﬁve test specimens shall be used to establish the average
reading.
11.2.1.2 The determination of the coating thickness shall be
made on a portion of the fastener that does not include any
threads in accordance with Practice  E376 .
11.2.1.3 In case of arbitration, the thickness of coating shall
be determined by cross section and optical measurement, in
accordance with Test Method  B487 . Thus, the thickness
determined is a point value. No less than ﬁve measurements
shall be made at locations on the test specimen, which are as
widely dispersed as practical, so as to be representative of the
whole surface of the test specimen. The average of those
selected measurements is the average coating thickness.<<PARAGRAPH_END>>
<<PARAGRAPH>>13.2 Disposition of nonconforming lots shall be in accor-
dance with the section on Disposition of Nonconforming Lots
of Guide  F1470 .<<PARAGRAPH_END>>
<<PARAGRAPH>>13.3 Fasteners that have been rejected for reasons other than
embrittlement may be stripped and re-galvanized and submit-
ted for test and inspection. They shall then conform to the
requirements of this speciﬁcation.<<PARAGRAPH_END>>
<<HEADING level=3>>14. Certiﬁcation<<HEADING_END>>
<<PARAGRAPH>>14.1 When speciﬁed in the purchase order or contract,
certiﬁcation shall be furnished declaring that samples repre-
senting each lot have been either tested or inspected, as
required by this speciﬁcation, and that the requirements have
been met. When speciﬁed in the purchase order or contract, the
average galvanizing temperature shall be reported and the
average thickness of the production lot shall be furnished.<<PARAGRAPH_END>>
<<PARAGRAPH>>11.3  Finish and Appearance— Finish and appearance shall
be visually inspected.<<PARAGRAPH_END>>
<<HEADING level=3>>15. Packaging and Package Marking<<HEADING_END>>
<<PARAGRAPH>>15.1 When the galvanizer is required to pack hot-dip gal-
vanized fasteners, they shall not be packed in unventilated
containers, if fabricated from unseasoned wood. The packaging
shall comply with the purchaser requirements.<<PARAGRAPH_END>>
<<PARAGRAPH>>11.4  Embrittlement Test— If the product standard requires
testing for hydrogen embrittlement of galvanized fasteners,
testing shall be done in accordance with Test Methods  F606
and  F606M  or other test method(s), as required by the
purchaser.<<PARAGRAPH_END>>
<<HEADING level=3>>16. Keywords<<HEADING_END>>
<<PARAGRAPH>>11.5  Adhesion Test— Testing for adherence shall be con-
ducted as determined in the section on Adherence of Speciﬁ-
cation  A153/A153M .<<PARAGRAPH_END>>
<<PARAGRAPH>>16.1 coatings, zinc; galvanized coatings; steel zinc coated;
steel fastener products, metallic coated; zinc coating fastener
products<<PARAGRAPH_END>>
<<PARAGRAPH>>4<<PARAGRAPH_END>>
<<PAGE_END>>
<<PAGE_5>>
<<IMAGE_5>>
[Image 5 contains text: rd?]
<<HEADING level=3>>F2329 −13<<HEADING_END>>
<<HEADING level=3>>APPENDIXES<<HEADING_END>>
<<HEADING level=3>>(Nonmandatory Information)<<HEADING_END>>
<<HEADING level=3>>X1. GALVANIZING TEMPERATURE<<HEADING_END>>
<<PARAGRAPH>>X1.1 Normally galvanizing is carried out at a bath tempera-
ture of 820°F to 900°F [435°C to 480°C]. High temperature
galvanizing is used to produce a smoother and thinner coating<<PARAGRAPH_END>>
<<PARAGRAPH>>and is carried out at a bath temperature of 990°F to 1040°F
[530°C to 560°C]. The ﬁnish obtained using the high tempera-
ture process is dull.<<PARAGRAPH_END>>
<<HEADING level=3>>X2. VARIATION IN COATING<<HEADING_END>>
<<PARAGRAPH>>X2.1 During galvanizing of a production lot, variation can
be experienced due to factors inherent to the galvanizing
process, such as immersion time, zinc temperature, time span<<PARAGRAPH_END>>
<<PARAGRAPH>>between removal of fasteners from the zinc bath and the
centrifuging, and the like.<<PARAGRAPH_END>>
<<HEADING level=3>>SUMMARY OF CHANGES<<HEADING_END>>
<<PARAGRAPH>>Committee F17 has identiﬁed the location of selected changes to this standard since the last issue (F2939–11)
that may impact the use of this standard.<<PARAGRAPH_END>>
<<PARAGRAPH>>(1)  1.1  was revised.
(2)  A780  was added.
(3)  5.6  and  Note 2  were added.<<PARAGRAPH_END>>
<<PARAGRAPH>>ASTM International takes no position respecting the validity of any patent rights asserted in connection with any item mentioned
in this standard. Users of this standard are expressly advised that determination of the validity of any such patent rights, and the risk
of infringement of such rights, are entirely their own responsibility.<<PARAGRAPH_END>>
<<PARAGRAPH>>This standard is subject to revision at any time by the responsible technical committee and must be reviewed every ﬁve years and
if not revised, either reapproved or withdrawn. Your comments are invited either for revision of this standard or for additional standards
and should be addressed to ASTM International Headquarters. Your comments will receive careful consideration at a meeting of the
responsible technical committee, which you may attend. If you feel that your comments have not received a fair hearing you should
make your views known to the ASTM Committee on Standards, at the address shown below.<<PARAGRAPH_END>>
<<PARAGRAPH>>This standard is copyrighted by ASTM International, 100 Barr Harbor Drive, PO Box C700, West Conshohocken, PA 19428-2959,
United States. Individual reprints (single or multiple copies) of this standard may be obtained by contacting ASTM at the above
address or at 610-832-9585 (phone), 610-832-9555 (fax), or service@astm.org (e-mail); or through the ASTM website
(www.astm.org). Permission rights to photocopy the standard may also be secured from the ASTM website (www.astm.org/
COPYRIGHT/).<<PARAGRAPH_END>>
<<PARAGRAPH>>5<<PARAGRAPH_END>>
<<PAGE_END>>
<<SECTION_START:METADATA>>
Document Type: Digital
Total Pages: 5
Total Images: 5

Image Reference Table:
[IMAGE_1] Page: 1, Size: 224x216
[IMAGE_2] Page: 2, Size: 120x105
[IMAGE_3] Page: 3, Size: 120x105
[IMAGE_4] Page: 4, Size: 120x105
[IMAGE_5] Page: 5, Size: 120x105
<<SECTION_END>>
<<DOCUMENT_END>>
