Repository: Viswazgummadi/RAG_P01

# Retrieval-Augmented Generation (RAG) System for Technical Document Analysis

## Overview
This project implements a Retrieval-Augmented Generation (RAG) system for analyzing technical documents, particularly standards and specifications. It integrates advanced NLP techniques, including document preprocessing, vector database creation, and fine-tuned language model inference, to generate accurate and context-aware responses to user queries.

### Vector Database Creation
- **Text Chunking:**
  - Implements `RecursiveCharacterTextSplitter` for content segmentation.
  - Optimizes chunk size and overlap for retrieval efficiency.
- **Embedding Generation:**

File: data2/ASTM/D4643/D4643.txt
<<DOCUMENT_START>>
<<PAGE_1>>
<<HEADING level=3>>Designation: D 4643 – 00<<HEADING_END>>
<<HEADING level=2>>Standard Test Method for
Determination of Water (Moisture) Content of Soil by the
Microwave Oven Heating 1<<HEADING_END>>
<<PARAGRAPH>>This standard is issued under the ﬁxed designation D 4643; the number immediately following the designation indicates the year of
original adoption or, in the case of revision, the year of last revision. A number in parentheses indicates the year of last reapproval. A
superscript epsilon ( e ) indicates an editorial change since the last revision or reapproval.<<PARAGRAPH_END>>
<<PARAGRAPH>>This standard has been approved for use by agencies of the Department of Defense.<<PARAGRAPH_END>>
<<PARAGRAPH>>and Related Construction Materials 2<<PARAGRAPH_END>>
<<PARAGRAPH>>1. Scope *
1.1 This test method outlines procedures for determining the
water (moisture) content of soils by incrementally drying soil
in a microwave oven.
1.2 This test method can be used as a substitute for Test
Method D 2216 when more rapid results are desired to expe-
dite other phases of testing and slightly less accurate results are
acceptable.
1.3 When questions of accuracy between this test method
and Test Method D 2216 arise, Test Method D 2216 shall be
the referee method.
1.4 This test method is applicable for most soil types. For
some soils, such as those containing signiﬁcant amounts of
halloysite, mica, montmorillonite, gypsum or other hydrated
materials, highly organic soils, or soils in which the pore water
contains dissolved solids (such as salt in the case of marine
deposits), this test method may not yield reliable water content
values.
1.5 The values stated in SI units are to be regarded as the
standard.
1.6  This standard does not purport to address all of the
safety concerns, if any, associated with its use. It is the
responsibility of the user of this standard to establish appro-
priate safety and health practices and determine the applica-
bility of regulatory limitations prior to use.  See Section 7.<<PARAGRAPH_END>>
<<PARAGRAPH>>3. Terminology
3.1  Deﬁnitions:
3.1.1 All deﬁnitions are in accordance with Terminology
D 653.
3.2  Deﬁnitions of Terms Speciﬁc to This Standard:
3.2.1  microwave heating —a process by which heat is in-
duced within a material due to the interaction between dipolar
molecules of the material and an alternating, high frequency
electric ﬁeld. Microwaves are electromagnetic waves with 1
mm to 1 m wavelengths.
3.2.2  water (moisture) content —the ratio, expressed as a
percentage, of the mass of “pore” or “free” water in a given
mass of soil to the mass of the solid particles.<<PARAGRAPH_END>>
<<PARAGRAPH>>4. Summary of Test Method
4.1 A moist soil specimen is placed in a suitable container
and its mass is determined. It is then placed in a microwave
oven, subjected to an interval of drying, and removed from the
oven and its new mass is determined. This procedure is
repeated until the mass becomes nearly constant.
4.2 The difference between the mass of the moist specimen
and the dried specimen is used as the mass of water originally
contained in the specimen. The water content is determined by
dividing the mass of water by the dry mass of soil, multiplied
by 100. For a given soil and sample size, the time to achieve a
constant dry mass can be noted and used as a minimum drying
time for subsequent tests using the same size specimen of the
same soil.<<PARAGRAPH_END>>
<<HEADING level=3>>2. Referenced Documents
2.1  ASTM Standards:
D 653 Terminology Relating to Soil, Rock, and Contained
Fluids 2<<HEADING_END>>
<<PARAGRAPH>>D 2216 Test Method for Laboratory Determination of Water
(Moisture) Content of Soil and Rock 2<<PARAGRAPH_END>>
<<PARAGRAPH>>5. Signiﬁcance and Use
5.1 The water content of a soil is used throughout geotech-
nical engineering practice both in the laboratory and in the
ﬁeld. The use of Test Method D 2216 for water content
determination can be time consuming and there are occasions
when a more expedient method is desirable. The use of a
microwave oven is one such method.
5.2 The principal objection to the use of the microwave
oven for water-content determination has been the possibility
of overheating the soil, thereby yielding a water content higher
than would be determined by Test Method D 2216. While not
eliminating this possibility, the incremental drying procedure<<PARAGRAPH_END>>
<<PARAGRAPH>>D 3740 Practice for Minimum Requirements for Agencies
Engaged in the Testing and/or Inspection of Soil and Rock
as Used in Engineering Design and Construction 2<<PARAGRAPH_END>>
<<PARAGRAPH>>D 4753 Speciﬁcation for Evaluating, Selecting, and Speci-
fying Balances and Scales for Use in Testing Soil, Rock,<<PARAGRAPH_END>>
<<PARAGRAPH>>1  This test method is under the jurisdiction of ASTM Committee D-18 on Soil
and Rock and is the direct responsibility of Subcommittee D18.08 on Special and
Construction Control Tests.
Current edition approved Feb. 10, 2000. Published April 2000. Originally
published as D4643 – 87. Last previous edition D4643 – 93.
2  Annual Book of ASTM Standards , Vol 04.08.<<PARAGRAPH_END>>
<<HEADING level=3>>*A Summary of Changes section appears at the end of this standard.<<HEADING_END>>
<<PARAGRAPH>>Copyright © ASTM, 100 Barr Harbor Drive, West Conshohocken, PA 19428-2959, United States.<<PARAGRAPH_END>>
<<PARAGRAPH>>1<<PARAGRAPH_END>>
<<PAGE_END>>
<<PAGE_2>>
<<HEADING level=3>>D 4643<<HEADING_END>>
<<PARAGRAPH>>described in this test method will minimize its effects. Some
microwave ovens have settings at less than full power, which
can also be used to reduce overheating.
5.3 The behavior of a soil, when subjected to microwave
energy, is dependent on its mineralogical compositions, and as
a result no one procedure is applicable for all types of soil.
Therefore, the procedure recommended in this test method is
meant to serve as a guide when using the microwave oven.
5.4 This test method is best suited for minus No. 4 sized
material. Larger size particles can be tested; however, care
must be taken because of the increased chance of particle
shattering.
5.5 The use of this method may not be appropriate when
highly accurate results are required, or the test using the data is
extremely sensitive to moisture variations.
5.6 Due to the localized high temperatures that the specimen
is exposed to in microwave heating, the physical characteristics
of the soil may be altered. Degregation of individual particles
may occur, along with vaporization or chemical transition. It is
therefore recommended that samples used in this test method
not be used for other tests subsequent to drying.<<PARAGRAPH_END>>
<<PARAGRAPH>>wave to absorb energy after the moisture has been driven from
the test specimen. The heat sink reduces the possibility of
overheating the specimen and damage to the oven. Glass
beakers ﬁlled with water and materials that have a boiling point
above water, such as nonﬂammable oils, have been used
successfully. Moistened bricks have also been used.
6.7  Stirring Tools —Spatulas, putty knives, and glass rods
for cutting and stirring the test specimen before and during the
test. Short lengths of glass rods have been found useful for
stirring and may be left in the specimen container during
testing, reducing the possibility of specimen loss due to
adhesion to the stirring tool.<<PARAGRAPH_END>>
<<PARAGRAPH>>7. Hazards
7.1 Handle hot containers with a container holder. Some soil
types can retain considerable heat, and serious burns could
result from improper handling.
7.2 Suitable eye protection is recommended due to the
possibility of particle shattering during the heating, mixing, or
mass determinations.
7.3 Safety precautions supplied by the manufacturer of the
microwave should be observed. Particular attention should be
paid to keeping the door sealing gasket and door interlocks
clean and in good working condition.<<PARAGRAPH_END>>
<<PARAGRAPH>>N OTE  1—The quality of the results produced by this test method is
dependent on the competence of the personnel performing it and the
suitability of the equipment and facilities used. Agencies that meet the
criteria of Practice D 3740 are generally considered capable of competent
and objective testing. Users of this test method are cautioned that
compliance with Practice D 3740 does not in itself ensure reliable results.
Reliable results depend on many factors; Practice D 3740 provides a
means of evaluating some of those factors.<<PARAGRAPH_END>>
<<PARAGRAPH>>N OTE  3—The use of a microwave oven for the drying of soils may be
considered abusive by the manufacturers and consitute voiding of war-
ranties. Microwave drying of soils containing metallic materials may
cause arcing in the oven. Highly organic soils and soils containing oils and
coal may ignite and burn during microwave drying. Continued operation
of the oven after the soil has reached constant weight may also cause
damage or premature failure of the microwave oven.
N OTE  4—When ﬁrst introduced, microwave ovens were reported to
affect heart pacemakers, primarily because of the operating frequencies of
the two devices. Since that time, pacemakers have been redesigned, and
the microwave oven is not regarded as the health hazard it once was.
However, it may be advisable to post warnings that a microwave is in use.<<PARAGRAPH_END>>
<<PARAGRAPH>>6. Apparatus
6.1  Microwave Oven —A microwave oven, preferably with
a vented chamber, is suitable. The required size and power
rating of the oven is dependent on its intended use. Ovens with
variable power controls and input power ratings of about 700
W have been found to be adequate for this use. Variable power
controls are important and reduce the potential for overheating
of the test specimen.<<PARAGRAPH_END>>
<<PARAGRAPH>>7.4 Highly organic soils and soils containing oil or other
contaminates may ignite into ﬂames during microwave drying.
Means for smothering ﬂames to prevent operator injury or oven
damage should be available during testing. Fumes given off
from contaminated soils or wastes may be toxic, and the oven
should be vented accordingly.
7.5 Due to the possibility of steam explosions, or thermal
stress shattering porous or brittle aggregates, a covering over
the sample container may be appropriate to prevent operator
injury or oven damage. A cover of heavy paper toweling has
been found satisfactory for this purpose. This also prevents
scattering of the test sample in the oven during the drying
cycle.
7.6 Do not use metallic containers in a microwave oven
because arcing and oven damage may result.
7.7 Observe manufacturer’s operating instructions when
installing and using the oven.
7.8 The placement of the test specimen directly on the glass
liner tray provided with some ovens is strongly discouraged.
The concentrated heating of the specimen may result in the
glass tray shattering, possibly causing injury to the operator.<<PARAGRAPH_END>>
<<PARAGRAPH>>N OTE  2—Microwave ovens equipped with built-in scales and computer
controls have been developed for use in drying soils. Their use is
compatible with this test method.
6.2  Balances , having a capacity of 2000 g or greater and
meeting the requirements of Speciﬁcation D 4753 for a balance
of 0.1 g readability.
6.3  Specimen Containers —Suitable containers made of a
nonmetallic nonabsorbent material, resistant to thermal shock,
and not subject to changes in mass or shape when subjected to
repeated heating, cooling, or cleaning. Porcelain evaporating
dishes and standard borosilicate glass dishes perform satisfac-
torily. Other containers, such as paper cups or plates, also have
been used satisfactorily; however, they may require pre-drying
prior to use.
6.4  Container Handling Apparatus —A glove or holder,
suitable for removing hot containers from the oven.
6.5  Desiccator —A desiccator cabinet or jar of suitable size
containing silica gel, anhydrous calcium phosphate, or equiva-
lent. It is preferable to use a desiccant that changes color to
indicate that it needs reconstitution.
6.6  Heat Sink —A material or liquid placed in the micro-<<PARAGRAPH_END>>
<<HEADING level=3>>8. Samples
8.1 Keep the samples that are stored prior to testing in<<HEADING_END>>
<<PARAGRAPH>>2<<PARAGRAPH_END>>
<<PAGE_END>>
<<PAGE_3>>
<<HEADING level=3>>D 4643<<HEADING_END>>
<<PARAGRAPH>>noncorrodible airtight containers at a temperature between
approximately 3 and 30°C in an area that prevents direct
exposure to sunlight.
8.2 The water content determination should be performed as
soon as practical after sampling, especially if potentially
corrodible containers (such as steel thin-walled tubes, paint
cans, and the like) or unsealed sample bags are used.<<PARAGRAPH_END>>
<<PARAGRAPH>>sample for this test method. Precautions should be taken to
obtain a sample of the same water (moisture) content. The
comparison sample should be processed as quickly as possible
to avoid moisture losses.<<PARAGRAPH_END>>
<<PARAGRAPH>>10. Conditioning
10.1 Prepare and process the specimens as quickly as
possible to minimize unrecorded moisture loss that will result
in erroneous water content determinations.
10.2 Cut or break up the soil into small size aggregations to
aid in obtaining more uniform drying of the specimen.
10.3 If the specimens are not to be tested immediately, store
them in sealed containers to prevent loss of moisture.<<PARAGRAPH_END>>
<<PARAGRAPH>>9. Test Specimen
9.1 For water contents being determined as part of another
ASTM test method, the specimen selection process and tech-
niques speciﬁed in that test method should be followed.
9.2 The manner in which the test specimen is selected and
its required mass is basically dependent on the purpose
(application) of the test, type of material being tested, and the
type of sample (specimen from another test, bag, tube, split-
barrel, and the like). In all cases, however, a representative
portion of the total sample shall be selected. If a thinly layered
soil or more than one soil type is encountered, select an
average portion or individual portions, or both, and note which
portion(s) was tested in the report of the results.
9.2.1 For bulk samples, select the test specimen from the
material after it has been mixed thoroughly. The mass of moist
material selected shall be in accordance with Table 1.
9.2.2 For small (jar) samples, select a representative portion
in accordance with the following procedure:
9.2.2.1 For cohesionless soils, mix thoroughly the material,
then select a test specimen having a mass of moist material in
accordance with Table 1.
9.2.2.2 For cohesive soils, remove about 3 mm of material
from the exposed periphery of the sample and slice the
remaining specimen in half (to check if the material is layered),
prior to selecting the test specimen. If the soil is layered, see
9.2. The mass of moist material selected should be in accor-
dance with Table 1, if coarse-grained particles are noted.
Breaking or cutting of cohesive samples to approximately
6-mm ( 1 ⁄ 4 -in.) particles will speed drying and prevent crusting
or the overheating of the surface while drying the interior.
9.3 Using a test specimen smaller than the minimum mass
indicated previously requires discretion, though it may be
adequate for the purpose of the test. A specimen having a mass
less than the previously indicated value shall be noted in the
report of the results.<<PARAGRAPH_END>>
<<PARAGRAPH>>11. Procedure
11.1 Determine the mass of a clean, dry container or dish,
and record.
11.2 Place the soil specimen in the container, and immedi-
ately determine and record the mass.
11.3 Place the soil and container in a microwave oven with
the heat sink and turn the oven on for 3 min. If experience with
a particular soil type and specimen size indicates shorter or
longer initial drying times can be used without overheating, the
initial and subsequent drying times may be adjusted.<<PARAGRAPH_END>>
<<PARAGRAPH>>N OTE  6—The 3-min initial setting is for a minimum sample mass of
100 g, as indicated in Table 1. Smaller samples are not recommended
when using the microwave oven because drying may be too rapid for
proper control. When very large samples are needed to represent soil
containing large gravel particles, the sample may need to be split into
segments and dried separately to obtain the dry mass of the total sample.
N OTE  7—Most ovens have a variable power setting. For the majority of
soils tested, a setting of “high” should be satisfactory; however, for some
soils such a setting may be too severe. The proper setting can be
determined only through the use of and experience with a particular oven
for various soil types and sample sizes. The energy output of microwave
ovens may decrease with age and usage; therefore, power settings and
drying times should be established for each oven.<<PARAGRAPH_END>>
<<PARAGRAPH>>11.4 After the set time has elapsed, remove the container
and soil from the oven, either weigh the specimen immediately,
or place in desiccator to cool to allow handling and to prevent
damage to the balance. Determine and record the mass.
11.5 With a small spatula or knife or short length of glass
rod carefully mix the soil, taking special precaution not to lose
any soil.
11.6 Return the container and soil to the oven and reheat in
the oven for 1 min.
11.7 Repeat 11.4-11.6, until the change between two con-
secutive mass determinations would have an insigniﬁcant
effect on the calculated moisture content. A change of 0.1 % or
less of the initial wet mass of the soil should be acceptable for
most specimens.
11.8 Use the ﬁnal mass determination in calculating the
water content. Obtain this value immediately after the heating
cycle, or, if the mass determination is to be delayed, after
cooling in dessicator.
11.9 When routine testing of similar soils is contemplated,
the drying times and number of cycles may be standardized for
each oven. When standardized drying times and cycles are
utilized, periodic veriﬁcation to assure that the results of the
ﬁnal dry mass determination are equivalent to the procedure in<<PARAGRAPH_END>>
<<PARAGRAPH>>N OTE  5—In many cases, when working with a small sample containing
a relatively large coarse-grained particle, it is appropriate not to include
this particle in the test specimen. If this occurs, it should be noted in the
report of the results.
9.4 When results of a water (moisture) content determina-
tion by the use of this test method are to be compared to the
results of another method, such as Test Method D 2216, a
second sample should be obtained during the selection of the<<PARAGRAPH_END>>
<<HEADING level=3>>TABLE 1 Test Specimen Masses<<HEADING_END>>
<<PARAGRAPH>>Sieve Retaining Not More Than
About 10 % of Sample
Recommended Mass of
Moist Specimen, g<<PARAGRAPH_END>>
<<PARAGRAPH>>2.0 mm (No. 10)
100 to 200
4.75 mm (No. 4)
300 to 500
19 mm ( 3 ⁄ 4  in.)
500 to 1000<<PARAGRAPH_END>>
<<PARAGRAPH>>3<<PARAGRAPH_END>>
<<PAGE_END>>
<<PAGE_4>>
<<HEADING level=3>>D 4643<<HEADING_END>>
<<PARAGRAPH>>11.7 should be performed.<<PARAGRAPH_END>>
<<PARAGRAPH>>mass after the ﬁnal incremental drying periods.
13.1.8 Identiﬁcation of comparison test(s) if performed, and
the method of test utilized.
13.1.9 Identiﬁcation of the microwave oven and the drying
settings and cycles used, when standardized drying is utilized.<<PARAGRAPH_END>>
<<PARAGRAPH>>N OTE  8—Incremental heating, together with stirring, will minimize
overheating and localized drying of the soil, thereby yielding results more
consistent with results obtained by Test Method D 2216. The recom-
mended time increments have been suitable for most specimens having
particles smaller than a No. 4 sieve and with a mass of approximately 200
g; however, they may not be appropriate for all soils and ovens, and
adjustment may be necessary.
N OTE  9—Water content specimens should be discarded after testing and
not used in any other tests due to particle breakdown, chemical changes or
losses, melting, or losses of organic constituents.<<PARAGRAPH_END>>
<<PARAGRAPH>>N OTE  10—Water (moisture) content determinations conducted in accor-
dance with Test Method D 2216 or other methods may be recorded on the
same report. This is not a mandatory requirement, but may be convenient
when the results of the two methods are to be compared.<<PARAGRAPH_END>>
<<PARAGRAPH>>14. Precision and Bias
14.1  Precision —Studies on microwave drying have indi-
cated a single-laboratory average precision of 0.96 % or less,
depending upon the soil type, initial moisture, and specimen
size.
14.2 The precision of this test method is operator-
dependent, and is a function of the care exercised in perform-
ing the steps of the procedure, giving particular attention to
careful control and systematic repetition of the procedures
used.
14.3  Bias —There is no accepted reference value for this test
method, therefore, bias cannot be determined.
14.3.1 Studies to determine bias between this test method
and Test Method D 2216 using a convection drying oven
indicate that the mean difference between the value of water
content, expressed as a percentage of mass, when tested by the
microwave oven and the convection oven is 0.24 % for
micaceous soils (having 5 to 25 % mica particles by mass), and
0.61 % for other soils. The standard deviation of the value of
the difference between the water content, expressed as a
percentage of mass, by the microwave and convection oven
methods is 0.2 % for the micaceous soils and 0.3 % for other
soils.
14.4 Subcommittee D18.08 is seeking pertinent data from
users of this test method on precision and bias comparisons.<<PARAGRAPH_END>>
<<HEADING level=3>>12. Calculations
12.1 Calculate the water content of the soil as follows:<<HEADING_END>>
<<PARAGRAPH>>w  5 @~ mass of water ! / ~ mass of ovendried soil !# 3  100
(1)<<PARAGRAPH_END>>
<<PARAGRAPH>>w  5  @~ M 1  2  M 2 ! / ~ M 2  2  M c !#  3  100  5  M w / M s  3  100<<PARAGRAPH_END>>
<<PARAGRAPH>>where:
w
5  water content, %,
M 1
5  mass of container and moist specimen, g,
M 2
5  mass of container and ovendried specimen, g,
M c
5  mass of container, g,
M w
5  mass of water, g, and
M s
5  mass of solid particles, g,<<PARAGRAPH_END>>
<<PARAGRAPH>>13. Report
13.1 The report (data sheet) shall include the following:
13.1.1 Identiﬁcation of the sample (material) being tested,
by boring number, sample number, test number, and the like.
13.1.2 Water content of the specimen to the nearest 0.1 or
1 %, depending on the purpose of the test.
13.1.3 Indicate if test specimen has a mass less than the
minimum indicated in Table 1.
13.1.4 Indicate if test specimen contains more than one soil
type (layered, and the like).
13.1.5 Indication of any material (size, amount, and layer or
layer sequences) excluded from the test specimen.
13.1.6 Time and setting of initial drying period and subse-
quent incremental drying periods.
13.1.7 Initial mass of test specimen prior to drying, and the<<PARAGRAPH_END>>
<<HEADING level=3>>15. Keywords
15.1 microwave; microwave moisture; microwave oven;
moisture content; rapid moisture test; water content<<HEADING_END>>
<<HEADING level=3>>REFERENCES<<HEADING_END>>
<<PARAGRAPH>>( 1 ) Hagerty, D. J., Ullrich, C. R., and Denton, M. M., “Microwave Drying
of Soils,”  Geotechnical Testing Journal , Vol 13, No. 2, June 1990, pp.
138–141.
( 2 ) Hagerty, D. J., Ullrich, C. R., and Callan, C. A.,“ Microwave Drying
of Highly Plastic and Organic Soils,”  Geotechnical Testing Journal ,
Vol 13, No. 2, June 1990, pp. 142–145.
( 3 ) Charlie, W. A., Von Gunten, M. W., and Doehring, D. O., “Tempera-
ture Controlled Microwave Drying of Soils,”  Geotechnical Testing
Journal , Vol 5, No. 3/4, Sept./Dec. 1982.<<PARAGRAPH_END>>
<<PARAGRAPH>>( 4 ) Gilbert, P. A., “Computer Controlled Microwave Oven System for
Rapid Water Content Determination,” Technical Report GL-88-21,
Department of the Army, Waterways Experiment Station, Corps of
Engineers, Vicksburg, MS, November 1988.
( 5 ) U.S. Department of the Interior, “Procedure for Determining Moisture
Content of Soils by the Microwave Method,” Earth Manual, Part 2,
USBR 5315-89, Bureau of Reclamation, Denver CO, 1986.<<PARAGRAPH_END>>
<<PARAGRAPH>>4<<PARAGRAPH_END>>
<<PAGE_END>>
<<PAGE_5>>
<<HEADING level=3>>D 4643<<HEADING_END>>
<<HEADING level=3>>SUMMARY OF CHANGES<<HEADING_END>>
<<PARAGRAPH>>In accordance with Committee D-18 policy, this section identiﬁes the location of changes to this standard since
the last edition (1993) that may impact the use of this standard.<<PARAGRAPH_END>>
<<PARAGRAPH>>( 1 ) Revised the title.
( 2 ) Revised 1.2.
( 3 ) Moved Note 1 from Scope to Signiﬁcance of Use section.<<PARAGRAPH_END>>
<<PARAGRAPH>>( 4 ) Revised precision and bias statement to conform to
Committee D-18 policy.
( 5 ) Added Summary of Changes.<<PARAGRAPH_END>>
<<PARAGRAPH>>The American Society for Testing and Materials takes no position respecting the validity of any patent rights asserted in connection
with any item mentioned in this standard. Users of this standard are expressly advised that determination of the validity of any such
patent rights, and the risk of infringement of such rights, are entirely their own responsibility.<<PARAGRAPH_END>>
<<PARAGRAPH>>This standard is subject to revision at any time by the responsible technical committee and must be reviewed every ﬁve years and
if not revised, either reapproved or withdrawn. Your comments are invited either for revision of this standard or for additional standards
and should be addressed to ASTM Headquarters. Your comments will receive careful consideration at a meeting of the responsible
technical committee, which you may attend. If you feel that your comments have not received a fair hearing you should make your
views known to the ASTM Committee on Standards, at the address shown below.<<PARAGRAPH_END>>
<<PARAGRAPH>>This standard is copyrighted by ASTM, 100 Barr Harbor Drive, PO Box C700, West Conshohocken, PA 19428-2959, United States.
Individual reprints (single or multiple copies) of this standard may be obtained by contacting ASTM at the above address or at
610-832-9585 (phone), 610-832-9555 (fax), or service@astm.org (e-mail); or through the ASTM website (www.astm.org).<<PARAGRAPH_END>>
<<PARAGRAPH>>5<<PARAGRAPH_END>>
<<PAGE_END>>
<<SECTION_START:METADATA>>
Document Type: Digital
Total Pages: 5
<<SECTION_END>>
<<DOCUMENT_END>>

File: data2/ASTM/D4792/D4792.txt
<<DOCUMENT_START>>
<<PAGE_1>>
<<HEADING level=3>>Designation: D 4792 – 00<<HEADING_END>>
<<HEADING level=2>>Standard Test Method for
Potential Expansion of Aggregates from Hydration
Reactions 1<<HEADING_END>>
<<PARAGRAPH>>This standard is issued under the ﬁxed designation D 4792; the number immediately following the designation indicates the year of
original adoption or, in the case of revision, the year of last revision. A number in parentheses indicates the year of last reapproval. A
superscript epsilon ( e ) indicates an editorial change since the last revision or reapproval.<<PARAGRAPH_END>>
<<PARAGRAPH>>1. Scope
1.1 This test method covers the determination of potential
volume expansion of dense graded compacted aggregates that
contain components susceptible to hydration and consequent
volume increase, such as the free calcium and magnesium
oxides that occur in some industrial by-products.
1.2 The values stated in SI units are to be regarded as the
standard. The inch-pound units in parentheses are for informa-
tion purposes only.
1.3  This standard does not purport to address all of the
safety concerns, if any, associated with its use. It is the
responsibility of the user of this standard to establish appro-
priate safety and health practices and determine the applica-
bility of regulatory limitations prior to use.<<PARAGRAPH_END>>
<<PARAGRAPH>>4. Signiﬁcance and Use
4.1 This test method provides a procedure for determining
the compliance of steel slags and other materials with speciﬁ-
cations, such as Speciﬁcation D 2940, that limit permissible
expansion of base and subbase aggregates containing compo-
nents subject to hydration.
4.2 This test method can also be used to evaluate the
effectiveness of aging or other treatments for reducing the
expansive potential of such materials.
4.3 Test results have not been correlated with ﬁeld perfor-
mance, and values obtained do not necessarily indicate expan-
sion that may occur in service conditions.<<PARAGRAPH_END>>
<<PARAGRAPH>>5. Apparatus
5.1  Molds, Spacer Disks, Expansion Measuring Apparatus,
Stainless Steel Weights, and Dial Gages
conforming to the
requirements of Test Method D 1883.
5.2  Mixing Bowl, Straight-Edge, Scale, Filter Paper,
Dishes , etc. as required in Test Methods D 698 and D 1883.
5.3  Water Storage Facility —A water bath controlled at 70 6
3°C (158  6  5°F) or suitable tanks or buckets for submersion of
the test specimens in an oven controlled so as to maintain that
water temperature.<<PARAGRAPH_END>>
<<HEADING level=3>>2. Referenced Documents
2.1  ASTM Standards:
C 702 Practice for Reducing Samples of Aggregate to
Testing Size 2<<HEADING_END>>
<<PARAGRAPH>>D 75 Practice for Sampling Aggregates 2,3<<PARAGRAPH_END>>
<<PARAGRAPH>>D 698 Test Methods for Laboratory Compaction Character-
istics of Soils Using Standard Effort (600 kN-m/m 3 (12,400
ft-lbf/ft 3 )) 4<<PARAGRAPH_END>>
<<PARAGRAPH>>D 1883 Test Method for CBR (California Bearing Ratio) of
Laboratory-Compacted Soils 4<<PARAGRAPH_END>>
<<PARAGRAPH>>6. Sampling
6.1 To determine compliance with speciﬁcations, take ﬁeld
samples in accordance with Practice D 75 or the requirements
of the project speciﬁcations.
6.2 Take samples for research or general evaluation pur-
poses in a manner appropriate for the materials and purposes
involved.
6.3 Keep samples at ﬁeld moisture content until the time of
the test by sealing in water-tight containers or plastic bags.<<PARAGRAPH_END>>
<<PARAGRAPH>>D 2940 Speciﬁcation for Graded Aggregate Material for
Bases or Subbases for Highways or Airports 3<<PARAGRAPH_END>>
<<PARAGRAPH>>3. Summary of Test Method
3.1 This test method consists of measuring the volume
expansion of compacted specimens following the general
procedures of Test Method D 1883. Compaction is based on
maximum density determination using Test Methods D 698. To
accelerate the hydration reaction, specimens are stored in water
at 70  6  3°C (158  6  5°F) for a minimum of 7 days.<<PARAGRAPH_END>>
<<PARAGRAPH>>7. Preparation of Sample
7.1 Reduce the ﬁeld sample to testing size in accordance
with Practice C 702, obtaining two 18-kg (40-lb) portions.
7.2 Pass the samples through the 19.0-mm ( 3 ⁄ 4 -in.) and
4.75-mm (No. 4) sieves. If 10 % or more is retained on the
19.0-mm ( 3 ⁄ 4 -in.) sieve proceed to 7.2.1 for oversize correction.
7.2.1 Pass the material through a 75-mm (3-in.) sieve.
Discard the material retained on the 75-mm (3-in.) sieve. The
material passing the 75-mm (3-in.) sieve and retained on the<<PARAGRAPH_END>>
<<PARAGRAPH>>1  This test method is under the jurisdiction of ASTM Committee D04 on Road
and Paving Materials and is the direct responsibility of Subcommittee D04.51 on
Aggregate Tests.
Current edition approved Dec. 10, 2000. Published April 2001. Originally
published as D 4792-88. Last previous edition D 4792-99.
2  Annual Book of ASTM Standards,  Vol 04.02.
3  Annual Book of ASTM Standards , Vol 04.03.
4  Annual Book of ASTM Standards , Vol 04.08.<<PARAGRAPH_END>>
<<PARAGRAPH>>Copyright © ASTM, 100 Barr Harbor Drive, West Conshohocken, PA 19428-2959, United States.<<PARAGRAPH_END>>
<<PARAGRAPH>>1<<PARAGRAPH_END>>
<<PAGE_END>>
<<PAGE_2>>
<<HEADING level=3>>D 4792<<HEADING_END>>
<<PARAGRAPH>>19-mm ( 3 ⁄ 4 -in.) sieve shall be replaced with an equal amount of
material passing a 19-mm ( 3 ⁄ 4 -in.) sieve and retained on a
4.75-mm (No. 4) sieve. The material for replacement shall be
taken from an unused portion of the sample.
7.3 Reseal one of the sample portions to maintain the ﬁeld
moisture and retain for expansion test specimens. Test the other
portion for maximum density and optimum moisture.<<PARAGRAPH_END>>
<<PARAGRAPH>>difference between the daily dial gage reading and the base
reading by the initial specimen height (116.43 mm (4.584 in.))
and multiplying by 100.
10.2  Rate of Expansion —Plot the percent expansion (y-
axis) versus the time in days (x-axis).<<PARAGRAPH_END>>
<<PARAGRAPH>>N OTE  3—Seven days is usually adequate to evaluate probable expan-
sive behavior, with a pronounced decrease in the rate prior to this time. If
the expansion rate has not dropped by seven days, the test may be
continued to obtain additional data.<<PARAGRAPH_END>>
<<PARAGRAPH>>8. Moisture-Density Relationship
8.1 Determine the moisture-density relationship in accor-
dance with Test Method D 698, Moisture Preparation Method,
except that the mold speciﬁed in Test Method D 1883 shall be
used.
8.2 Use Method B or C depending upon the gradation of the
sample, with oversize corrections as recommended in 7.2.1.<<PARAGRAPH_END>>
<<HEADING level=3>>11. Report<<HEADING_END>>
<<PARAGRAPH>>11.1 The report shall include the following:
11.1.1 Identiﬁcation of the sample by source and date,
11.1.2 Moisture content and percentages of material re-
tained on the 19.0 mm ( 3 ⁄ 4 -in.) and 4.75-mm (No. 4) sieves as
received,
11.1.3 Optimum moisture content, maximum density, the
method used (B or C) and oversize correction made from Test
Methods D 698,
11.1.4 Expansion data for each specimen and the average
for three specimens from 10.1,
11.1.5 The plot of the rate-of-expansion for each specimen
and the average of three from 10.2, and
11.1.6 A continuous or daily record of the temperature of
the water bath.<<PARAGRAPH_END>>
<<PARAGRAPH>>9. Expansion Test
9.1 Prepare three expansion test specimens from the sample
set aside for this purpose, following the procedure in Test
Method D 1883 for specimens to be soaked.
9.2 After placing the adjustable stem and perforated plate on
the compacted specimens in the molds, add weights to produce
a surcharge of 4.54 kg (10 lb), and submerge the molds and
weights in water at 70  6  3°C (158  6  5°F). Allow free access
of water to the top and bottom of the specimens, and maintain
the temperature at 70  6  3°C (158  6  5°F) for the testing period.<<PARAGRAPH_END>>
<<PARAGRAPH>>N OTE  1—The molds should be well coated with a rust preventative,
such as 10W motor oil, whether they are constructed of corrosion-resistant
metal or not.
N OTE  2—Excessive (more than 2.5 cm) evaporation of the bath water
may necessitate the use of a cover over the water bath. This will reduce
required water addition and variations in bath temperature.<<PARAGRAPH_END>>
<<HEADING level=3>>12. Precision and Bias<<HEADING_END>>
<<PARAGRAPH>>12.1 This data was obtained in a study of variability using
four and six laboratories and thus should be regarded as
preliminary.
12.1.1  Expansion of less than 0.5 % —The average multi-
laboratory coefficient of variation, when testing one specimen,
has been found to be 25 %, therefore the difference in results
reported by different laboratories on samples of the same
material should not differ by more than 71 % of their average,
nineteen times in twenty.
12.1.2  Expansion of more than 0.5 % —The average multi-
laboratory coefficient of variation, when testing one specimen,
has been found to be 18 %, therefore the difference in results
reported by different laboratories on samples of the same
material should not differ by more than 51 % of their average,
nineteen times in twenty.<<PARAGRAPH_END>>
<<PARAGRAPH>>9.3 After the specimens have been immersed in the hot
water for 30 minutes to allow for thermal expansion of the test
apparatus, take the initial dial gage measurements. These are
the base readings from which the expansion will be deter-
mined.
9.4 Add heated water daily to keep the test specimens fully
submerged. Make daily dial gage readings of specimen heights
for a period of seven days, allowing at least 2 h to elapse
between the addition of water and the measurement.
9.5 Measure and record the temperature of the water on a
continuous or daily basis.<<PARAGRAPH_END>>
<<HEADING level=3>>10. Calculation
10.1  Percent Expansion (Volumetric) —Calculate the per-
cent expansion at each day’s measurement by dividing the<<HEADING_END>>
<<HEADING level=3>>13. Keywords<<HEADING_END>>
<<PARAGRAPH>>13.1 aggregates; expansion; hydration reaction<<PARAGRAPH_END>>
<<PARAGRAPH>>The American Society for Testing and Materials takes no position respecting the validity of any patent rights asserted in connection
with any item mentioned in this standard. Users of this standard are expressly advised that determination of the validity of any such
patent rights, and the risk of infringement of such rights, are entirely their own responsibility.<<PARAGRAPH_END>>
<<PARAGRAPH>>This standard is subject to revision at any time by the responsible technical committee and must be reviewed every ﬁve years and
if not revised, either reapproved or withdrawn. Your comments are invited either for revision of this standard or for additional standards
and should be addressed to ASTM Headquarters. Your comments will receive careful consideration at a meeting of the responsible
technical committee, which you may attend. If you feel that your comments have not received a fair hearing you should make your
views known to the ASTM Committee on Standards, at the address shown below.<<PARAGRAPH_END>>
<<PARAGRAPH>>This standard is copyrighted by ASTM, 100 Barr Harbor Drive, PO Box C700, West Conshohocken, PA 19428-2959, United States.
Individual reprints (single or multiple copies) of this standard may be obtained by contacting ASTM at the above address or at
610-832-9585 (phone), 610-832-9555 (fax), or service@astm.org (e-mail); or through the ASTM website (www.astm.org).<<PARAGRAPH_END>>
<<PARAGRAPH>>2<<PARAGRAPH_END>>
<<PAGE_END>>
<<SECTION_START:METADATA>>
Document Type: Digital
Total Pages: 2
<<SECTION_END>>
<<DOCUMENT_END>>

File: data2/ASTM/D4972/D4972.txt
<<DOCUMENT_START>>
<<PAGE_1>>
<<HEADING level=3>>Designation: D 4972 – 01<<HEADING_END>>
<<HEADING level=3>>Standard Test Method for
pH of Soils 1<<HEADING_END>>
<<PARAGRAPH>>This standard is issued under the ﬁxed designation D 4972; the number immediately following the designation indicates the year of
original adoption or, in the case of revision, the year of last revision. A number in parentheses indicates the year of last reapproval. A
superscript epsilon ( e ) indicates an editorial change since the last revision or reapproval.<<PARAGRAPH_END>>
<<PARAGRAPH>>1. Scope *
1.1 This test method covers the measurement of the pH of
soils for uses other than for corrosion testing. Such measure-
ments are used in the agricultural, environmental, and natural
resources ﬁelds. This measurement determines the degree of
acidity or alkalinity in soil materials suspended in water and a
0.01  M  calcium chloride solution. Measurements in both
liquids are necessary to fully deﬁne the soil’s pH. This variable
is useful in determining the solubility of soil minerals and the
mobility of ions in the soil and assessing the viability of the
soil-plant environment. A more detailed discussion of the
usefulness of this parameter is not warranted here; however, it
can be found in many discussions of the subject. A few such
discussions are given as Refs  (1-6) 2   at the end of the text.
1.2 The values given in SI units are to be regarded as the
standard.
1.3  This standard does not purport to address all of the
safety concerns, if any, associated with its use. It is the
responsibility of the user of this standard to establish appro-
priate safety and health practices and determine the applica-
bility of regulatory limitations prior to use.<<PARAGRAPH_END>>
<<HEADING level=3>>3. Terminology
3.1  Deﬁnitions:
3.1.1 For common deﬁnitions of terms used in this standard,
refer to Terminology D 653.<<HEADING_END>>
<<PARAGRAPH>>4. Summary of Test Method
4.1 Measurement of the pH of soils in both suspensions of
water and a calcium chloride solution are made with either a
potentiometer using a pH sensitive electrode system (Method
A), or pH sensitive paper (Method B). The potentiometer is
calibrated with buffer solutions of known pH. The pH sensitive
paper is a less accurate measurement and should only be used
for a rough estimate of the soil pH. The electrode must be used
for this measurement unless the pH sensitive paper is speciﬁed.<<PARAGRAPH_END>>
<<PARAGRAPH>>5. Signiﬁcance and Use
5.1 The pH of the soil is a useful variable in determining the
solubility of soil minerals and the mobility of ions in the soil
and assessing the viability of the soil-plant environment.
5.2 pH measurements are made in both water and a calcium
chloride solution because the calcium displaces some of the
exchangeable aluminum. The low ionic strength counters the
dilution effect on the exchange equilibrium by setting the salt
concentration of the solution closer to that expected in the soil
solution. The pH values obtained in the solution of calcium
chloride are slightly lower than those measured in water due to
the release of more aluminum ions which then hydrolyses.
Therefore, both measurements are required to fully deﬁne the
character of the soil’s pH.
5.3 For the purpose of this test method the test soil must be
sieved through a No. 10 sieve (2 mm sieve mesh openings).
Measurements on soils or soil fractions having particle sizes
larger than 2 mm by this test method may be invalid. If soil or
soil fractions with particles larger than 2 mm are used, it must
be stated in the report since the results may be signiﬁcantly
different.
5.4 All water used for this test method must be ASTM Type
III or better. Type III water is deﬁned by Speciﬁcation D 1193.
It is prepared by distillation, ion exchange, reverse osmosis, or
a combination thereof.<<PARAGRAPH_END>>
<<HEADING level=3>>2. Referenced Documents
2.1  ASTM Standards:
C 670 Practice for Preparing Precision and Bias Statements
for Test Methods for Construction Materials 3<<HEADING_END>>
<<PARAGRAPH>>D 653 Terminology Relating to Soil, Rock, and Contained
Fluids 4<<PARAGRAPH_END>>
<<PARAGRAPH>>D 1193 Speciﬁcation for Reagent Water 5<<PARAGRAPH_END>>
<<PARAGRAPH>>D 3740 Practice for Minimum Requirements for Agencies
Engaged in the Testing and/or Inspection of Soil and Rock
as Used in Engineering Design and Construction 6<<PARAGRAPH_END>>
<<PARAGRAPH>>G 51 Test Method for pH of Soil for Use in Corrosion
Testing 7<<PARAGRAPH_END>>
<<PARAGRAPH>>1  This test method is under the jurisdiction of ASTM Committee D18 on Soil and
Rock and is the direct responsibility of Subcommittee D18.22 on Soil as a Medium
for Plant Growth.
Current edition approved Jan. 10, 2001. Published February 2001. Originally
published as D 4972 – 89. Last previous edition D 4972 – 95a.
2  The boldface numbers in parentheses refer to a list of references at the end of
the test method.
3  Annual Book of ASTM Standards , Vol 04.02.
4  Annual Book of ASTM Standards , Vol 04.09.
5  Annual Book of ASTM Standards , Vol 11.01.
6  Annual Book of ASTM Standards , Vol 04.08.
7  Annual Book of ASTM Standards , Vol 03.02.<<PARAGRAPH_END>>
<<HEADING level=3>>6. Interferences
6.1 This test method as measured by a pH probe has
possible interferences due to a suspension effect or sedimen-
tation potential. Users interested in a detailed discussion of the<<HEADING_END>>
<<HEADING level=3>>*A Summary of Changes section appears at the end of this standard.<<HEADING_END>>
<<PARAGRAPH>>Copyright © ASTM, 100 Barr Harbor Drive, West Conshohocken, PA 19428-2959, United States.<<PARAGRAPH_END>>
<<PARAGRAPH>>1<<PARAGRAPH_END>>
<<PAGE_END>>
<<PAGE_2>>
<<HEADING level=3>>D 4972<<HEADING_END>>
<<PARAGRAPH>>mechanism of this effect can ﬁnd it in Refs  (5)  and  (6) .
6.2 This effect is the main reason Test Method G 51 can not
be used for general measurement of pH outside of that for
corrosion analysis. Test Method G 51 measures pH (an aque-
ous parameter) without adding any aqueous phase to the soil.
This results in excessive soil particle-pH probe contact that
overestimates the activity of the hydrogen ions in solution and
is therefore unacceptable for general soil analysis.
6.3 The suspension effect can be mitigated by careful
attention to 10.1.<<PARAGRAPH_END>>
<<PARAGRAPH>>°C
pH
0
7.0
10
6.9
20
6.9
30
6.8
40
6.8<<PARAGRAPH_END>>
<<HEADING level=3>>9. Calibration of pH Meter
9.1 Calibrate the pH meter using the acid potassium phtha-
late and phosphate buffer solutions. Adjustment of the pH
meter should follow the manufacturer’s direction.<<HEADING_END>>
<<PARAGRAPH>>10. Procedure
10.1 When making measurements with the pH electrode,
place the electrode into the partially settled suspension to
mitigate the suspension effect.
10.2 For both methods, begin with an air dried soil that has
been sieved through a No. 10 sieve (2 mm holes) to remove the
coarser soil fraction. Air drying the soil is necessary to
accomplish sieving and to control the amount of water present
at the time of measurement.
10.3  pH in Distilled Water —For both methods, weigh out
approximately 10 g of air dried soil. Place the soil into a glass
container and add approximately 10 mL of water. Mix thor-
oughly and let stand for 1 h.
10.4  Method A —Read pH on pH meter.
10.5  Method B —Read pH on pH paper.
10.6  pH in 0.01 M Calcium Chloride Solution —For both
methods weigh out approximately 10 g of air dried soil. Place
the soil into a glass container and add approximately 10 mL of
the 0.01  M  CaCl 2  solution. Mix thoroughly and let stand for 1
h.
10.7  Method A —Read pH on pH meter.
10.8  Method B —Read pH on pH paper.
10.9 The mixture should be at approximately room tempera-
ture (15 to 25°C) at the time of pH measurement.<<PARAGRAPH_END>>
<<PARAGRAPH>>7. Apparatus
7.1  Method A, pH Meter —Potentiometer equipped with
glass-calomel electrode system. Follow the manufacturer’s
instructions for the pH meter used. A silver/silver chloride
electrode system or similar is also acceptable.
7.2  Method B, pH Paper —pH paper sensitive to a pH range
from 1 to 12, with resolution to the nearest 0.2 pH unit.<<PARAGRAPH_END>>
<<PARAGRAPH>>8. Reagents
8.1  Purity of Reagents —Reagent grade chemicals should be
used in all tests. Unless otherwise indicated, it is intended that
all reagents should conform to the speciﬁcations of the
Committee on Analytical Reagents of the American Chemical
Society, where such speciﬁcations are available. 8   Other grades
may be used, provided it is ﬁrst ascertained that the reagent is
of sufficient purity to permit its use without lessening the
accuracy of the determination.
8.2  Purity of Water —All water used for this test method
must be ASTM Type III or better. Type III water is deﬁned by
Speciﬁcation D 1193. It is prepared by distillation, ion ex-
change, reverse osmosis, or a combination thereof.
8.3  Acid Potassium Phthalate Buffer Solution  (0.05  M )—
Dissolve 10.21 g (dried 1 h at 105°C) of potassium phthalate in
water and dilute to 1 L. The pH of this solution should be 4.0
at 20°C. Protect the solution against evaporation and against
contamination with molds. Replace the solution when mold is
noticed. The effect of temperature is as follows:<<PARAGRAPH_END>>
<<PARAGRAPH>>11. Report
11.1 Report the pH of the soil to the ﬁrst decimal place.
Specify which of the pH measurements is in water and which
is in the calcium chloride solution. Also specify whether the
determinations were made with Method A or Method B. If size
fractions other than sieved through the No. 10 sieve are used,
it must be stated in the report since the results may be
signiﬁcantly different.<<PARAGRAPH_END>>
<<PARAGRAPH>>°C
pH
5 to 37
4.0<<PARAGRAPH_END>>
<<PARAGRAPH>>This illustrates that the pH of the solution does not change
over the range in temperature from 5 to 37°C.
8.4  Calcium Chloride Stock Solution  (1.0  M )—Dissolve
147 g of CaCl  2 * 2H 2 O in water in a 1-L volumetric ﬂask, cool,
dilute to volume with water, and mix.
8.5  Calcium Chloride Solution  (0.01  M )—Dilute 20.0 mL
of stock 1.0  M  CaCl 2  solution to 2 L with water. The pH of this
solution should be between 5 and 7.
8.6  Phosphate Buffer Solution  (0.025  M )—Dissolve 3.40 g
of KH  2 PO 4  and 3.55 g of KH 2 HPO 4  in water and dilute to 1
L. Dry salts 2 h at 130°C before use. The pH of this solution
should be 6.9 at 20°C. The effect of temperature is as follows:<<PARAGRAPH_END>>
<<PARAGRAPH>>12. Precision and Bias
12.1  Precision :
12.1.1  Within-Laboratory Precision —The within laboratory
standard deviations for Method A are 0.031 (pH units) for the
water mixture and 0.139 9   (pH units) for the calcium chloride
mixture. Therefore, results of two properly conducted tests in
the same or different laboratories should not differ by more
than 0.065 9   (pH units) for the water mixture and 0.389 pH units
for the calcium chloride mixture. The within-laboratory stan-
dard deviations for Method B are 0.189 (pH units) for the water
mixture and 0.212 9   (pH units) for the calcium chloride mixture.<<PARAGRAPH_END>>
<<PARAGRAPH>>8  Reagent Chemicals, American Chemical Society Speciﬁcations , American
Chemical Society, Washington, DC. For suggestions on the testing of reagents not
listed by the American Chemical Society, see  Analar Standards for Laboratory
Chemicals , BDH Ltd., Poole, Dorset, U.K., and the  United States Pharmacopeia
and National Formulary , U.S. Pharmaceutical Convention, Inc. (USPC), Rockville,
MD.
9  These data satisfy the 1S and D2S requirements outlined in Practice C 670.<<PARAGRAPH_END>>
<<PARAGRAPH>>2<<PARAGRAPH_END>>
<<PAGE_END>>
<<PAGE_3>>
<<HEADING level=3>>D 4972<<HEADING_END>>
<<PARAGRAPH>>Therefore, results of two properly conducted tests in the same
or different laboratories should not differ by more than 0.53 9<<PARAGRAPH_END>>
<<PARAGRAPH>>12.1.2  Between-Laboratory Precision —The between-
laboratory standard deviation has not been determined for
either method. Subcommittee D18.22 is actively seeking data
to evaluate the between laboratory precision of this test
method.
12.2  Bias —There is no accepted reference value for this test
method; therefore, bias cannot be determined.<<PARAGRAPH_END>>
<<PARAGRAPH>>(pH units) for the water mixture and 0.60 pH units for the
calcium chloride mixture.
12.1.1.1 The precision of Method A presented was deter-
mined by the National Technical Center of the United States
Department of Agriculture. In their evaluation they used 174
replicates for the water mixture and 32 replicates in testing the
calcium chloride mixture.
12.1.1.2 The precision of Method B presented was deter-
mined by the United States Army Environmental Hygiene
Agency. In their evaluation they used 25 replicates in testing
each mixture.<<PARAGRAPH_END>>
<<HEADING level=3>>13. Keywords<<HEADING_END>>
<<PARAGRAPH>>13.1 acidity; alkalinity; pH; reaction; soil<<PARAGRAPH_END>>
<<HEADING level=3>>REFERENCES<<HEADING_END>>
<<PARAGRAPH>>( 1 ) Garrels, R. M., and Christ, C. L.,  Solutions, Minerals, and Equilibria ,
Freeman Cooper, San Francisco, CA, 1965.
( 2 ) Greenland, D. J., and Hayes, M. H. B.,  The Chemistry of Soil
Processes , Wiley, New York, NY, 1981.
( 3 ) Sposito, G.,  The Thermodynamics of Soil Solutions , Clarendon,
Oxford, United Kindom, 1981.<<PARAGRAPH_END>>
<<PARAGRAPH>>( 4 ) Davies, J. T., and Rideal, E. K.,  Interfacial Phenomena , Academic,
New York, NY, 1963.
( 5 ) Hunter, R. J.,  Zeta Potential in Colloid Science , Academic, New York,
NY, 1981.
( 6 ) Perrin, D. D., and Dempsey, B.,  Buffers for pH and Metal Ion Control ,
Chapman and Hall, London, United Kindom, 1974.<<PARAGRAPH_END>>
<<HEADING level=3>>SUMMARY OF CHANGES<<HEADING_END>>
<<PARAGRAPH>>This section identiﬁes location of changes to this practice since the last edition.<<PARAGRAPH_END>>
<<PARAGRAPH>>(1) Added Practice D 3740 and Terminology D 653 to Refer-
enced Documents.
(2) Added Section 3 on Terminology.<<PARAGRAPH_END>>
<<PARAGRAPH>>The American Society for Testing and Materials takes no position respecting the validity of any patent rights asserted in connection
with any item mentioned in this standard. Users of this standard are expressly advised that determination of the validity of any such
patent rights, and the risk of infringement of such rights, are entirely their own responsibility.<<PARAGRAPH_END>>
<<PARAGRAPH>>This standard is subject to revision at any time by the responsible technical committee and must be reviewed every ﬁve years and
if not revised, either reapproved or withdrawn. Your comments are invited either for revision of this standard or for additional standards
and should be addressed to ASTM Headquarters. Your comments will receive careful consideration at a meeting of the responsible
technical committee, which you may attend. If you feel that your comments have not received a fair hearing you should make your
views known to the ASTM Committee on Standards, at the address shown below.<<PARAGRAPH_END>>
<<PARAGRAPH>>This standard is copyrighted by ASTM, 100 Barr Harbor Drive, PO Box C700, West Conshohocken, PA 19428-2959, United States.
Individual reprints (single or multiple copies) of this standard may be obtained by contacting ASTM at the above address or at
610-832-9585 (phone), 610-832-9555 (fax), or service@astm.org (e-mail); or through the ASTM website (www.astm.org).<<PARAGRAPH_END>>
<<PARAGRAPH>>3<<PARAGRAPH_END>>
<<PAGE_END>>
<<SECTION_START:METADATA>>
Document Type: Digital
Total Pages: 3
<<SECTION_END>>
<<DOCUMENT_END>>
