Repository: Viswazgummadi/RAG_P01

# Retrieval-Augmented Generation (RAG) System for Technical Document Analysis

## Overview
This project implements a Retrieval-Augmented Generation (RAG) system for analyzing technical documents, particularly standards and specifications. It integrates advanced NLP techniques, including document preprocessing, vector database creation, and fine-tuned language model inference, to generate accurate and context-aware responses to user queries.

## System Architecture
The RAG system consists of the following key components:

- **Document Preprocessing**
- **Vector Database Creation**
- **Language Model Fine-tuning**
- **Query Processing and Retrieval**
- **Response Generation**

## Implementation Details

### Document Preprocessing
- **PDF Processing:**
  - Utilizes `PyMuPDF` and `pdf2image` for text and image extraction.
  - Implements OCR using `Tesseract` for scanned documents.
  - Extracts metadata, text content, and structural information.
- **Text Formatting:**
  - Converts extracted content to a standardized format with special tags.
  - Preserves document structure (headings, paragraphs, tables).
- **Metadata Extraction:**
  - Captures document properties (title, author, date).
  - Identifies sections and their hierarchies.

### Vector Database Creation
- **Text Chunking:**
  - Implements `RecursiveCharacterTextSplitter` for content segmentation.
  - Optimizes chunk size and overlap for retrieval efficiency.
- **Embedding Generation:**
  - Uses `HuggingFaceEmbeddings` with `sentence-transformers/all-MiniLM-L6-v2`.
  - Generates vector representations for each text chunk.
- **FAISS Integration:**
  - Implements FAISS for efficient similarity search.
  - Stores vectors and associated metadata for quick retrieval.

### Language Model Fine-tuning
- **Model Selection:** Uses `Mistral-7B-Instruct-v0.2` as the base model.
- **Training Data Preparation:**
  - Generates instruction-response pairs from processed documents.
  - Implements data cleaning and quality filtering.
- **Fine-tuning Process:**
  - Utilizes `PyTorch` and `Transformers` libraries.
  - Implements gradient accumulation and mixed-precision training.

### Query Processing and Retrieval
- **Query Analysis:**
  - Detects file references and section requests in user queries.
  - Implements metadata filtering for targeted retrieval.
- **Context Retrieval:**
  - Performs similarity search using FAISS.
  - Implements a fallback mechanism for direct lookup of standards.
- **Reranking:**
  - Implements a custom reranking algorithm for relevance improvement.
  - Considers document structure and query specificity.

### Response Generation
- **Prompt Engineering:**
  - Designs context-aware prompts for different query types.
  - Incorporates retrieved context and query information.
- **Inference:**
  - Utilizes the fine-tuned model for response generation.
  - Implements temperature and top-p sampling for controlled output.
- **Post-processing:**
  - Cleans generated responses to remove artifacts.
  - Implements fallback mechanisms for low-quality responses.

## Evaluation and Results
The system's performance was evaluated based on:
- **Retrieval Accuracy:** Measured by the relevance of retrieved contexts.
- **Response Quality:** Assessed via human evaluation and automated metrics (BLEU, ROUGE).
- **Inference Speed:** Benchmarked for different query types and document sizes.

## Future Work
Potential enhancements include:
- Multi-modal RAG with image analysis.
- Improved handling of mathematical and chemical formulas.
- Integration with domain-specific knowledge bases.

## Usage
```sh

# Preprocess documents
python preprocess.py --input_dir data2 --output_file processed_data/all_processed.jsonl

# Create vector database
python vector_db.py --jsonl_file processed_data/all_processed.jsonl --output_dir vector_db

# Run interactive RAG system
python scripts/inference_rag.py --model_path models/instruct_model/final \
  --vector_store_path vector_db --use_lora --base_model "mistralai/Mistral-7B-Instruct-v0.2"
```

File: data2/ENBS/BS EN ISO 14713 -1_2009_,_Zinc_Coatings/BS EN ISO 14713 -1_2009_,_Zinc_Coatings.txt (part 1 of 3)
<<DOCUMENT_START>>
<<PAGE_1>>
<<HEADING level=2>>BRITISH STANDARD<<HEADING_END>>
<<HEADING level=2>>BS EN ISO
14713-1:2009<<HEADING_END>>
<<HEADING level=1>>Zinc coatings —
Guidelines and
recommendations for
the protection against
corrosion of iron and
steel in structures<<HEADING_END>>
<<HEADING level=1>>Part 1: General principles of design
and corrosion resistance (ISO
14713-1:2009)<<HEADING_END>>
<<PARAGRAPH>>ICS 25.220.40; 91.080.10<<PARAGRAPH_END>>
<<IMAGE_1>>
<<PARAGRAPH>>NO COPYING WITHOUT BSI PERMISSION EXCEPT AS PERMITTED BY COPYRIGHT LAW<<PARAGRAPH_END>>
<<PAGE_END>>
<<PAGE_2>>
<<HEADING level=3>>BS EN ISO 14713-1:2009<<HEADING_END>>
<<HEADING level=1>>National foreword<<HEADING_END>>
<<PARAGRAPH>>This British Standard is the UK implementation of EN ISO
14713-1:2009. Together with BS EN ISO 14713-2:2009 and BS EN ISO
14713-3:2009, it supersedes BS EN ISO 14713:1999 which is
withdrawn.<<PARAGRAPH_END>>
<<PARAGRAPH>>The UK participation in its preparation was entrusted to Technical
Committee STI/34, Hot dip galvanized coatings.<<PARAGRAPH_END>>
<<PARAGRAPH>>A list of organizations represented on this committee can be obtained on
request to its secretary.<<PARAGRAPH_END>>
<<PARAGRAPH>>This publication does not purport to include all the necessary provisions
of a contract. Users are responsible for its correct application.<<PARAGRAPH_END>>
<<HEADING level=3>>Compliance with a British Standard cannot confer immunity
from legal obligations.<<HEADING_END>>
<<HEADING level=3>>Amendments/corrigenda issued since publication<<HEADING_END>>
<<PARAGRAPH>>This British Standard
was published under the
authority of the Standards
Policy and Strategy
Committee on 28 February
2010<<PARAGRAPH_END>>
<<PARAGRAPH>>Date
Comments<<PARAGRAPH_END>>
<<PARAGRAPH>>© BSI 2010<<PARAGRAPH_END>>
<<HEADING level=3>>ISBN 978 0 580 62786 6<<HEADING_END>>
<<PAGE_END>>
<<PAGE_3>>
<<HEADING level=1>>EN ISO 14713-1<<HEADING_END>>
<<HEADING level=1>>EUROPEAN STANDARD<<HEADING_END>>
<<HEADING level=1>>NORME EUROPÉENNE<<HEADING_END>>
<<HEADING level=3>>EUROPÄISCHE NORM<<HEADING_END>>
<<PARAGRAPH>>December 2009<<PARAGRAPH_END>>
<<PARAGRAPH>>ICS 25.220.40; 91.080.10
Supersedes EN ISO 14713:1999<<PARAGRAPH_END>>
<<PARAGRAPH>>English Version<<PARAGRAPH_END>>
<<HEADING level=2>>Zinc coatings - Guidelines and recommendations for the
protection against corrosion of iron and steel in structures - Part<<HEADING_END>>
<<HEADING level=2>>1: General principles of design and corrosion resistance (ISO<<HEADING_END>>
<<HEADING level=2>>14713-1:2009)<<HEADING_END>>
<<PARAGRAPH>>Revêtements de zinc - Lignes directrices et
recommandations pour la protection contre la corrosion du
fer et de l'acier dans les constructions - Partie 1: Principes<<PARAGRAPH_END>>
<<PARAGRAPH>>Zinküberzüge - Leitfäden und Empfehlungen zum Schutz
von Eisen- und Stahlkonstruktionen vor Korrosion - Teil 1:<<PARAGRAPH_END>>
<<PARAGRAPH>>Allgemeine Konstruktionsgrundsätze und
Korrosionsbeständigkeit (ISO 14713-1:2009)<<PARAGRAPH_END>>
<<PARAGRAPH>>généraux de conception et résistance à la corrosion (ISO<<PARAGRAPH_END>>
<<PARAGRAPH>>14713-1:2009)<<PARAGRAPH_END>>
<<PARAGRAPH>>This European Standard was approved by CEN on 18 November 2009.
CEN members are bound to comply with the CEN/CENELEC Internal Regulations which stipulate the conditions for giving this European
Standard the status of a national standard without any alteration. Up-to-date lists and bibliographical references concerning such national
standards may be obtained on application to the CEN Management Centre or to any CEN member.
This European Standard exists in three official versions (English, French, German). A version in any other language made by translation
under the responsibility of a CEN member into its own language and notified to the CEN Management Centre has the same status as the
official versions.
CEN members are the national standards bodies of Austria, Belgium, Bulgaria, Cyprus, Czech Republic, Denmark, Estonia, Finland,
France, Germany, Greece, Hungary, Iceland, Ireland, Italy, Latvia, Lithuania, Luxembourg, Malta, Netherlands, Norway, Poland, Portugal,
Romania, Slovakia, Slovenia, Spain, Sweden, Switzerland and United Kingdom.<<PARAGRAPH_END>>
<<PARAGRAPH>>EUROPEAN COMMITTEE FOR STANDARDIZATION
COMITÉ EUROPÉEN DE NORMALISATION
EUROPÄISCHES KOMITEE FÜR NORMUNG<<PARAGRAPH_END>>
<<HEADING level=3>>Management Centre:  Avenue Marnix 17,  B-1000 Brussels<<HEADING_END>>
<<PARAGRAPH>>© 2009 CEN
All rights of exploitation in any form and by any means reserved
worldwide for CEN national Members.<<PARAGRAPH_END>>
<<PARAGRAPH>>Ref. No. EN ISO 14713-1:2009: E<<PARAGRAPH_END>>
<<PAGE_END>>
<<PAGE_4>>
<<PARAGRAPH>>BS EN ISO 14713-1:2009<<PARAGRAPH_END>>
<<HEADING level=3>>EN ISO 14713-1:2009 (E)<<HEADING_END>>
<<HEADING level=2>>Foreword<<HEADING_END>>
<<PARAGRAPH>>This document (EN ISO 14713-1:2009) has been prepared by Technical Committee ISO/TC 107 "Metallic and
other inorganic coatings" in collaboration with Technical Committee CEN/TC 262 “Metallic and other inorganic
coatings” the secretariat of which is held by BSI.<<PARAGRAPH_END>>
<<PARAGRAPH>>This European Standard shall be given the status of a national standard, either by publication of an identical
text or by endorsement, at the latest by June 2010, and conflicting national standards shall be withdrawn at
the latest by June 2010.<<PARAGRAPH_END>>
<<PARAGRAPH>>Attention is drawn to the possibility that some of the elements of this document may be the subject of patent
rights. CEN [and/or CENELEC] shall not be held responsible for identifying any or all such patent rights.<<PARAGRAPH_END>>
<<PARAGRAPH>>This document supersedes EN ISO 14713:1999.<<PARAGRAPH_END>>
<<PARAGRAPH>>According to the CEN/CENELEC Internal Regulations, the national standards organizations of the following
countries are bound to implement this European Standard: Austria, Belgium, Bulgaria, Cyprus, Czech
Republic, Denmark, Estonia, Finland, France, Germany, Greece, Hungary, Iceland, Ireland, Italy, Latvia,
Lithuania, Luxembourg, Malta, Netherlands, Norway, Poland, Portugal, Romania, Slovakia, Slovenia, Spain,
Sweden, Switzerland and the United Kingdom.<<PARAGRAPH_END>>
<<HEADING level=3>>Endorsement notice<<HEADING_END>>
<<PARAGRAPH>>The text of ISO 14713-1:2009 has been approved by CEN as a EN ISO 14713-1:2009 without any
modification.<<PARAGRAPH_END>>
<<HEADING level=3>>3<<HEADING_END>>
<<PAGE_END>>
<<PAGE_5>>
<<PARAGRAPH>>BS EN ISO 14713-1:2009<<PARAGRAPH_END>>
<<HEADING level=3>>ISO 14713-1:2009(E)<<HEADING_END>>
<<HEADING level=2>>Contents
Page<<HEADING_END>>
<<HEADING level=3>>Foreword ............................................................................................................................................................iv<<HEADING_END>>
<<HEADING level=3>>1
Scope......................................................................................................................................................1<<HEADING_END>>
<<HEADING level=3>>2
Normative references............................................................................................................................1<<HEADING_END>>
<<HEADING level=3>>3
Terms and definitions ...........................................................................................................................2<<HEADING_END>>
<<PARAGRAPH>>4
Materials .................................................................................................................................................3
4.1
Iron and steel substrates......................................................................................................................3
4.2
Zinc coatings .........................................................................................................................................3<<PARAGRAPH_END>>
<<HEADING level=3>>5
Selection of zinc coating ......................................................................................................................3<<HEADING_END>>
<<PARAGRAPH>>6
Design requirements.............................................................................................................................4
6.1
General principles of design to avoid corrosion ...............................................................................4
6.2
Design for application of different zinc coating processes..............................................................5
6.3
Tubes and hollow sections...................................................................................................................5
6.4
Connections...........................................................................................................................................5
6.5
Duplex systems .....................................................................................................................................6
6.6
Maintenance...........................................................................................................................................7<<PARAGRAPH_END>>
<<PARAGRAPH>>7
Corrosion in different environments...................................................................................................7
7.1
Atmospheric exposure..........................................................................................................................7
7.2
Exposure to soils.................................................................................................................................10
7.3
Exposure to water ...............................................................................................................................12
7.4
Abrasion ...............................................................................................................................................12
7.5
Exposure to chemicals .......................................................................................................................12
7.6
Elevated temperatures........................................................................................................................13
7.7
Contact with concrete.........................................................................................................................13
7.8
Contact with wood...............................................................................................................................14
7.9
Bimetallic contact................................................................................................................................14<<PARAGRAPH_END>>
<<HEADING level=3>>8
Accelerated test methods applied to zinc coatings.........................................................................16<<HEADING_END>>
<<HEADING level=3>>Bibliography......................................................................................................................................................17<<HEADING_END>>
<<HEADING level=3>>© ISO 2009 – All rights reserved
iii<<HEADING_END>>
<<PAGE_END>>
<<PAGE_6>>
<<PARAGRAPH>>BS EN ISO 14713-1:2009<<PARAGRAPH_END>>
<<HEADING level=3>>ISO 14713-1:2009(E)<<HEADING_END>>
<<HEADING level=2>>Foreword<<HEADING_END>>
<<PARAGRAPH>>ISO (the International Organization for Standardization) is a worldwide federation of national standards bodies
(ISO member bodies). The work of preparing International Standards is normally carried out through ISO
technical committees. Each member body interested in a subject for which a technical committee has been
established has the right to be represented on that committee. International organizations, governmental and
non-governmental, in liaison with ISO, also take part in the work. ISO collaborates closely with the
International Electrotechnical Commission (IEC) on all matters of electrotechnical standardization.<<PARAGRAPH_END>>
<<PARAGRAPH>>International Standards are drafted in accordance with the rules given in the ISO/IEC Directives, Part 2.<<PARAGRAPH_END>>
<<PARAGRAPH>>The main task of technical committees is to prepare International Standards. Draft International Standards
adopted by the technical committees are circulated to the member bodies for voting. Publication as an
International Standard requires approval by at least 75 % of the member bodies casting a vote.<<PARAGRAPH_END>>
<<PARAGRAPH>>Attention is drawn to the possibility that some of the elements of this document may be the subject of patent
rights. ISO shall not be held responsible for identifying any or all such patent rights.<<PARAGRAPH_END>>
<<PARAGRAPH>>ISO 14713-1 was prepared by Technical Committee ISO/TC 107,  Metallic and other inorganic coatings ,
Subcommittee SC 4,  Hot dip coatings (galvanized, etc.) .<<PARAGRAPH_END>>
<<PARAGRAPH>>This first edition, together with ISO 14713-2 and ISO 14713-3, cancels and replaces ISO 14713:1999, which
has been technically revised.<<PARAGRAPH_END>>
<<PARAGRAPH>>ISO 14713 consists of the following parts, under the general title  Zinc coatings — Guidelines and
recommendations for the protection against corrosion of iron and steel in structures :<<PARAGRAPH_END>>
<<PARAGRAPH>>⎯   Part 1: General principles of design and corrosion resistance<<PARAGRAPH_END>>
<<PARAGRAPH>>⎯   Part 2: Hot dip galvanizing<<PARAGRAPH_END>>
<<PARAGRAPH>>⎯   Part 3: Sherardizing<<PARAGRAPH_END>>
<<PARAGRAPH>>iv
© ISO 2009 – All rights reserved<<PARAGRAPH_END>>
<<PAGE_END>>
<<PAGE_7>>
<<PARAGRAPH>>BS EN ISO 14713-1:2009<<PARAGRAPH_END>>
<<HEADING level=3>>INTERNATIONAL STANDARD
ISO 14713-1:2009(E)<<HEADING_END>>
<<HEADING level=1>>Zinc coatings — Guidelines and recommendations for the
protection against corrosion of iron and steel in structures —<<HEADING_END>>
<<HEADING level=1>>Part 1:
General principles of design and corrosion resistance<<HEADING_END>>
<<HEADING level=3>>1
Scope<<HEADING_END>>
<<PARAGRAPH>>This part of ISO 14713 provides guidelines and recommendations regarding the general principles of design
which are appropriate for articles to be zinc coated for corrosion protection and the level of corrosion
resistance provided by zinc coatings applied to iron or steel articles, exposed to a variety of environments.
Initial protection is covered in relation to<<PARAGRAPH_END>>
<<PARAGRAPH>>⎯  available standard processes,<<PARAGRAPH_END>>
<<PARAGRAPH>>⎯  design considerations, and<<PARAGRAPH_END>>
<<PARAGRAPH>>⎯  environments for use.<<PARAGRAPH_END>>
<<PARAGRAPH>>This part of ISO 14713 applies to zinc coatings applied by the following processes:<<PARAGRAPH_END>>
<<PARAGRAPH>>a)
hot dip galvanized coatings (applied after fabrication);<<PARAGRAPH_END>>
<<PARAGRAPH>>b)
hot dip galvanized coatings (applied onto continuous sheet);<<PARAGRAPH_END>>
<<PARAGRAPH>>c)
sherardized coatings;<<PARAGRAPH_END>>
<<PARAGRAPH>>d)
thermal sprayed coatings;<<PARAGRAPH_END>>
<<PARAGRAPH>>e)
mechanically plated coatings;<<PARAGRAPH_END>>
<<PARAGRAPH>>f)
electrodeposited coatings.<<PARAGRAPH_END>>
<<PARAGRAPH>>These guidelines and recommendations do not deal with the maintenance of corrosion protection in service
for steel with zinc coatings. Guidance on this subject can be found in ISO 12944-5 and ISO 12944-8.<<PARAGRAPH_END>>
<<PARAGRAPH>>NOTE
There are a variety of product-related standards (e.g. for nails, fasteners, ductile iron pipes, etc.) which
provide specific requirements for the applied zinc coating systems which go beyond any general guidance presented in
this part of ISO 14713. These specific product-related requirements will take precedence over these general
recommendations.<<PARAGRAPH_END>>
<<HEADING level=3>>2
Normative references<<HEADING_END>>
<<PARAGRAPH>>The following referenced documents are indispensable for the application of this document. For dated
references, only the edition cited applies. For undated references, the latest edition of the referenced
document (including any amendments) applies.<<PARAGRAPH_END>>
<<PARAGRAPH>>ISO 1461,  Hot dip galvanized coatings on fabricated iron and steel articles — Specifications and test methods<<PARAGRAPH_END>>
<<HEADING level=3>>© ISO 2009 – All rights reserved
1<<HEADING_END>>
<<PAGE_END>>
<<PAGE_8>>
<<PARAGRAPH>>BS EN ISO 14713-1:2009<<PARAGRAPH_END>>
<<HEADING level=3>>ISO 14713-1:2009(E)<<HEADING_END>>
<<PARAGRAPH>>ISO 2063,  Thermal spraying — Metallic and other inorganic coatings — Zinc, aluminium and their alloys<<PARAGRAPH_END>>
<<PARAGRAPH>>ISO 2064,  Metallic and other inorganic coatings — Definitions and conventions concerning the measurement
of thickness<<PARAGRAPH_END>>
<<PARAGRAPH>>ISO 2081,  Metallic and other inorganic coatings — Electroplated coatings of zinc with supplementary
treatments on iron or steel<<PARAGRAPH_END>>
<<PARAGRAPH>>ISO 8044:1999,  Corrosion of metals and alloys — Basic terms and definitions<<PARAGRAPH_END>>
<<PARAGRAPH>>ISO 9223,  Corrosion of metals and alloys — Corrosivity of atmospheres — Classification<<PARAGRAPH_END>>
<<PARAGRAPH>>ISO 9224,  Corrosion of metals and alloys — Corrosivity of atmospheres — Guiding values for the corrosivity
categories<<PARAGRAPH_END>>
<<PARAGRAPH>>ISO 9226,  Corrosion of metals and alloys — Corrosivity of atmospheres — Determination of corrosion rate of
standard specimens for the evaluation of corrosivity<<PARAGRAPH_END>>
<<PARAGRAPH>>ISO 11844-1,  Corrosion of metals and alloys — Classification of low corrosivity of indoor atmospheres —
Determination and estimation of indoor corrosivity<<PARAGRAPH_END>>
<<PARAGRAPH>>ISO 12683,  Mechanically deposited coatings of zinc — Specification and test methods<<PARAGRAPH_END>>
<<PARAGRAPH>>ISO 12944-5,  Paints and varnishes — Corrosion protection of steel structures by protective paint systems —
Part 5: Protective paint systems<<PARAGRAPH_END>>
<<PARAGRAPH>>ISO 12944-8,  Paints and varnishes — Corrosion protection of steel structures by protective paint systems —
Part 8: Development of specifications for new work and maintenance<<PARAGRAPH_END>>
<<PARAGRAPH>>ISO 14713-2,  Zinc coatings — Guidelines and recommendations for the protection against corrosion of iron
and steel in structures — Part 2: Hot dip galvanizing<<PARAGRAPH_END>>
<<PARAGRAPH>>ISO 14713-3,  Zinc coatings — Guidelines and recommendations for the protection against corrosion of iron
and steel in structures — Part 3: Sherardizing<<PARAGRAPH_END>>
<<PARAGRAPH>>EN 10240,  Internal and/or external protective coatings for steel tubes — Specification for hot dip galvanized
coatings applied in automatic plants<<PARAGRAPH_END>>
<<PARAGRAPH>>EN 10346,  Continuously hot-dip coated steel flat products — Technical delivery conditions<<PARAGRAPH_END>>
<<PARAGRAPH>>EN 13438,  Paints and varnishes — Powder organic coatings for galvanized or sherardized steel products for
construction purposes<<PARAGRAPH_END>>
<<PARAGRAPH>>EN 13811,  Sherardizing — Zinc diffusion coatings on ferrous products — Specification<<PARAGRAPH_END>>
<<PARAGRAPH>>EN 15520,  Thermal spraying — Recommendations for constructional design of components with thermally
sprayed coatings<<PARAGRAPH_END>>
<<HEADING level=3>>3
Terms and definitions<<HEADING_END>>
<<PARAGRAPH>>For the purposes of this document, the terms and definitions given in ISO 1461, ISO 2063, ISO 2064,
ISO 8044, ISO 12683, EN 13811 and the following apply.<<PARAGRAPH_END>>
<<HEADING level=3>>3.1
atmospheric corrosion
corrosion with the earth’s atmosphere at ambient temperature as the corrosive environment<<HEADING_END>>
<<PARAGRAPH>>(see ISO 8044:1999, 3.04)<<PARAGRAPH_END>>
<<HEADING level=3>>2
© ISO 2009 – All rights reserved<<HEADING_END>>
<<PAGE_END>>
<<PAGE_9>>
<<PARAGRAPH>>BS EN ISO 14713-1:2009<<PARAGRAPH_END>>
<<HEADING level=3>>ISO 14713-1:2009(E)<<HEADING_END>>
<<HEADING level=3>>3.2
elevated temperatures
temperatures between + 60 °C and + 200 °C<<HEADING_END>>
<<HEADING level=3>>3.3
exceptional exposure
special cases, such as exposure that substantially intensifies the corrosive exposure and/or places increased
demands on the corrosion protection system<<HEADING_END>>
<<PARAGRAPH>>3.4
life to first maintenance
the time interval that can elapse after initial coating before coating deterioration reaches the point when
maintenance is necessary to restore protection of the basis metal<<PARAGRAPH_END>>
<<HEADING level=3>>4
Materials<<HEADING_END>>
<<HEADING level=3>>4.1 Iron and steel substrates<<HEADING_END>>
<<PARAGRAPH>>In hot dip galvanizing, the reactivity of the steel is modified by its chemical composition, particularly by the
silicon plus phosphorus contents (see ISO 14713-2). The metallurgical and chemical nature of the steel is
irrelevant to protection by thermally sprayed or sherardized coatings.<<PARAGRAPH_END>>
<<PARAGRAPH>>The broad range of steels likely to be subject to zinc coating will commonly fall into the following categories:<<PARAGRAPH_END>>
<<PARAGRAPH>>⎯  carbon steel, composed simply of iron and carbon, accounts for 90 % of steel production [e.g.<<PARAGRAPH_END>>
<<PARAGRAPH>>EN 10025-2 and EN 10080 (steel reinforcement)];<<PARAGRAPH_END>>
<<PARAGRAPH>>⎯  high strength, low-alloy (HSLA) steels have small additions (usually  <  2 % by weight) of other elements,<<PARAGRAPH_END>>
<<PARAGRAPH>>typically 1,5 % manganese, to provide additional strength for a modest price increase (e.g. EN 10025-6);<<PARAGRAPH_END>>
<<PARAGRAPH>>⎯  low-alloy steel is alloyed with other elements, usually molybdenum, manganese, chromium, or nickel, in<<PARAGRAPH_END>>
<<PARAGRAPH>>amounts of up to 10 % by weight to improve the hardenability of thick sections (e.g. EN 10083-1).<<PARAGRAPH_END>>
<<PARAGRAPH>>Steel can be hot rolled or cold formed. Hot rolling is used to produce angle, “I”, “H” and other structural
sections. Some structural sections, e.g. safety barriers, cladding rails, and cladding panels, are cold formed.<<PARAGRAPH_END>>
<<PARAGRAPH>>Cast and wrought irons are of various metallurgical and chemical compositions. This is irrelevant to protection
by thermally sprayed or sherardized coatings but special consideration is needed regarding the cast irons
most suitable for hot dip galvanizing (see ISO 14713-2).<<PARAGRAPH_END>>
<<HEADING level=3>>4.2 Zinc coatings<<HEADING_END>>
<<PARAGRAPH>>The application of zinc coatings provides an effective method of retarding or preventing corrosion of ferrous
materials (see Clause 1 for the range of zinc coatings/processes covered by this part of ISO 14713). Zinc
coatings are used in this regard because they protect iron and steel both by barrier action and by galvanic
action.<<PARAGRAPH_END>>
<<HEADING level=3>>5
Selection of zinc coating<<HEADING_END>>
<<PARAGRAPH>>The zinc coating system to be used should be selected by taking the following items into account:<<PARAGRAPH_END>>
<<PARAGRAPH>>a)
the general environment (macro-climate) in which it is to be applied;<<PARAGRAPH_END>>
<<PARAGRAPH>>b)
local variations in the environment (micro-climate), including anticipated future changes and any
exceptional exposure;<<PARAGRAPH_END>>
<<HEADING level=3>>© ISO 2009 – All rights reserved
3<<HEADING_END>>
<<PAGE_END>>
<<PAGE_10>>
<<PARAGRAPH>>BS EN ISO 14713-1:2009<<PARAGRAPH_END>>
<<HEADING level=3>>ISO 14713-1:2009(E)<<HEADING_END>>
<<PARAGRAPH>>c)
the required life to first maintenance of the zinc coating system;<<PARAGRAPH_END>>
<<PARAGRAPH>>d)
the need for ancillary components;<<PARAGRAPH_END>>
<<PARAGRAPH>>e)
the need for post-treatment for temporary protection;<<PARAGRAPH_END>>
<<PARAGRAPH>>f)
the need for painting, either initially (duplex system) or when the zinc coating is approaching the end of its
life to first maintenance to achieve minimal maintenance cost;<<PARAGRAPH_END>>
<<PARAGRAPH>>g)
the availability and cost;<<PARAGRAPH_END>>
<<PARAGRAPH>>h)
if the life to first maintenance of the system is less than that required for the structure, its ease of
maintenance.<<PARAGRAPH_END>>
<<PARAGRAPH>>NOTE
The life for a zinc coating in any particular atmospheric exposure condition is approximately proportional to the
thickness of the coating.<<PARAGRAPH_END>>
<<PARAGRAPH>>The operational sequence for applying the selected system should be determined in consultation with the
steel fabricator and the applier of the zinc coating system.<<PARAGRAPH_END>>
<<HEADING level=3>>6
Design requirements<<HEADING_END>>
<<HEADING level=3>>6.1 General principles of design to avoid corrosion<<HEADING_END>>
<<PARAGRAPH>>Design of structures and products should influence the choice of protective system. It may be appropriate and
economic to modify the design to suit the preferred protective system.<<PARAGRAPH_END>>
<<PARAGRAPH>>The items in a) to j) should be considered.<<PARAGRAPH_END>>
<<PARAGRAPH>>a)
Safe and easy access for cleaning and maintenance should be provided.<<PARAGRAPH_END>>
<<PARAGRAPH>>b)
Pockets and recesses in which water and dirt can collect should be avoided; a design with smooth
contours facilitates application of a protective coating and helps to improve corrosion resistance.
Corrosive chemicals should be directed away from structural components, e.g. drainage tubes should be
used to control de-icing salts.<<PARAGRAPH_END>>
<<PARAGRAPH>>c)
Areas which are inaccessible after erection should be given a coating system designed to last the
required life of the structure.<<PARAGRAPH_END>>
<<PARAGRAPH>>d)
If bimetallic corrosion (corrosion due to contact between dissimilar materials: metals and/or alloys) is
possible, additional protective measures should be considered (see ISO 14713-2).<<PARAGRAPH_END>>
<<PARAGRAPH>>e)
Where the coated iron and steel are likely to be in contact with other building materials, special
consideration should be given to the contact area; e.g. the use of paint, tapes or plastic foils should be
considered.<<PARAGRAPH_END>>
<<PARAGRAPH>>f)
Hot dip galvanizing, sherardizing, mechanical coating, zinc flake coating or electroplating can be provided
only in works; thermal spraying can be applied in works or on site. When paint is to be applied to a zinc
coating, the application is more readily controlled in works but, where there is a likelihood of substantial
damage occurring during transportation and erection, specifiers may prefer to apply the final paint coat on
site. The application of a powder coating on metal coated steel can only be done in works.<<PARAGRAPH_END>>
<<PARAGRAPH>>Where the total system is applied offsite, the specification has to cover the need for care at all stages to
prevent damage to the finished iron and steel and set out repair procedures to the coating once the
steelwork is erected.<<PARAGRAPH_END>>
<<HEADING level=3>>4
© ISO 2009 – All rights reserved<<HEADING_END>>
<<PAGE_END>>
<<PAGE_11>>
<<PARAGRAPH>>BS EN ISO 14713-1:2009<<PARAGRAPH_END>>
<<HEADING level=3>>ISO 14713-1:2009(E)<<HEADING_END>>
<<PARAGRAPH>>g)
Hot dip galvanizing (in accordance with ISO 1461), sherardizing (in accordance with EN 13811) or
thermal spraying (in accordance with ISO 2063) should take place after bending and other forms of
fabrication.<<PARAGRAPH_END>>
<<PARAGRAPH>>h)
Methods of marking parts shall not have an influence on the quality of the pre-treatment operations prior
to coating.<<PARAGRAPH_END>>
<<PARAGRAPH>>i)
Precautions may be required to minimize the likelihood of deformation during processing or subsequently.<<PARAGRAPH_END>>
<<PARAGRAPH>>j)
The conditions experienced by the articles during coating application may also need to be considered.<<PARAGRAPH_END>>
<<HEADING level=3>>6.2 Design for application of different zinc coating processes<<HEADING_END>>
<<PARAGRAPH>>The design practice for hot dip coating differs from that for other zinc coating systems. ISO 14713-2 provides
guidance on the design for hot dip coatings. This supplements the general principles of good design for steel
structures.<<PARAGRAPH_END>>
<<PARAGRAPH>>The design practice for sherardized coatings can be found in ISO 14713-3.<<PARAGRAPH_END>>
<<PARAGRAPH>>The design for zinc thermal spraying should be discussed with the thermal sprayer at an early stage so that
adequate provision is made for access to all areas of the article (see EN 15520).<<PARAGRAPH_END>>
<<PARAGRAPH>>The design for electroplating with zinc follows the general design principles for electroplating and these are
not given here. The design for mechanical coating is best discussed with specialist applicators; in general,
these processes are most suitable for small parts which can be tumbled in a barrel but specialist plants may
be available for other shapes.<<PARAGRAPH_END>>
<<HEADING level=3>>6.3 Tubes and hollow sections<<HEADING_END>>
<<HEADING level=3>>6.3.1
General<<HEADING_END>>
<<PARAGRAPH>>If they are dry and hermetically sealed, the internal surfaces of tubes and hollow sections will not need
protection. Where hollow sections are fully exposed to the weather, or interior environments that might give
rise to condensation, and are not hermetically sealed, consideration should be given to the need for both
internal and external protection.<<PARAGRAPH_END>>
<<HEADING level=3>>6.3.2
Corrosion protection of internal and external surfaces<<HEADING_END>>
<<PARAGRAPH>>Hot dip galvanizing gives equal thickness internally and externally. There are some special products where
the thickness of the coating is different on internal and external surfaces, e.g. tubes for water distribution
systems (see EN 10240). When tubes and hollow sections are hot dip galvanized after assembly into
structures, drainage/venting holes should be provided for processing purposes (see ISO 14713-2).<<PARAGRAPH_END>>
<<PARAGRAPH>>Sherardizing gives equal thickness internally and externally. No precautions are needed for hollow sections.
When tubes are sherardized, the zinc dust and sand mixture should be loaded into the tubes before starting
the thermal diffusion process (see ISO 14713-3)<<PARAGRAPH_END>>
<<HEADING level=3>>6.4 Connections<<HEADING_END>>
<<HEADING level=3>>6.4.1
Fastenings to be used with hot dip galvanized, sherardized or thermal sprayed coatings<<HEADING_END>>
<<PARAGRAPH>>The protective treatment of bolts, nuts and other parts of the structural connections should be given careful
consideration. Ideally, their protective treatment should provide a similar performance to that specified for the
general surfaces. Specific requirements are given in the appropriate product International Standards (e.g.
ISO 10684) and in a series of International Standards for coatings on fasteners which are in the course of
preparation/publication.<<PARAGRAPH_END>>
<<HEADING level=3>>© ISO 2009 – All rights reserved
5<<HEADING_END>>
<<PAGE_END>>
<<PAGE_12>>
<<PARAGRAPH>>BS EN ISO 14713-1:2009<<PARAGRAPH_END>>
<<HEADING level=3>>ISO 14713-1:2009(E)<<HEADING_END>>
<<PARAGRAPH>>Hot dip galvanized (see, for example, ISO 1461 which covers specified minimum coating thicknesses up to
55 µm), sherardized, or other coatings on steel fasteners should be considered. Alternatively, stainless steel
fasteners can be used; for precautions to take in order to minimize the potential for bimetallic corrosion,
see 7.9.<<PARAGRAPH_END>>
<<PARAGRAPH>>The mating surfaces of connections made with high-strength friction-grip bolts should be given special
treatment. It is not necessary to remove thermally sprayed, sheradized or hot dip coatings from such areas to
obtain an adequate coefficient of friction. However, consideration has to be given to any long-term slip or
creep-avoidance requirements and to any necessary adjustments to the assembly dimensions.<<PARAGRAPH_END>>
<<HEADING level=3>>6.4.2
Welding considerations related to coatings<<HEADING_END>>
<<PARAGRAPH>>It is recommended to weld prior to hot dip galvanizing, sherardizing or thermal spraying. The use of welding
anti-spatter sprays that cannot be removed in the pretreatment process at the galvanizers' works should be
avoided. For this reason, where welding sprays are used, low silicone, water-soluble sprays are
recommended. After welding, the surface should be prepared to the standard specified for preparing the
steelwork overall before applying the protective coating process. Welding should be balanced (i.e. equal
amounts on each side of the main axis) to avoid introducing unbalanced stresses in a structure. Welding
residues have to be removed before coating. The normal pretreatments for thermal spraying are usually
sufficient for this purpose but extra pretreatment may be needed for hot dip galvanizing; in particular, weld
slag should be removed separately. Some forms of welding leave alkaline deposits behind. These have to be
removed by blast-cleaning followed by washing with clean water before applying thermally-sprayed coatings.
(This does not apply to hot dip galvanizing and sherardizing where the pretreatment process removes alkaline
deposits.)<<PARAGRAPH_END>>
<<PARAGRAPH>>It is desirable that fabrication takes place without the use of a blast primer, as this has to be removed before
hot dipping, sherardizing or thermal spraying.<<PARAGRAPH_END>>
<<PARAGRAPH>>Where welding takes place after hot dip galvanizing, sherardizing or thermal spraying, it is preferable, before
welding, to remove the coating locally in the area of the weld to ensure the highest quality weld. After welding,
protection should be appropriately restored locally by thermal spraying, “solder sticks” and/or zinc dust paints.<<PARAGRAPH_END>>
<<PARAGRAPH>>It is not recommended to weld sherardized articles, but spot-welding may be possible in certain applications.<<PARAGRAPH_END>>
<<PARAGRAPH>>After welding of coated steels, the surface should be prepared to the standard specified for preparing the
steelwork overall before applying paint or fusion-bonded powder coatings.<<PARAGRAPH_END>>
<<PARAGRAPH>>Assemblies comprising different metals needing different pretreatments should be discussed with the
processor.<<PARAGRAPH_END>>
<<PARAGRAPH>>Welding of zinc coated parts must be done with appropriate local air ventilation in accordance with health and
safety regulations.<<PARAGRAPH_END>>
<<HEADING level=3>>6.4.3
Brazing or soldering<<HEADING_END>>
<<PARAGRAPH>>Soft soldered assemblies cannot be hot dip galvanized or sherardized and brazing should be avoided if
possible — many types of brazing are unsuitable for hot dip galvanizing or sherardizing. The galvanizer or
sherardizer should be consulted if brazing is being considered.<<PARAGRAPH_END>>
<<PARAGRAPH>>Since corrosive fluxes may be used in these processes, removal of flux residues after the coating process is
essential to avoid corrosion of the coated parts; the design of these parts should facilitate this.<<PARAGRAPH_END>>
<<HEADING level=3>>6.5 Duplex systems<<HEADING_END>>
<<PARAGRAPH>>ISO 12944-5 and EN 13438 give information on organic coatings which are applied to hot dip galvanized or
sherardized coatings. When such an organic coating has been applied, the term “duplex system” is used to
describe the combination of coatings — historically, this term was most commonly used to describe organic
coatings on hot dip galvanized articles.<<PARAGRAPH_END>>
<<HEADING level=3>>6
© ISO 2009 – All rights reserved<<HEADING_END>>
<<PAGE_END>>
<<PAGE_13>>
<<PARAGRAPH>>BS EN ISO 14713-1:2009<<PARAGRAPH_END>>
<<HEADING level=3>>ISO 14713-1:2009(E)<<HEADING_END>>
<<PARAGRAPH>>NOTE
EN 15773 deals with quality and communications requirements in the supply chain when specifying the supply
of duplex systems.<<PARAGRAPH_END>>
<<PARAGRAPH>>The life of a zinc coated steel structure is longer than the life of the zinc coating system that is initially applied
to it, as some steel can be lost by corrosion before a structure becomes unserviceable. If it is necessary to
prolong the life of the zinc coating, maintenance has to take place before any steel rusting occurs and
preferably while at least 20 µm to 30 µm of zinc coating remains. This gives a maintained zinc coating plus
organic coating system a longer total life than a simple organic coating.<<PARAGRAPH_END>>
<<PARAGRAPH>>The total life of a zinc coating plus organic coating system is usually significantly greater than the sum of the
lives of the zinc coating and protective organic coating. There is a synergistic effect, i.e. the presence of zinc
coatings reduces under-rusting of the paint film; the paint preserves the zinc coating from early corrosion.
Where it is desired to retain a reasonably intact layer of paint as a basis for maintenance, the initially applied
paint system should have extra thickness.<<PARAGRAPH_END>>
<<PARAGRAPH>>Maintenance usually takes place when the zinc coating loses its appearance or becomes degraded. Zinc
coatings usually take longer to degrade than paint. Hence a zinc coating may be recommended for 20 years
or more up to first maintenance, whereas the same coating when covered by paint is, for reasons of
appearance of the paint, recommended for only 10 years up to first maintenance. It should also be noted that
an area of degraded paint can retain moisture and hence hasten the corrosion of metal, particularly on a
surface not washed by rain.<<PARAGRAPH_END>>
<<PARAGRAPH>>If maintenance is delayed until the zinc coating has been consumed and rusting has started, the iron and steel
have to be maintained in the same way as rusted painted steel.<<PARAGRAPH_END>>
<<HEADING level=3>>6.6 Maintenance<<HEADING_END>>
<<PARAGRAPH>>Zinc coatings may be left unmaintained if the corrosion rate of the coating is insufficient to affect the
performance of the structure in its designed period of use. If a longer life span is required, maintenance of the
coating should be carried out by stripping and re-galvanizing (part of) the structure or by painting while some
original coating remains.<<PARAGRAPH_END>>
<<HEADING level=3>>7
Corrosion in different environments<<HEADING_END>>
<<HEADING level=3>>7.1 Atmospheric exposure<<HEADING_END>>
<<PARAGRAPH>>The corrosion rate of a zinc coating is affected by the time for which it is exposed to wetness, air pollution and
contamination of the surface, but the corrosion rates are much slower than for steel and often decrease with
time. General information on the atmospheric corrosion rate for zinc is given in ISO 9224.<<PARAGRAPH_END>>
<<PARAGRAPH>>Table 1 gives basic groups of environments (related to ISO 9223). Where the relative humidity is below
60 %, the corrosion rate of iron and steel is negligible and they may not require zinc coating, e.g. inside
many buildings. Zinc coating with or without painting may, however, be required for appearance or for
reasons of hygiene, e.g. in a food factory. When the relative humidity is higher than 60 % or where they
are exposed to wet or immersed conditions or prolonged condensation then, like most metals, iron and
steel are subject to more serious corrosion. Contaminants deposited on the surface, notably chlorides
and sulfates, accelerate attack. Substances that deposit on the surface of the iron and steel increase
corrosion if they absorb moisture or go into solution on the surface of the iron and steel. The temperature
also influences the corrosion rate of unprotected iron and steel and temperature fluctuations have a
stronger effect than the average temperature value.<<PARAGRAPH_END>>
<<PARAGRAPH>>The micro-environment, i.e. the conditions prevailing around the structure, is also important because it allows
a more precise assessment of the likely conditions than study of the basic climate alone. It is not always
known at the planning stage of a project. Every effort should be made to identify it accurately, however,
because it is an important factor in the total environment against which corrosion protection is required. An
example of a micro-climate is the underside of a bridge (particularly over water).<<PARAGRAPH_END>>
<<HEADING level=3>>© ISO 2009 – All rights reserved
7<<HEADING_END>>
<<PAGE_END>>
<<PAGE_14>>
<<PARAGRAPH>>BS EN ISO 14713-1:2009<<PARAGRAPH_END>>
<<HEADING level=3>>ISO 14713-1:2009(E)<<HEADING_END>>
