Repository: Viswazgummadi/RAG_P01

# Retrieval-Augmented Generation (RAG) System for Technical Document Analysis

## Overview
This project implements a Retrieval-Augmented Generation (RAG) system for analyzing technical documents, particularly standards and specifications. It integrates advanced NLP techniques, including document preprocessing, vector database creation, and fine-tuned language model inference, to generate accurate and context-aware responses to user queries.

### Vector Database Creation
- **Text Chunking:**
  - Implements `RecursiveCharacterTextSplitter` for content segmentation.
  - Optimizes chunk size and overlap for retrieval efficiency.
- **Embedding Generation:**

File: data2/ENBS/BS EN ISO 14713 -1_2009_,_Zinc_Coatings/BS EN ISO 14713 -1_2009_,_Zinc_Coatings.txt (part 2 of 3)
<<DOCUMENT_START>>
<<PARAGRAPH>>The corrosion of steelwork inside buildings is dependent upon the internal environment but in “normal”
atmospheres, e.g. dry and heated, it is insignificant. Steelwork in the perimeter walls of buildings is influenced
by the configuration within the perimeter wall, e.g. steelwork without direct contact with the outer leaf of a wall
comprising two parts separated by an air space is at less risk of corrosion than steelwork in contact with or
embedded in the outer leaf. Buildings containing industrial processes, chemical environments, wet or
contaminated environments should be given special consideration. Steelwork which is partially sheltered, e.g.
farm barns and aircraft hangars, should be considered as being subject to the exterior environment.<<PARAGRAPH_END>>
<<PARAGRAPH>>Table 1 also sets out an indication of the likely range of corrosion rates which are applicable to zinc coatings
exposed to the different types of corrosivity category dealt with in ISO 9223.<<PARAGRAPH_END>>
<<HEADING level=3>>8
© ISO 2009 – All rights reserved<<HEADING_END>>
<<PAGE_END>>
<<PAGE_15>>
<<PARAGRAPH>>BS EN ISO 14713-1:2009<<PARAGRAPH_END>>
<<HEADING level=3>>ISO 14713-1:2009(E)<<HEADING_END>>
<<HEADING level=3>>Table 1 — Description of typical atmospheric environments<<HEADING_END>>
<<HEADING level=3>>related to the estimation of corrosivity categories<<HEADING_END>>
<<HEADING level=3>>Typical environments (examples)
Corrosivity category C
Corrosion rate for zinc<<HEADING_END>>
<<HEADING level=3>>(based upon one year
exposures),  r corr  (µm ⋅ a − 1 )<<HEADING_END>>
<<HEADING level=3>>Indoor
Outdoor<<HEADING_END>>
<<HEADING level=3>>and corrosion level<<HEADING_END>>
<<PARAGRAPH>>C1
r corr   u  0,1<<PARAGRAPH_END>>
<<PARAGRAPH>>Heated spaces with low relative humidity
and insignificant pollution, e.g. offices,
schools, museums<<PARAGRAPH_END>>
<<PARAGRAPH>>Dry or cold zone, atmospheric environment with very low
pollution and time of wetness, e.g. certain deserts, central
Arctic/Antarctica<<PARAGRAPH_END>>
<<PARAGRAPH>>Very low<<PARAGRAPH_END>>
<<PARAGRAPH>>Unheated spaces with varying
temperature and relative humidity. Low
frequency of condensation and low
pollution, e.g. storage, sport halls<<PARAGRAPH_END>>
<<PARAGRAPH>>Temperate zone, atmospheric environment with low
pollution (SO 2   <  5 µg/m 3 ), e.g.: rural areas, small towns.
Dry or cold zone, atmospheric environment with short time
of wetness, e.g. deserts, sub-arctic areas<<PARAGRAPH_END>>
<<PARAGRAPH>>C2
0,1  <   r corr   u  0,7<<PARAGRAPH_END>>
<<PARAGRAPH>>Low<<PARAGRAPH_END>>
<<PARAGRAPH>>Spaces with moderate frequency of
condensation and moderate pollution from
production process, e.g. food-processing
plants, laundries, breweries, dairies<<PARAGRAPH_END>>
<<PARAGRAPH>>Temperate zone, atmospheric environment with medium
pollution (SO 2 : 5 µg/m 3  to 30 µg/m 3 ) or some effect of
chlorides, e.g. urban areas, coastal areas with low
deposition of chlorides, subtropical and tropical zones with
atmosphere with low pollution<<PARAGRAPH_END>>
<<PARAGRAPH>>C3
0,7  <   r corr   u  2<<PARAGRAPH_END>>
<<PARAGRAPH>>Medium<<PARAGRAPH_END>>
<<PARAGRAPH>>Spaces with high frequency of
condensation and high pollution from
production process, e.g. industrial
processing plants, swimming pools<<PARAGRAPH_END>>
<<PARAGRAPH>>Temperate zone, atmospheric environment with high
pollution (SO 2 : 30 µg/m 3  to 90 µg/m 3 ) or substantial effect
of chlorides, e.g. polluted urban areas, industrial areas,
coastal areas without spray of salt water, exposure to
strong effect of de-icing salts, subtropical and tropical
zones with atmosphere with medium pollution<<PARAGRAPH_END>>
<<PARAGRAPH>>C4
2  <   r corr   u  4<<PARAGRAPH_END>>
<<PARAGRAPH>>High<<PARAGRAPH_END>>
<<PARAGRAPH>>Spaces with very high frequency of
condensation and/or with high pollution
from production process, e.g. mines,
caverns for industrial purposes,
unventilated sheds in subtropical and
tropical zones<<PARAGRAPH_END>>
<<PARAGRAPH>>Temperate
and
subtropical
zones,
atmospheric
environment with very high pollution (SO 2 : 90 µg/m 3  to
250 µg/m 3 ) and/or important effect of chlorides, e.g.
industrial areas, coastal areas, sheltered positions on
coastline<<PARAGRAPH_END>>
<<PARAGRAPH>>C5
4  <   r corr   u  8<<PARAGRAPH_END>>
<<PARAGRAPH>>Very high<<PARAGRAPH_END>>
<<PARAGRAPH>>Spaces with almost permanent
condensation or extensive periods of
exposure to extreme humidity effects
and/or with high pollution from production
process, e.g. unventilated sheds in humid
tropical zones with penetration of outdoor
pollution including airborne chlorides and
corrosion-stimulating particulate matter<<PARAGRAPH_END>>
<<PARAGRAPH>>Subtropical and tropical zones (very high time of wetness),
atmospheric environment with very high pollution (SO 2
higher than 250 µg/m 3 ), including accompanying and
production pollution and/or strong effect of chlorides, e.g.
extreme industrial areas, coastal and offshore areas with
occasional contact with salt spray<<PARAGRAPH_END>>
<<PARAGRAPH>>CX
8  <   r corr   u  25<<PARAGRAPH_END>>
<<PARAGRAPH>>Extreme<<PARAGRAPH_END>>
<<PARAGRAPH>>NOTE 1
Deposition of chlorides in coastal areas is strongly dependent on the variables influencing the transport inland of sea-salt, such as wind
direction, wind velocity, local topography, wind sheltering islands beyond the coast, distance of the site from the sea, etc.<<PARAGRAPH_END>>
<<PARAGRAPH>>NOTE 2
Extreme influence of chlorides, which is typical of marine splashing or heavy salt spray, is beyond the scope of ISO 9223.<<PARAGRAPH_END>>
<<PARAGRAPH>>NOTE 3
Corrosivity classification of specific service atmospheres, e.g. in chemical industries, is beyond the scope of ISO 9223.<<PARAGRAPH_END>>
<<PARAGRAPH>>NOTE 4
Sheltered and not rain-washed surfaces, in a marine atmospheric environment where chlorides are deposited, can experience a higher
corrosivity category due to the presence of hygroscopic salts.<<PARAGRAPH_END>>
<<PARAGRAPH>>NOTE 5
In environments with an expected “CX category”, it is recommended to determine the atmospheric corrosivity classification from one year
corrosion losses. ISO 9223 is currently under revision; category “CX” will be included in the revised document.<<PARAGRAPH_END>>
<<PARAGRAPH>>NOTE 6
The concentration of sulfur dioxide (SO 2 ) should be determined during at least 1 year and is expressed as the annual average.<<PARAGRAPH_END>>
<<PARAGRAPH>>NOTE 7
Detailed descriptions of types of indoor environments within corrosivity categories C1 and C2 is given in ISO 11844-1. Indoor corrosivity
categories IC1 to IC5 are defined and classified.<<PARAGRAPH_END>>
<<PARAGRAPH>>NOTE 8
The classification criterion is based on the methods of determination of corrosion rates of standard specimens for the evaluation of corrosivity
(see ISO 9226).<<PARAGRAPH_END>>
<<PARAGRAPH>>NOTE 9
The thickness-loss values are identical to those given in ISO 9223, except that, for rates of 2 µm (per year) or more, the figures are rounded to
whole numbers.<<PARAGRAPH_END>>
<<PARAGRAPH>>NOTE 10
The zinc reference material is characterized in ISO 9226.<<PARAGRAPH_END>>
<<PARAGRAPH>>NOTE 11
Corrosion rates exceeding the upper limits in category C5 are considered as extreme. Corrosivity category CX refers to specific marine and
marine/industrial environments.<<PARAGRAPH_END>>
<<PARAGRAPH>>NOTE 12
To a first approximation, the corrosion of all metallic zinc surfaces is at the same rate in a particular environment. Iron and steel will normally
corrode 10 to 40 times faster than zinc, the higher ratios usually being in high-chloride environments. The data is related to data on flat sheet given in
ISO 9223 and ISO 9224.<<PARAGRAPH_END>>
<<PARAGRAPH>>NOTE 13
Change in atmospheric environments occurs with time. For many regions, the concentrations of pollutants (particularly SO 2 ) in the atmosphere
have reduced with time. This has lead to a lowering of the corrosivity category for these regions. This has, in turn, lead to the zinc coatings experiencing
lower corrosion rates compared to historical corrosion performance data. Other regions have experienced increasing pollution and industrial activity and
therefore would be expected to develop environments more accurately described by higher corrosivity categories.<<PARAGRAPH_END>>
<<PARAGRAPH>>NOTE 14
The corrosion rate for zinc and for zinc-iron alloy layers are approximately the same.<<PARAGRAPH_END>>
<<HEADING level=3>>© ISO 2009 – All rights reserved
9<<HEADING_END>>
<<TABLE_1>>
| Corrosivity category C                                                                                                                                       | Typical environments (examples)            |                                                              |
| Corrosion rate for zinc                                                                                                                                      | Indoor Outdoor                             |                                                              |
| (based upon one year                                                                                                                                         |                                            |                                                              |
| exposures), rcorr (µm⋅a−1)                                                                                                                                   |                                            |                                                              |
| and corrosion level                                                                                                                                          |                                            |                                                              |
|:-------------------------------------------------------------------------------------------------------------------------------------------------------------|:-------------------------------------------|:-------------------------------------------------------------|
| C1                                                                                                                                                           | Heated spaces with low relative humidity   | Dry or cold zone, atmospheric environment with very low      |
| r corr u 0,1                                                                                                                                                 | and insignificant pollution, e.g. offices, | pollution and time of wetness, e.g. certain deserts, central |
| Very low                                                                                                                                                     | schools, museums                           | Arctic/Antarctica                                            |
| C2                                                                                                                                                           | Unheated spaces with varying               | Temperate zone, atmospheric environment with low             |
| 0,1 < r corr u 0,7                                                                                                                                           | temperature and relative humidity. Low     | pollution (SO < 5 µg/m3), e.g.: rural areas, small towns.    |
| Low                                                                                                                                                          | frequency of condensation and low          | 2                                                            |
|                                                                                                                                                              | pollution, e.g. storage, sport halls       | Dry or cold zone, atmospheric environment with short time    |
|                                                                                                                                                              |                                            | of wetness, e.g. deserts, sub-arctic areas                   |
| C3                                                                                                                                                           | Spaces with moderate frequency of          | Temperate zone, atmospheric environment with medium          |
| 0,7 < r corr u 2                                                                                                                                             | condensation and moderate pollution from   | pollution (SO : 5 µg/m3 to 30 µg/m3) or some effect of       |
| Medium                                                                                                                                                       | production process, e.g. food-processing   | 2                                                            |
|                                                                                                                                                              | plants, laundries, breweries, dairies      | chlorides, e.g. urban areas, coastal areas with low          |
|                                                                                                                                                              |                                            | deposition of chlorides, subtropical and tropical zones with |
|                                                                                                                                                              |                                            | atmosphere with low pollution                                |
| C4                                                                                                                                                           | Spaces with high frequency of              | Temperate zone, atmospheric environment with high            |
| 2 < r corr u 4                                                                                                                                               | condensation and high pollution from       | pollution (SO : 30 µg/m3 to 90 µg/m3) or substantial effect  |
| High                                                                                                                                                         | production process, e.g. industrial        | 2                                                            |
|                                                                                                                                                              | processing plants, swimming pools          | of chlorides, e.g. polluted urban areas, industrial areas,   |
|                                                                                                                                                              |                                            | coastal areas without spray of salt water, exposure to       |
|                                                                                                                                                              |                                            | strong effect of de-icing salts, subtropical and tropical    |
|                                                                                                                                                              |                                            | zones with atmosphere with medium pollution                  |
| C5                                                                                                                                                           | Spaces with very high frequency of         | Temperate and subtropical zones, atmospheric                 |
| 4 < r corr u 8                                                                                                                                               | condensation and/or with high pollution    | environment with very high pollution (SO : 90 µg/m3 to       |
| Very high                                                                                                                                                    | from production process, e.g. mines,       | 2                                                            |
|                                                                                                                                                              | caverns for industrial purposes,           | 250 µg/m3) and/or important effect of chlorides, e.g.        |
|                                                                                                                                                              | unventilated sheds in subtropical and      | industrial areas, coastal areas, sheltered positions on      |
|                                                                                                                                                              | tropical zones                             | coastline                                                    |
| CX                                                                                                                                                           | Spaces with almost permanent               | Subtropical and tropical zones (very high time of wetness),  |
| 8 < r corr u 25                                                                                                                                              | condensation or extensive periods of       | atmospheric environment with very high pollution (SO         |
| Extreme                                                                                                                                                      | exposure to extreme humidity effects       | 2                                                            |
|                                                                                                                                                              | and/or with high pollution from production | higher than 250 µg/m3), including accompanying and           |
|                                                                                                                                                              | process, e.g. unventilated sheds in humid  | production pollution and/or strong effect of chlorides, e.g. |
|                                                                                                                                                              | tropical zones with penetration of outdoor | extreme industrial areas, coastal and offshore areas with    |
|                                                                                                                                                              | pollution including airborne chlorides and | occasional contact with salt spray                           |
|                                                                                                                                                              | corrosion-stimulating particulate matter   |                                                              |
| NOTE 1 Deposition of chlorides in coastal areas is strongly dependent on the variables influencing the transport inland of sea-salt, such as wind            |                                            |                                                              |
| direction, wind velocity, local topography, wind sheltering islands beyond the coast, distance of the site from the sea, etc.                                |                                            |                                                              |
| NOTE 2 Extreme influence of chlorides, which is typical of marine splashing or heavy salt spray, is beyond the scope of ISO 9223.                            |                                            |                                                              |
| NOTE 3 Corrosivity classification of specific service atmospheres, e.g. in chemical industries, is beyond the scope of ISO 9223.                             |                                            |                                                              |
| NOTE 4 Sheltered and not rain-washed surfaces, in a marine atmospheric environment where chlorides are deposited, can experience a higher                    |                                            |                                                              |
| corrosivity category due to the presence of hygroscopic salts.                                                                                               |                                            |                                                              |
| NOTE 5 In environments with an expected “CX category”, it is recommended to determine the atmospheric corrosivity classification from one year               |                                            |                                                              |
| corrosion losses. ISO 9223 is currently under revision; category “CX” will be included in the revised document.                                              |                                            |                                                              |
| NOTE 6 The concentration of sulfur dioxide (SO) should be determined during at least 1 year and is expressed as the annual average.                          |                                            |                                                              |
| 2                                                                                                                                                            |                                            |                                                              |
| NOTE 7 Detailed descriptions of types of indoor environments within corrosivity categories C1 and C2 is given in ISO 11844-1. Indoor corrosivity             |                                            |                                                              |
| categories IC1 to IC5 are defined and classified.                                                                                                            |                                            |                                                              |
| NOTE 8 The classification criterion is based on the methods of determination of corrosion rates of standard specimens for the evaluation of corrosivity      |                                            |                                                              |
| (see ISO 9226).                                                                                                                                              |                                            |                                                              |
| NOTE 9 The thickness-loss values are identical to those given in ISO 9223, except that, for rates of 2 µm (per year) or more, the figures are rounded to     |                                            |                                                              |
| whole numbers.                                                                                                                                               |                                            |                                                              |
| NOTE 10 The zinc reference material is characterized in ISO 9226.                                                                                            |                                            |                                                              |
| NOTE 11 Corrosion rates exceeding the upper limits in category C5 are considered as extreme. Corrosivity category CX refers to specific marine and           |                                            |                                                              |
| marine/industrial environments.                                                                                                                              |                                            |                                                              |
| NOTE 12 To a first approximation, the corrosion of all metallic zinc surfaces is at the same rate in a particular environment. Iron and steel will normally  |                                            |                                                              |
| corrode 10 to 40 times faster than zinc, the higher ratios usually being in high-chloride environments. The data is related to data on flat sheet given in   |                                            |                                                              |
| ISO 9223 and ISO 9224.                                                                                                                                       |                                            |                                                              |
| NOTE 13 Change in atmospheric environments occurs with time. For many regions, the concentrations of pollutants (particularly SO ) in the atmosphere         |                                            |                                                              |
| 2                                                                                                                                                            |                                            |                                                              |
| have reduced with time. This has lead to a lowering of the corrosivity category for these regions. This has, in turn, lead to the zinc coatings experiencing |                                            |                                                              |
| lower corrosion rates compared to historical corrosion performance data. Other regions have experienced increasing pollution and industrial activity and     |                                            |                                                              |
| therefore would be expected to develop environments more accurately described by higher corrosivity categories.                                              |                                            |                                                              |
| NOTE 14 The corrosion rate for zinc and for zinc-iron alloy layers are approximately the same.                                                               |                                            |                                                              |
<<TABLE_END>>
<<PAGE_END>>
<<PAGE_16>>
<<PARAGRAPH>>BS EN ISO 14713-1:2009<<PARAGRAPH_END>>
<<HEADING level=3>>ISO 14713-1:2009(E)<<HEADING_END>>
<<PARAGRAPH>>Table 2 indicates the life to first maintenance for a selection of zinc coatings exposed to the range of these
corrosivity categories. The minimum and maximum life expectancies are indicated for each chosen system
and durability class indicated. Durability is classified into the following classes:<<PARAGRAPH_END>>
<<PARAGRAPH>>a)
Very low (VL):
0 to  <  2 years<<PARAGRAPH_END>>
<<PARAGRAPH>>b)
Low (L):
2 to  <  5 years<<PARAGRAPH_END>>
<<PARAGRAPH>>c)
Medium (M):
5 to  <  10 years<<PARAGRAPH_END>>
<<PARAGRAPH>>d)
High (H):
10 to  <  20 years<<PARAGRAPH_END>>
<<PARAGRAPH>>e)
Very high (VH):
W  20 years<<PARAGRAPH_END>>
<<HEADING level=3>>7.2 Exposure to soils<<HEADING_END>>
<<PARAGRAPH>>The wide range in physical and chemical properties of soils (e.g. the pH variation from 2,6 to 12 and resistivity
from tens of ohms to approximately 100 k Ω ) and the gross inhomogeniety of soils means that corrosion of zinc
coatings in soils is rarely uniform in nature. Corrosion in soil is dependent on the mineral content, on the
nature of these minerals and on the organic components, water content and oxygen content (aerobic and
anaerobic corrosion). Corrosion rates in disturbed soil conditions are usually higher than in undisturbed soil.
General guidance on the corrosion likelihood in soil can also be found in EN 12501-1.<<PARAGRAPH_END>>
<<PARAGRAPH>>Lime-containing soils and sandy soils (provided that they are chloride-free) are, in general, least corrosive,
whilst clay soils and clay marl soils are corrosive to a limited extent. In bog and peat soils, the corrosiveness
depends on the total acid content.<<PARAGRAPH_END>>
<<PARAGRAPH>>Where major iron and steel structures such as pipelines, tunnels, and tank installations, pass through different
types of soil, increased corrosion (localized) can occur at isolated points (anodic areas) by the formation of
differential aeration cells. For some uses, e.g. earth reinforcement, a controlled backfill is used in conjunction
with a zinc coating.<<PARAGRAPH_END>>
<<PARAGRAPH>>Corrosion cells can also form at the soil/air and soil/ground-water level interfaces, leading possibly to
increased corrosion, and these areas should be given special consideration. Conversely, the application of
cathodic protection for structures in soil (or in water) can both modify the protective coating requirements and
lengthen their life. Specialist advice should be sought for full guidance on all conditions involved.<<PARAGRAPH_END>>
<<PARAGRAPH>>While the average annual corrosion rates for zinc coatings in most soils are less than 10 µm per annum, the
factors influencing corrosion in specific soil environments are complex and detailed expert advice should be
sought regarding individual exposure conditions.<<PARAGRAPH_END>>
<<HEADING level=3>>10
© ISO 2009 – All rights reserved<<HEADING_END>>
<<PAGE_END>>
<<PAGE_17>>
<<PARAGRAPH>>BS EN ISO 14713-1:2009<<PARAGRAPH_END>>
<<HEADING level=3>>ISO 14713-1:2009(E)<<HEADING_END>>
<<HEADING level=3>>Table 2 — Life to first maintenance for a selection of zinc<<HEADING_END>>
<<HEADING level=3>>coating systems in a range of corrosivity categories<<HEADING_END>>
<<HEADING level=3>>Selected corrosivity category (ISO 9223)<<HEADING_END>>
<<HEADING level=3>>Minimum
thickness<<HEADING_END>>
<<HEADING level=3>>life min./max. (years)
and durability class (VL, L, M, H, VH)
System
Reference<<HEADING_END>>
<<HEADING level=3>>standard<<HEADING_END>>
<<HEADING level=3>>µm<<HEADING_END>>
<<HEADING level=3>>C3
C4
C5
CX<<HEADING_END>>
<<PARAGRAPH>>85
40/ > 100
VH
20/40
VH
10/20
H
3/10
M<<PARAGRAPH_END>>
<<PARAGRAPH>>Hot dip galvanizing
ISO 1461<<PARAGRAPH_END>>
<<PARAGRAPH>>140
67/ > 100
VH
33/67
VH
17/33
VH
6/17
H<<PARAGRAPH_END>>
<<PARAGRAPH>>200
95/ > 100
VH
48/95
VH
24/48
VH
8/24
H<<PARAGRAPH_END>>
<<PARAGRAPH>>20
10/29
H
5/10
M
2/5
L
1/2
VL
Hot dip galvanized sheet
EN 10346<<PARAGRAPH_END>>
<<PARAGRAPH>>42
20/60
VH
10/20
H
5/10
M
2/5
L<<PARAGRAPH_END>>
<<PARAGRAPH>>Hot dip galvanized tube
EN 10240
55
26/79
VH
13/26
H
7/13
H
2/7
L<<PARAGRAPH_END>>
<<PARAGRAPH>>15
7/21
H
4/7
M
2/4
L
1/2
VL<<PARAGRAPH_END>>
<<PARAGRAPH>>Sheradizing
EN 13811<<PARAGRAPH_END>>
<<PARAGRAPH>>30
14/43
VH
7/14
H
4/7
M
2/4
VL<<PARAGRAPH_END>>
<<PARAGRAPH>>45
21/65
VH
11/25
H
6/11
M
3/6
L<<PARAGRAPH_END>>
<<PARAGRAPH>>5
2/7
L
1/2
VL
1/1
VL
0/1
VL
Electrodeposited sheet
ISO 2081<<PARAGRAPH_END>>
<<PARAGRAPH>>25
12/36
H
6/12
M
3/6
M
1/3
VL<<PARAGRAPH_END>>
<<PARAGRAPH>>8
4/11
M
2/4
L
1/2
VL
0/1
VL
Mechanical plating
ISO 12683<<PARAGRAPH_END>>
<<PARAGRAPH>>25
12/36
H
6/12
M
3/6
L
1/3
VL<<PARAGRAPH_END>>
<<PARAGRAPH>>NOTE 1
The figures for life have been rounded to whole numbers. The allocation of the durability designation is based upon the average of the
minimum and maximum of the calculated life to first maintenance, e.g. 85 µm zinc coating in corrosivity category C4 (corrosion rate for zinc between 2,1 µm
per annum and 4,2 µm per annum), gives expected durability of 85/2,1 = 40,746 years (rounded to 40 years) and 85/4,2 = 20,238 years (rounded to
20 years). Average durability of (20 + 40)/2 = 30 years – designated “VH”.<<PARAGRAPH_END>>
<<PARAGRAPH>>NOTE 2
Life to first maintenance of protective coating systems: The list of systems given in this table, classified by environment and typical time to first
maintenance, indicates the options open to the specifier. The recommended treatments listed for longer lives will always protect for shorter periods and are
often also economical for these shorter periods.<<PARAGRAPH_END>>
<<PARAGRAPH>>NOTE 3
This table can be applied to any zinc coating to determine the life to first maintenance. The corrosion rate for any given environment is
indicated by the corrosivity classification category, C3 to CX. The minimum and maximum life to first maintenance for the selected system is set out in the
body of this table.<<PARAGRAPH_END>>
<<PARAGRAPH>>NOTE 4
It is impossible to achieve an exactly uniform thickness of any type of coating. The third column of this table indicates the minimum average
coating thickness for each system. In practice, the overall mean is likely to be substantially in excess of this minimum, which is important as the zinc
coatings are able to provide protection to adjacent areas which can lose their coating prematurely.<<PARAGRAPH_END>>
<<PARAGRAPH>>NOTE 5
It should be noted that thickness requirements in EN 10240 are minimum local thickness requirements. Furthermore, the thickness quoted for
coatings in these tables may not match specified coating thicknesses in some standards.<<PARAGRAPH_END>>
<<PARAGRAPH>>NOTE 6
In this table, guidance is given for coatings applied to structural and cold-forming grades of hot dip galvanized sheet and cold-rolled sections,
on zinc electroplated sheet, on coatings thermally sprayed with zinc, on mechanically plated coatings, on sherardized coatings and for articles hot dip
galvanized after manufacture. Hot dip galvanized fabricated and semi-fabricated products made from thin material and fasteners and other centrifuged work
usually have intermediate thicknesses of coating (see also relevant product standards). As the life of all zinc coatings is approximately proportional to the
thickness or mass of zinc coating present, the relative performance of such intermediate thicknesses can readily be assessed.<<PARAGRAPH_END>>
<<PARAGRAPH>>NOTE 7
Zinc/aluminium alloy coatings (with 5 % to 55 % aluminium) usually last longer than pure zinc; pending wider use, they are not included in this
table. There is widespread technical literature available on these classes of materials.<<PARAGRAPH_END>>
<<PARAGRAPH>>NOTE 8
Thickness of hot dip galvanizing on products: ISO 1461 specifies the standard hot dip galvanized coating at the equivalent of 85 µm minimum
for steel  >  6 mm thick. Thinner steel, automatically hot dip galvanized tubes and centrifugal work (usually threaded work and fittings) have thinner coatings,
but these are usually greater than 45 µm. Where it is desired to use coatings of different thicknesses to those stated, their lives can be ascertained by
calculation; the life of a zinc coating is (to a first approximation) proportional to its thickness. For tubes, EN 10240 includes an option for the purchaser to
specify a thicker coating requirement which will give an extended service life. Hot dip galvanized coatings thicker than 85 µm are not specified in ISO 1461
but the general provisions of that International Standard apply and, together with specific thickness figures, may form a specification capable of third-party
verification. It is essential to know the composition of the steel to be used and the galvanizer should be consulted before specifying, as these thicker
coatings may not be available for all types of steel. Where the steel is suitable, thick coatings may be specified.<<PARAGRAPH_END>>
<<PARAGRAPH>>NOTE 9
Thickness of sherardizing on products: EN 13811 specifies coating thickness of 3 classes up to 45 µm, but for special applications a higher
thickness may be appropriate. Thicker coatings up to 75 µm can be considered. The sherardizer should be consulted where thicker coatings are required,
as a thicker coating may not be available for all types of steel.<<PARAGRAPH_END>>
<<PARAGRAPH>>NOTE 10
Thermal spray coatings. These coatings are normally used as part of a corrosion protection system after receiving a sealing coat. The
performance of the coating system is highly dependent upon this being carried out effectively. No data is provided for performance in this part of
ISO 14713. Further guidance can be found in EN 15520.<<PARAGRAPH_END>>
<<HEADING level=3>>© ISO 2009 – All rights reserved
11<<HEADING_END>>
<<TABLE_1>>
| System                                                                                                                                                           | Reference   | Minimum     | Selected corrosivity category (ISO 9223)   |    |       |    |       |    |      |    |
|                                                                                                                                                                  | standard    | thickness   | life min./max. (years)                     |    |       |    |       |    |      |    |
|                                                                                                                                                                  |             | µm          | and durability class (VL, L, M, H, VH)     |    |       |    |       |    |      |    |
|:-----------------------------------------------------------------------------------------------------------------------------------------------------------------|:------------|:------------|:-------------------------------------------|:---|:------|:---|:------|:---|:-----|:---|
|                                                                                                                                                                  |             |             | C3                                         |    | C4    |    | C5    |    | CX   |    |
| Hot dip galvanizing                                                                                                                                              | ISO 1461    | 85          | 40/>100                                    | VH | 20/40 | VH | 10/20 | H  | 3/10 | M  |
|                                                                                                                                                                  |             | 140         | 67/>100                                    | VH | 33/67 | VH | 17/33 | VH | 6/17 | H  |
|                                                                                                                                                                  |             | 200         | 95/>100                                    | VH | 48/95 | VH | 24/48 | VH | 8/24 | H  |
| Hot dip galvanized sheet                                                                                                                                         | EN 10346    | 20          | 10/29                                      | H  | 5/10  | M  | 2/5   | L  | 1/2  | VL |
|                                                                                                                                                                  |             | 42          | 20/60                                      | VH | 10/20 | H  | 5/10  | M  | 2/5  | L  |
