Repository: Viswazgummadi/RAG_P01

# Retrieval-Augmented Generation (RAG) System for Technical Document Analysis

## Overview
This project implements a Retrieval-Augmented Generation (RAG) system for analyzing technical documents, particularly standards and specifications. It integrates advanced NLP techniques, including document preprocessing, vector database creation, and fine-tuned language model inference, to generate accurate and context-aware responses to user queries.

### Vector Database Creation
- **Text Chunking:**
  - Implements `RecursiveCharacterTextSplitter` for content segmentation.
  - Optimizes chunk size and overlap for retrieval efficiency.
- **Embedding Generation:**

File: data2/ENBS/BS EN ISO 14713 -1_2009_,_Zinc_Coatings/BS EN ISO 14713 -1_2009_,_Zinc_Coatings.txt (part 3 of 3)
<<DOCUMENT_START>>
| Hot dip galvanized tube                                                                                                                                          | EN 10240    | 55          | 26/79                                      | VH | 13/26 | H  | 7/13  | H  | 2/7  | L  |
| Sheradizing                                                                                                                                                      | EN 13811    | 15          | 7/21                                       | H  | 4/7   | M  | 2/4   | L  | 1/2  | VL |
|                                                                                                                                                                  |             | 30          | 14/43                                      | VH | 7/14  | H  | 4/7   | M  | 2/4  | VL |
|                                                                                                                                                                  |             | 45          | 21/65                                      | VH | 11/25 | H  | 6/11  | M  | 3/6  | L  |
| Electrodeposited sheet                                                                                                                                           | ISO 2081    | 5           | 2/7                                        | L  | 1/2   | VL | 1/1   | VL | 0/1  | VL |
|                                                                                                                                                                  |             | 25          | 12/36                                      | H  | 6/12  | M  | 3/6   | M  | 1/3  | VL |
| Mechanical plating                                                                                                                                               | ISO 12683   | 8           | 4/11                                       | M  | 2/4   | L  | 1/2   | VL | 0/1  | VL |
|                                                                                                                                                                  |             | 25          | 12/36                                      | H  | 6/12  | M  | 3/6   | L  | 1/3  | VL |
| NOTE 1 The figures for life have been rounded to whole numbers. The allocation of the durability designation is based upon the average of the                    |             |             |                                            |    |       |    |       |    |      |    |
| minimum and maximum of the calculated life to first maintenance, e.g. 85 µm zinc coating in corrosivity category C4 (corrosion rate for zinc between 2,1 µm      |             |             |                                            |    |       |    |       |    |      |    |
| per annum and 4,2 µm per annum), gives expected durability of 85/2,1 = 40,746 years (rounded to 40 years) and 85/4,2 = 20,238 years (rounded to                  |             |             |                                            |    |       |    |       |    |      |    |
| 20 years). Average durability of (20 + 40)/2 = 30 years – designated “VH”.                                                                                       |             |             |                                            |    |       |    |       |    |      |    |
| NOTE 2 Life to first maintenance of protective coating systems: The list of systems given in this table, classified by environment and typical time to first     |             |             |                                            |    |       |    |       |    |      |    |
| maintenance, indicates the options open to the specifier. The recommended treatments listed for longer lives will always protect for shorter periods and are     |             |             |                                            |    |       |    |       |    |      |    |
| often also economical for these shorter periods.                                                                                                                 |             |             |                                            |    |       |    |       |    |      |    |
| NOTE 3 This table can be applied to any zinc coating to determine the life to first maintenance. The corrosion rate for any given environment is                 |             |             |                                            |    |       |    |       |    |      |    |
| indicated by the corrosivity classification category, C3 to CX. The minimum and maximum life to first maintenance for the selected system is set out in the      |             |             |                                            |    |       |    |       |    |      |    |
| body of this table.                                                                                                                                              |             |             |                                            |    |       |    |       |    |      |    |
| NOTE 4 It is impossible to achieve an exactly uniform thickness of any type of coating. The third column of this table indicates the minimum average             |             |             |                                            |    |       |    |       |    |      |    |
| coating thickness for each system. In practice, the overall mean is likely to be substantially in excess of this minimum, which is important as the zinc         |             |             |                                            |    |       |    |       |    |      |    |
| coatings are able to provide protection to adjacent areas which can lose their coating prematurely.                                                              |             |             |                                            |    |       |    |       |    |      |    |
| NOTE 5 It should be noted that thickness requirements in EN 10240 are minimum local thickness requirements. Furthermore, the thickness quoted for                |             |             |                                            |    |       |    |       |    |      |    |
| coatings in these tables may not match specified coating thicknesses in some standards.                                                                          |             |             |                                            |    |       |    |       |    |      |    |
| NOTE 6 In this table, guidance is given for coatings applied to structural and cold-forming grades of hot dip galvanized sheet and cold-rolled sections,         |             |             |                                            |    |       |    |       |    |      |    |
| on zinc electroplated sheet, on coatings thermally sprayed with zinc, on mechanically plated coatings, on sherardized coatings and for articles hot dip          |             |             |                                            |    |       |    |       |    |      |    |
| galvanized after manufacture. Hot dip galvanized fabricated and semi-fabricated products made from thin material and fasteners and other centrifuged work        |             |             |                                            |    |       |    |       |    |      |    |
| usually have intermediate thicknesses of coating (see also relevant product standards). As the life of all zinc coatings is approximately proportional to the    |             |             |                                            |    |       |    |       |    |      |    |
| thickness or mass of zinc coating present, the relative performance of such intermediate thicknesses can readily be assessed.                                    |             |             |                                            |    |       |    |       |    |      |    |
| NOTE 7 Zinc/aluminium alloy coatings (with 5 % to 55 % aluminium) usually last longer than pure zinc; pending wider use, they are not included in this           |             |             |                                            |    |       |    |       |    |      |    |
| table. There is widespread technical literature available on these classes of materials.                                                                         |             |             |                                            |    |       |    |       |    |      |    |
| NOTE 8 Thickness of hot dip galvanizing on products: ISO 1461 specifies the standard hot dip galvanized coating at the equivalent of 85 µm minimum               |             |             |                                            |    |       |    |       |    |      |    |
| for steel > 6 mm thick. Thinner steel, automatically hot dip galvanized tubes and centrifugal work (usually threaded work and fittings) have thinner coatings,   |             |             |                                            |    |       |    |       |    |      |    |
| but these are usually greater than 45 µm. Where it is desired to use coatings of different thicknesses to those stated, their lives can be ascertained by        |             |             |                                            |    |       |    |       |    |      |    |
| calculation; the life of a zinc coating is (to a first approximation) proportional to its thickness. For tubes, EN 10240 includes an option for the purchaser to |             |             |                                            |    |       |    |       |    |      |    |
| specify a thicker coating requirement which will give an extended service life. Hot dip galvanized coatings thicker than 85 µm are not specified in ISO 1461     |             |             |                                            |    |       |    |       |    |      |    |
| but the general provisions of that International Standard apply and, together with specific thickness figures, may form a specification capable of third-party   |             |             |                                            |    |       |    |       |    |      |    |
| verification. It is essential to know the composition of the steel to be used and the galvanizer should be consulted before specifying, as these thicker         |             |             |                                            |    |       |    |       |    |      |    |
| coatings may not be available for all types of steel. Where the steel is suitable, thick coatings may be specified.                                              |             |             |                                            |    |       |    |       |    |      |    |
| NOTE 9 Thickness of sherardizing on products: EN 13811 specifies coating thickness of 3 classes up to 45 µm, but for special applications a higher               |             |             |                                            |    |       |    |       |    |      |    |
| thickness may be appropriate. Thicker coatings up to 75 µm can be considered. The sherardizer should be consulted where thicker coatings are required,           |             |             |                                            |    |       |    |       |    |      |    |
| as a thicker coating may not be available for all types of steel.                                                                                                |             |             |                                            |    |       |    |       |    |      |    |
| NOTE 10 Thermal spray coatings. These coatings are normally used as part of a corrosion protection system after receiving a sealing coat. The                    |             |             |                                            |    |       |    |       |    |      |    |
| performance of the coating system is highly dependent upon this being carried out effectively. No data is provided for performance in this part of               |             |             |                                            |    |       |    |       |    |      |    |
| ISO 14713. Further guidance can be found in EN 15520.                                                                                                            |             |             |                                            |    |       |    |       |    |      |    |
<<TABLE_END>>
<<PAGE_END>>
<<PAGE_18>>
<<PARAGRAPH>>BS EN ISO 14713-1:2009<<PARAGRAPH_END>>
<<HEADING level=3>>ISO 14713-1:2009(E)<<HEADING_END>>
<<HEADING level=3>>7.3 Exposure to water<<HEADING_END>>
<<PARAGRAPH>>The type of water — soft or hard fresh water/brackish water/salt water — has a major influence on the
corrosion of iron and steel in water and the selection of protective zinc coatings. With zinc coatings, corrosion
is affected primarily by the chemical composition of the water but temperature, pressure, flow rate, agitation
and oxygen availability are all important. For example, zinc should not be used in hot non-scale-forming
waters; heavy corrosion of zinc can also occur in condensate, especially between about 55 °C and 80 °C (e.g.
in saunas). Otherwise, barrier protection can occur at all temperatures; below about 60 °C, zinc can also
provide cathodic protection. The duration of life of zinc surfaces in cold scale-forming waters is usually higher
than in non-scale-forming waters (Ryznar's or Langelier’s index should be used to calculate whether the water
is scale-forming). Since the composition of non-saline waters can vary greatly, previous experience or expert
advice should be sought.<<PARAGRAPH_END>>
<<PARAGRAPH>>For hot water, specialist advice should always be sought (see also for example EN 12502-3). Coatings used
for all structures (including pipes, fittings, tanks and tank covers) in contact with potable water should be
non-toxic and should not impart any taste or odour, colour or turbidity to the water, nor foster microbial attack.
With tanks, if additional protection to hot dip galvanizing is necessary, sufficient coats of high-build bitumen
paint should be applied.<<PARAGRAPH_END>>
<<PARAGRAPH>>Zones of fluctuating water level (i.e., the area in which the water level changes as a result of natural
fluctuations — e.g. tidal movements, or artificial alteration of the water level in lock chambers or reservoirs) or
splash zones should be given special consideration as, in addition to water attack, there can also be
atmospheric attack and abrasion.<<PARAGRAPH_END>>
<<PARAGRAPH>>The many factors affecting corrosion in fresh water make it impracticable to present simple guidance. Some
guidelines for seawater are set out below but it is emphasized that, for all water exposures, specialist advice
should be sought for full guidance on all conditions involved.<<PARAGRAPH_END>>
<<PARAGRAPH>>In temperate sea water, the average zinc corrosion rate will usually lie between 10 µm per annum and 20 µm
per annum. Hot dip galvanized tube, hot dip galvanized/Zn electrodeposited sheet and fittings with galvanized,
sherardized, electrodeposited or mechanically plated coatings normally have additional protection when used
in sea water (see ISO 12944-5 and ISO 12944-8 and EN 13438). Brackish water may be more or less
corrosive than sea water and no general estimates of durability can be given.<<PARAGRAPH_END>>
<<PARAGRAPH>>Guidance on the corrosion likelihood for hot dip galvanized coatings used in water storage and distribution
systems can be found in EN 12502-3.<<PARAGRAPH_END>>
<<HEADING level=3>>7.4 Abrasion<<HEADING_END>>
<<PARAGRAPH>>Natural mechanical exposure can occur in waters by shifting of boulders, abrasion by sand, wave splashing,
etc. Particles entrained by the wind (for example sand) can also cause increased attack. Zinc coatings have
much higher abrasion resistance (a factor of 10 or more) than most conventional paint coatings. The zinc-iron
alloys are particularly hard. Areas walked on or driven on, or which rub together, can be subject to severe
abrasion. Areas under coarse gravel are subjected to severe erosion by impact and abrasion. The good bond
between zinc coatings and steel (particularly in hot dip galvanizing and sherardizing where there is an alloying
reaction) helps to limit such effects.<<PARAGRAPH_END>>
<<HEADING level=3>>7.5 Exposure to chemicals<<HEADING_END>>
<<PARAGRAPH>>A primary factor governing corrosion behaviour of zinc coatings in liquid chemical environments is the pH of
the chemical solution. Zinc coatings, such as galvanizing, perform well in solutions of pH above 5,5 and below
12,5. Factors such as agitation, aeration, temperature, polarization, and the presence of inhibitors may affect
the specific rate of corrosion experienced by the coating.<<PARAGRAPH_END>>
<<PARAGRAPH>>Within the pH range of 5,5 to 12,5, a protective film forms on the zinc surface and the corrosion rate is very
slow. The precise chemical composition of the protective film is somewhat dependent upon the specific
chemical environment. Since many liquids fall within the pH range of 5,5 to 12,5, galvanized steel containers
are widely used in storing and transporting many chemical solutions. Prolonged or frequent direct contact with
acids or strong alkalis is not recommended.<<PARAGRAPH_END>>
<<HEADING level=3>>12
© ISO 2009 – All rights reserved<<HEADING_END>>
<<PAGE_END>>
<<PAGE_19>>
<<PARAGRAPH>>BS EN ISO 14713-1:2009<<PARAGRAPH_END>>
<<HEADING level=3>>ISO 14713-1:2009(E)<<HEADING_END>>
<<PARAGRAPH>>Many organic solvents have little effect on non-ferrous metals but specific advice should be sought for each
chemical.<<PARAGRAPH_END>>
<<HEADING level=3>>7.6 Elevated temperatures<<HEADING_END>>
<<PARAGRAPH>>All the zinc coatings described are usually suitable for elevated temperatures. Separate advice has to be
sought regarding any organic materials/coatings.<<PARAGRAPH_END>>
<<PARAGRAPH>>Temperatures above 200 °C are not considered in this part of ISO 14713.<<PARAGRAPH_END>>
<<PARAGRAPH>>Temperatures between + 200 °C and + 500 °C occur only under special conditions of construction and
operation, e.g. in steel chimneys, flue gas ducts and gas take-off mains in coking plants. Specialist advice
should be sought for the coating of surfaces so exposed.<<PARAGRAPH_END>>
<<PARAGRAPH>>Sherardized coatings have a temperature resistance up to 600 °C.<<PARAGRAPH_END>>
<<HEADING level=3>>7.7 Contact with concrete<<HEADING_END>>
<<PARAGRAPH>>Unprotected steel articles in contact with concrete can corrode as moisture penetrates into the concrete
through cracks and pores. The oxidation products from the reaction between the steel and the
oxygen/moisture present can create sufficient pressure to cause damage to the concrete (spalling). Zinc
coatings (usually applied in the form of a hot dip galvanized coating to reinforcement — see ISO 14657), can
be used to prevent this type of deterioration for long periods of time, dependent upon the specific exposure
environment.<<PARAGRAPH_END>>
<<PARAGRAPH>>The corrosion protection afforded by galvanized rebar in concrete is due to a combination of beneficial effects.
Of primary importance is the substantially higher chloride threshold (2 to 4 times) for zinc coatings to start
corroding compared to uncoated steel. In addition, zinc has a much greater pH passivation range than steel,
making galvanized rebar resistant to the pH lowering effects of carbonation as the concrete ages. Even when
the zinc coating does start to corrode, its corrosion rate is considerably less than that of uncoated steel.<<PARAGRAPH_END>>
<<PARAGRAPH>>Zinc remains passive at significantly lower pH levels than for black steel (9,5 versus 11,5) making galvanized
rebar far less susceptible to corrosion due to carbonation of the concrete.<<PARAGRAPH_END>>
<<PARAGRAPH>>Zinc reacts with wet concrete to form calcium hydroxyzincate accompanied by the evolution of hydrogen. This
corrosion product is insoluble and protects the underlying zinc (provided that the surrounding concrete mixture
is below a pH of about 13,3).<<PARAGRAPH_END>>
<<PARAGRAPH>>Research has shown that during this initial reaction period until coating passivation and concrete hardening
occurs, some of the pure zinc layer of the coating is dissolved. However, this initial reaction ceases once the
concrete hardens and the hydroxyzincate coating has formed. Studies of galvanized rebar recovered from
field structures indicate that the coating remains in this passive state for extended periods of time, even when
exposed to high chloride levels in the surrounding concrete.<<PARAGRAPH_END>>
<<PARAGRAPH>>For concretes of high pH, or where some background chlorides are expected, the zinc surface can be
passivated, using a range of proprietary post-treatments, as a safeguard against excessive hydrogen
evolution that may, in serious cases, reduce the pullout strength of the bar. For normal concrete conditions,
research has shown no statistical difference in bond strength between galvanized rebar that was passivated
or not passivated.<<PARAGRAPH_END>>
<<PARAGRAPH>>Sherardized coatings in accordance with EN 13811 are passivated and therefore will be prepared for either
low or high levels of chloride added to concrete. In all other respects sherardizing will act in the same way as
hot dip galvanizing in contact with concrete.<<PARAGRAPH_END>>
<<HEADING level=3>>© ISO 2009 – All rights reserved
13<<HEADING_END>>
<<PAGE_END>>
<<PAGE_20>>
<<PARAGRAPH>>BS EN ISO 14713-1:2009<<PARAGRAPH_END>>
<<HEADING level=3>>ISO 14713-1:2009(E)<<HEADING_END>>
<<HEADING level=3>>7.8 Contact with wood<<HEADING_END>>
<<PARAGRAPH>>Zinc coated products are used very successfully in many applications which bring them into contact with a
variety of woods. Care should be taken, however, to avoid direct contact between zinc coatings and timbers
which have been freshly treated with acidic preservatives. Once the wood has dried and the preservatives
have been fixed, contact is acceptable, even when the wood once more becomes wet. Very acidic woods,
such as oak, sweet chestnut, western red cedar and Douglas fir can be used in conjunction with zinc coated
articles, although some initial corrosion would be expected. In these cases, isolation techniques may be
considered, e.g. application of an organic coating over the area of contact.<<PARAGRAPH_END>>
<<PARAGRAPH>>Sherardizing coatings consist of zinc-iron alloys, which, because of the thermal diffusion technique, produce a
surface which has a high coefficient of friction similar to all-alloy layer coatings developed on many hot dip
galvanized articles. These coatings would tend to require high withdrawal loads to break the bond with the
wood where used on nails, for instance.<<PARAGRAPH_END>>
<<HEADING level=3>>7.9 Bimetallic contact<<HEADING_END>>
<<PARAGRAPH>>When two dissimilar metals come into direct contact and an electrolyte such as moisture is present there is a
potential for bimetallic corrosion to take place with the more electronegative or anodic metal, as determined
from the electro-chemical series, corroding preferentially to prevent corrosion of the other metal (see Table 3).<<PARAGRAPH_END>>
<<HEADING level=3>>Table 3 — Galvanic series (based upon electrode potentials)<<HEADING_END>>
<<HEADING level=3>>showing relative position of zinc to other metals<<HEADING_END>>
<<HEADING level=3>>Anodic — more prone to corrosion<<HEADING_END>>
<<PARAGRAPH>>Magnesium<<PARAGRAPH_END>>
<<PARAGRAPH>>Zinc<<PARAGRAPH_END>>
<<PARAGRAPH>>Aluminium<<PARAGRAPH_END>>
<<PARAGRAPH>>Carbon and low-alloy steels<<PARAGRAPH_END>>
<<PARAGRAPH>>Cast iron<<PARAGRAPH_END>>
<<PARAGRAPH>>Lead<<PARAGRAPH_END>>
<<PARAGRAPH>>Tin<<PARAGRAPH_END>>
<<PARAGRAPH>>Copper, brass, bronze<<PARAGRAPH_END>>
<<PARAGRAPH>>Nickel (passive)<<PARAGRAPH_END>>
<<PARAGRAPH>>Titanium<<PARAGRAPH_END>>
<<PARAGRAPH>>Stainless steel<<PARAGRAPH_END>>
<<HEADING level=3>>Cathodic — less prone to corrosion<<HEADING_END>>
<<PARAGRAPH>>The bimetallic effect is the basis for the sacrificial protection that a zinc coating (e.g. hot dip galvanizing) offers
to small areas of exposed steel if the coating becomes damaged. Zinc coatings will corrode preferentially to
protect any metal below it in the electro-chemical series.<<PARAGRAPH_END>>
<<PARAGRAPH>>The level of bimetallic corrosion that will take place will depend upon a number of factors, including: the
specific metals in contact, the ratio of the surface area of the two metals and the exposure conditions.<<PARAGRAPH_END>>
<<PARAGRAPH>>Generally the level of bimetallic corrosion will increase with a greater difference in electrode potential between
the two metals, e.g. the further apart the two metals are in the electro-chemical series. However, the electrode
potential may vary due to oxide layer formation and cannot be used alone to determine if and at what level of
severity bimetallic corrosion will take place, as other factors such as those described below are also important.<<PARAGRAPH_END>>
<<HEADING level=3>>14
© ISO 2009 – All rights reserved<<HEADING_END>>
<<TABLE_1>>
| Anodic — more prone to corrosion   |
|:-----------------------------------|
| Magnesium                          |
| Zinc                               |
| Aluminium                          |
| Carbon and low-alloy steels        |
| Cast iron                          |
| Lead                               |
| Tin                                |
| Copper, brass, bronze              |
| Nickel (passive)                   |
| Titanium                           |
| Stainless steel                    |
| Cathodic — less prone to corrosion |
<<TABLE_END>>
<<PAGE_END>>
<<PAGE_21>>
<<PARAGRAPH>>BS EN ISO 14713-1:2009<<PARAGRAPH_END>>
<<HEADING level=3>>ISO 14713-1:2009(E)<<HEADING_END>>
<<PARAGRAPH>>The ratio of the surface area of the two metals is essential and ideally the ratio of anodic-to-cathodic metals
should be high. Where the ratio is reduced problems may occur due to the greater level of oxygen reduction
which may take place, leading to increased corrosion of the anodic metal.<<PARAGRAPH_END>>
<<PARAGRAPH>>The exposure conditions are critical, as for bimetallic corrosion to take place an electrolyte must bridge the
two metals present. As a result, in dry internal environments the potential for bimetallic corrosion is very low,
while in external atmospheric environments the potential increases due to the presence of water in the form of
rain and condensation. The worst exposure conditions, however, are those of immersion in a solution where
an electrolyte is permanently bridging the two metals.<<PARAGRAPH_END>>
<<PARAGRAPH>>Normally any potential for bimetallic corrosion may be alleviated by electrically insulating the two metals from
one another. For bolted connections, this might be done by using neoprene or plastic washers, while for
overlapping surfaces, it might be achieved by using plastic spacers or painting one of the surfaces with a
suitable paint system.<<PARAGRAPH_END>>
<<PARAGRAPH>>Generally hot dip galvanized steel performs well in contact with most common engineering metals when in an
atmospheric environment as illustrated in the Table 4, provided the ratio of hot dip galvanized steel to other
metal is high. Conversely in immersed conditions, the effect of bimetallic corrosion is significantly increased
and some form of isolation will normally be required.<<PARAGRAPH_END>>
<<HEADING level=3>>Table 4 — Indication of additional corrosion expected due to direct<<HEADING_END>>
<<HEADING level=3>>contact between zinc and other metallic materials<<HEADING_END>>
<<HEADING level=3>>Atmospheric exposure
Immersed
Metal<<HEADING_END>>
<<HEADING level=3>>Rural
Industrial/urban
Marine
Fresh water
Sea water<<HEADING_END>>
<<HEADING level=3>>Aluminium
a
a – b
a – b
b
b – c<<HEADING_END>>
<<HEADING level=3>>Brass
b
b
a – c
b – c
c – d<<HEADING_END>>
<<HEADING level=3>>Bronze
b
b
b – c
b – c
c – d<<HEADING_END>>
<<HEADING level=3>>Cast iron
b
b
b – c
b – c
c – d<<HEADING_END>>
<<HEADING level=3>>Copper
b
b – c
b – c
b – c
c – d<<HEADING_END>>
<<HEADING level=3>>Lead
a
a – b
a – b
a – c
a – c<<HEADING_END>>
<<HEADING level=3>>Stainless steel
a – b
a – b
a – b
b
b – c<<HEADING_END>>
<<PARAGRAPH>>“a” The zinc coating will suffer either no additional corrosion or, at worst, only very slight additional corrosion which is usually tolerable
in service.<<PARAGRAPH_END>>
<<PARAGRAPH>>“b” The zinc coating will suffer slight or moderate additional corrosion which may be tolerable in some circumstances.<<PARAGRAPH_END>>
<<PARAGRAPH>>“c” The zinc coating may suffer fairly severe additional corrosion and protective measures will usually be necessary.<<PARAGRAPH_END>>
<<PARAGRAPH>>“d” The zinc coating may suffer severe additional corrosion and contact should be avoided.<<PARAGRAPH_END>>
<<PARAGRAPH>>The following guidance relates to specific applications concerning zinc coated steelwork in contact with the
designated metal or alloy.<<PARAGRAPH_END>>
<<PARAGRAPH>>a)
Aluminium – The severity of increase in bimetallic corrosion due to atmospheric contact with aluminium is
relatively low. However, it should be remembered that one application where galvanized steel and
aluminium are used in conjunction with one another is aluminium cladding. In this instance, isolation is
advised due to the large surface area of the aluminium panels.<<PARAGRAPH_END>>
<<PARAGRAPH>>b)
Copper – Due to the large potential set up by contact between zinc coated steel and copper and
copper-containing alloys, electrical isolation is always advised, even in an atmospheric environment.
Where possible, design should also avoid run-off of water from copper onto zinc coated articles, as small
amounts of copper dissolved in the water may be deposited, leading to bimetallic corrosion.<<PARAGRAPH_END>>
<<HEADING level=3>>© ISO 2009 – All rights reserved
15<<HEADING_END>>
<<TABLE_1>>
| Metal                                                                                                                                          | Atmospheric exposure   |                  |        | Immersed    |           |
|:-----------------------------------------------------------------------------------------------------------------------------------------------|:-----------------------|:-----------------|:-------|:------------|:----------|
|                                                                                                                                                | Rural                  | Industrial/urban | Marine | Fresh water | Sea water |
| Aluminium                                                                                                                                      | a                      | a – b            | a – b  | b           | b – c     |
| Brass                                                                                                                                          | b                      | b                | a – c  | b – c       | c – d     |
| Bronze                                                                                                                                         | b                      | b                | b – c  | b – c       | c – d     |
| Cast iron                                                                                                                                      | b                      | b                | b – c  | b – c       | c – d     |
| Copper                                                                                                                                         | b                      | b – c            | b – c  | b – c       | c – d     |
| Lead                                                                                                                                           | a                      | a – b            | a – b  | a – c       | a – c     |
| Stainless steel                                                                                                                                | a – b                  | a – b            | a – b  | b           | b – c     |
| “a” The zinc coating will suffer either no additional corrosion or, at worst, only very slight additional corrosion which is usually tolerable |                        |                  |        |             |           |
| in service.                                                                                                                                    |                        |                  |        |             |           |
| “b” The zinc coating will suffer slight or moderate additional corrosion which may be tolerable in some circumstances.                         |                        |                  |        |             |           |
| “c” The zinc coating may suffer fairly severe additional corrosion and protective measures will usually be necessary.                          |                        |                  |        |             |           |
| “d” The zinc coating may suffer severe additional corrosion and contact should be avoided.                                                     |                        |                  |        |             |           |
<<TABLE_END>>
<<PAGE_END>>
<<PAGE_22>>
<<PARAGRAPH>>BS EN ISO 14713-1:2009<<PARAGRAPH_END>>
<<HEADING level=3>>ISO 14713-1:2009(E)<<HEADING_END>>
<<PARAGRAPH>>c)
Lead – Potential for bimetallic corrosion with lead is low in an atmospheric environment and no problems
have been reported concerning, for example, the use of lead flashing with zinc or zinc coated products
and the use of lead in fixing galvanized posts.<<PARAGRAPH_END>>
<<PARAGRAPH>>d)
Stainless steel – The most common use of stainless steel with zinc coated steel is in the form of nuts and
bolts in an atmospheric environment. Given the low potential for bimetallic corrosion and the small
surface area of stainless steel fasteners, bimetallic corrosion would not normally be an issue although, as
always, best practice remains isolation using insulating washers.<<PARAGRAPH_END>>
<<PARAGRAPH>>Practical experience suggests that, where the surface area ratio of zinc to other metal is high and a rating of
“a” or “a – b” is indicated, little or no additional corrosion will take place as a result of the contact. However,
where the ratio of surface areas is reduced or the rating is higher, some form of insulation may be required.<<PARAGRAPH_END>>
<<HEADING level=3>>8
Accelerated test methods applied to zinc coatings<<HEADING_END>>
<<PARAGRAPH>>Salt spray tests cannot be used to accurately test zinc-coated steel because they accelerate the wrong failure
mechanism. Without a proper wet/dry cycle, the zinc coating cannot form patina layers. The absence of a
patina layer allows constant attack of the zinc metal and gives a very low prediction of the zinc coating lifetime.<<PARAGRAPH_END>>
<<PARAGRAPH>>NOTE
Efforts have been made in many zinc coated steel applications to develop the correct test method to
determine a proper “accelerated” lifetime. One test for corrosion prevention systems in the United States is ASTM B117.
ASTM Committee G-1 on Corrosion of Metals has jurisdiction over the salt spray standards ASTM B117 and ASTM G85.
The Committee passed the following resolution regarding the use of ASTM B117: “ASTM Committee G-1 on the Corrosion
of Metals confirms that results of salt spray (fog) tests, run according to ASTM standard designation B117, seldom
correlate with performance in natural environments. Therefore, the Committee recommends that the test not be used or
referenced in other standards for that purpose, unless appropriate corroborating long-term atmospheric exposures have
been conducted”. Guidance on the use of accelerated tests as applied to metallic coated systems is under preparation in
ISO/TC 107 SC 7.<<PARAGRAPH_END>>
<<HEADING level=3>>16
© ISO 2009 – All rights reserved<<HEADING_END>>
<<PAGE_END>>
<<PAGE_23>>
<<PARAGRAPH>>BS EN ISO 14713-1:2009<<PARAGRAPH_END>>
<<HEADING level=3>>ISO 14713-1:2009(E)<<HEADING_END>>
<<HEADING level=2>>Bibliography<<HEADING_END>>
<<PARAGRAPH>>[1]
ISO 9227,  Corrosion tests in artificial atmospheres — Salt spray tests<<PARAGRAPH_END>>
<<PARAGRAPH>>[2]
ISO 10684,  Fasteners — Hot dip galvanized coatings<<PARAGRAPH_END>>
<<PARAGRAPH>>[3]
ISO 11303,  Corrosion of metals and alloys — Guidelines for selection of protection methods against
atmospheric corrosion<<PARAGRAPH_END>>
<<PARAGRAPH>>[4]
ISO 14657,  Zinc coated steel for the reinforcement of concrete<<PARAGRAPH_END>>
<<PARAGRAPH>>[5]
EN 10025-2,  Hot rolled products of structural steels — Part 2: Technical delivery conditions for non-
alloy structural steels<<PARAGRAPH_END>>
<<PARAGRAPH>>[6]
EN 10025-6,  Hot rolled products of structural steels — Part 6: Technical delivery conditions for flat
products of high yield strength structural steels in the quenched and tempered condition<<PARAGRAPH_END>>
<<PARAGRAPH>>[7]
EN 10080,  Steel for the reinforcement of concrete — Weldable reinforcing steel — General<<PARAGRAPH_END>>
<<PARAGRAPH>>[8]
EN 10083–1,  Steels for quenching and tempering — Part 1: General technical delivery conditions<<PARAGRAPH_END>>
<<PARAGRAPH>>[9]
EN 12501-1,  Protection of metallic materials against corrosion — Corrosion likelihood in soil — Part 1:
General<<PARAGRAPH_END>>
<<PARAGRAPH>>[10]
EN 12502-1,  Protection of metallic materials against corrosion — Guidance on the assessment of
corrosion likelihood in water distribution and storage systems — Part 1: General<<PARAGRAPH_END>>
<<PARAGRAPH>>[11]
EN 12502-3,  Protection of metallic materials against corrosion — Guidance on the assessment of
corrosion likelihood in water distribution and storage systems — Part 3: Influencing factors for hot dip
galvanised ferrous materials<<PARAGRAPH_END>>
<<PARAGRAPH>>[12]
EN 15773,  Industrial application of powder organic coatings to hot dip galvanized or sherardized steel
articles [duplex systems] — Specifications, recommendations and guidelines<<PARAGRAPH_END>>
<<PARAGRAPH>>[13]
ASTM B117,  Standard Practice for Operating Salt Spray (Fog) Apparatus<<PARAGRAPH_END>>
<<PARAGRAPH>>[14]
ASTM G85-02e1,  Standard Practice for Modified Salt Spray (Fog) Testing<<PARAGRAPH_END>>
<<HEADING level=3>>© ISO 2009 – All rights reserved
17<<HEADING_END>>
<<PAGE_END>>
<<PAGE_24>>
<<HEADING level=2>>BS EN ISO
14713-1:2009<<HEADING_END>>
<<HEADING level=1>>BSI - British Standards Institution<<HEADING_END>>
<<PARAGRAPH>>BSI is the independent national body responsible for preparing British
Standards. It presents the UK view on standards in Europe and at the
international level. It is incorporated by Royal Charter.<<PARAGRAPH_END>>
<<HEADING level=3>>Revisions<<HEADING_END>>
<<PARAGRAPH>>British Standards are updated by amendment or revision. Users of British
Standards should make sure that they possess the latest amendments or
editions.<<PARAGRAPH_END>>
<<PARAGRAPH>>It is the constant aim of BSI to improve the quality of our products and services.
We would be grateful if anyone finding an inaccuracy or ambiguity while using
this British Standard would inform the Secretary of the technical committee
responsible, the identity of which can be found on the inside front cover. Tel:
+44 (0)20 8996 9000. Fax: +44 (0)20 8996 7400.<<PARAGRAPH_END>>
<<PARAGRAPH>>BSI offers members an individual updating service called PLUS which ensures
that subscribers automatically receive the latest editions of standards.<<PARAGRAPH_END>>
<<HEADING level=3>>Buying standards<<HEADING_END>>
<<PARAGRAPH>>Orders for all BSI, international and foreign standards publications should be
addressed to Customer Services. Tel: +44 (0)20 8996 9001. Fax: +44 (0)20 8996
7001 Email: orders@bsigroup.com You may also buy directly using a debit/credit
card from the BSI Shop on the Website http://www.bsigroup.com/shop<<PARAGRAPH_END>>
<<PARAGRAPH>>In response to orders for international standards, it is BSI policy to supply the
BSI implementation of those that have been published as British Standards,
unless otherwise requested.<<PARAGRAPH_END>>
<<HEADING level=3>>Information on standards<<HEADING_END>>
<<PARAGRAPH>>BSI provides a wide range of information on national, European and
international standards through its Library and its Technical Help to Exporters
Service. Various BSI electronic information services are also available which
give details on all its products and services. Contact Information Centre. Tel:
+44 (0)20 8996 7111 Fax: +44 (0)20 8996 7048 Email: info@bsigroup.com<<PARAGRAPH_END>>
<<PARAGRAPH>>Subscribing members of BSI are kept up to date with standards developments
and receive substantial discounts on the purchase price of standards. For details
of these and other benefits contact Membership Administration. Tel: +44 (0)20
8996 7002 Fax: +44 (0)20 8996 7001 Email: membership@bsigroup.com<<PARAGRAPH_END>>
<<PARAGRAPH>>Information regarding online access to British Standards via British Standards
Online can be found at http://www.bsigroup.com/BSOL<<PARAGRAPH_END>>
<<PARAGRAPH>>Further information about BSI is available on the BSI website at http://
www.bsigroup.com.<<PARAGRAPH_END>>
<<HEADING level=3>>Copyright<<HEADING_END>>
<<PARAGRAPH>>Copyright subsists in all BSI publications. BSI also holds the copyright, in the
UK, of the publications of the international standardization bodies. Except as
permitted under the Copyright, Designs and Patents Act 1988 no extract may
be reproduced, stored in a retrieval system or transmitted in any form or by any
means – electronic, photocopying, recording or otherwise – without prior written
permission from BSI.<<PARAGRAPH_END>>
<<PARAGRAPH>>BSI Group
Headquarters 389
Chiswick High Road,
London, W4 4AL, UK
Tel +44 (0)20 8996 9001
Fax +44 (0)20 8996 7001
www.bsigroup.com/
standards<<PARAGRAPH_END>>
<<PARAGRAPH>>This does not preclude the free use, in the course of implementing the standard,
of necessary details such as symbols, and size, type or grade designations. If
these details are to be used for any other purpose than implementation then the
prior written permission of BSI must be obtained.<<PARAGRAPH_END>>
<<PARAGRAPH>>Details and advice can be obtained from the Copyright and Licensing Manager.
Tel: +44 (0)20 8996 7070 Email: copyright@bsigroup.com<<PARAGRAPH_END>>
<<PAGE_END>>
<<SECTION_START:METADATA>>
Document Type: Digital
Total Pages: 24
Total Images: 1

Image Reference Table:
[IMAGE_1] Page: 1, Size: 283x163

Total Tables: 4

Table Reference List:
[TABLE_1] Page: 15, Size: 8x3
[TABLE_1] Page: 17, Size: 16x11
[TABLE_1] Page: 20, Size: 13x1
[TABLE_1] Page: 21, Size: 10x6
<<SECTION_END>>
<<DOCUMENT_END>>
