Repository: Viswazgummadi/RAG_P01

# Retrieval-Augmented Generation (RAG) System for Technical Document Analysis

## Overview
This project implements a Retrieval-Augmented Generation (RAG) system for analyzing technical documents, particularly standards and specifications. It integrates advanced NLP techniques, including document preprocessing, vector database creation, and fine-tuned language model inference, to generate accurate and context-aware responses to user queries.

## System Architecture
The RAG system consists of the following key components:

- **Document Preprocessing**
- **Vector Database Creation**
- **Language Model Fine-tuning**
- **Query Processing and Retrieval**
- **Response Generation**

## Implementation Details

### Document Preprocessing
- **PDF Processing:**
  - Utilizes `PyMuPDF` and `pdf2image` for text and image extraction.
  - Implements OCR using `Tesseract` for scanned documents.
  - Extracts metadata, text content, and structural information.
- **Text Formatting:**
  - Converts extracted content to a standardized format with special tags.
  - Preserves document structure (headings, paragraphs, tables).
- **Metadata Extraction:**
  - Captures document properties (title, author, date).
  - Identifies sections and their hierarchies.

### Vector Database Creation
- **Text Chunking:**
  - Implements `RecursiveCharacterTextSplitter` for content segmentation.
  - Optimizes chunk size and overlap for retrieval efficiency.
- **Embedding Generation:**
  - Uses `HuggingFaceEmbeddings` with `sentence-transformers/all-MiniLM-L6-v2`.
  - Generates vector representations for each text chunk.
- **FAISS Integration:**
  - Implements FAISS for efficient similarity search.
  - Stores vectors and associated metadata for quick retrieval.

### Language Model Fine-tuning
- **Model Selection:** Uses `Mistral-7B-Instruct-v0.2` as the base model.
- **Training Data Preparation:**
  - Generates instruction-response pairs from processed documents.
  - Implements data cleaning and quality filtering.
- **Fine-tuning Process:**
  - Utilizes `PyTorch` and `Transformers` libraries.
  - Implements gradient accumulation and mixed-precision training.

### Query Processing and Retrieval
- **Query Analysis:**
  - Detects file references and section requests in user queries.
  - Implements metadata filtering for targeted retrieval.
- **Context Retrieval:**
  - Performs similarity search using FAISS.
  - Implements a fallback mechanism for direct lookup of standards.
- **Reranking:**
  - Implements a custom reranking algorithm for relevance improvement.
  - Considers document structure and query specificity.

### Response Generation
- **Prompt Engineering:**
  - Designs context-aware prompts for different query types.
  - Incorporates retrieved context and query information.
- **Inference:**
  - Utilizes the fine-tuned model for response generation.
  - Implements temperature and top-p sampling for controlled output.
- **Post-processing:**
  - Cleans generated responses to remove artifacts.
  - Implements fallback mechanisms for low-quality responses.

## Evaluation and Results
The system's performance was evaluated based on:
- **Retrieval Accuracy:** Measured by the relevance of retrieved contexts.
- **Response Quality:** Assessed via human evaluation and automated metrics (BLEU, ROUGE).
- **Inference Speed:** Benchmarked for different query types and document sizes.

## Future Work
Potential enhancements include:
- Multi-modal RAG with image analysis.
- Improved handling of mathematical and chemical formulas.
- Integration with domain-specific knowledge bases.

## Usage
```sh

# Preprocess documents
python preprocess.py --input_dir data2 --output_file processed_data/all_processed.jsonl

# Create vector database
python vector_db.py --jsonl_file processed_data/all_processed.jsonl --output_dir vector_db

# Run interactive RAG system
python scripts/inference_rag.py --model_path models/instruct_model/final \
  --vector_store_path vector_db --use_lora --base_model "mistralai/Mistral-7B-Instruct-v0.2"
```

File: data2/ENBS/EN 1011-2, 2003, Recommendations/EN 1011-2, 2003, Recommendations.txt (part 1 of 5)
<<DOCUMENT_START>>
<<PAGE_1>>
<<HEADING level=3>>BRITISH STANDARD
BS EN
1011-2:2001
Incorporating
Amendment No. 1<<HEADING_END>>
<<HEADING level=1>>Welding —
Recommendations for
welding of metallic
materials —<<HEADING_END>>
<<HEADING level=1>>Part 2: Arc welding of ferritic steels<<HEADING_END>>
<<PARAGRAPH>>The European Standard EN 1011-2:2001, with the incorporation of
amendment A1:2003 has the status of a British Standard<<PARAGRAPH_END>>
<<PARAGRAPH>>ICS 25.160.10<<PARAGRAPH_END>>
<<PAGE_END>>
<<PAGE_2>>
<<HEADING level=3>>BS EN 1011- 2: 20 0 1<<HEADING_END>>
<<HEADING level=1>>National foreword<<HEADING_END>>
<<PARAGRAPH>>This British Standard is the official English language version of
EN 1011-2:2001 including amendment A1:2003. Together with
BS EN 1011-1:1998 it supersedes BS 5135:1984 which is withdrawn.<<PARAGRAPH_END>>
<<PARAGRAPH>>It is important to that the BS EN 1011 series of standards uses the concept of
heat input to the weld where as BS 5135 used arc energy. These two terms are
not interchangeable and care should be taken when transposing data from
BS 5135 to the BS EN 1011 standards.<<PARAGRAPH_END>>
<<PARAGRAPH>>Attention is also drawn to the fact that annex C of this standard details two
methods for predicting preheat temperatures to avoid hydrogen cracking. The
differences in origin and experience used to develop these two methods are
detailed in  C.1  and this can be used as a guide to their application.
Traditionally in the UK the method detailed in BS 5135 has been used in
conjunction with weld procedure approval in accordance with the BS EN 288
series. The method detailed in  C.2  is that given in BS 5135, in an updated form.<<PARAGRAPH_END>>
<<PARAGRAPH>>The UK participation in its preparation was entrusted to Technical Committee
WEE/17, Metal-arc welding of steel, which has the responsibility to<<PARAGRAPH_END>>
<<PARAGRAPH>>—
aid enquirers to understand the text;<<PARAGRAPH_END>>
<<PARAGRAPH>>—
present to the responsible European committee any enquiries on the
interpretation, or proposals for change, and keep the UK interests
informed;<<PARAGRAPH_END>>
<<PARAGRAPH>>—
monitor related international and European developments and
promulgate them in the UK.<<PARAGRAPH_END>>
<<PARAGRAPH>>A list of organizations represented on this committee can be obtained on
request to its secretary.<<PARAGRAPH_END>>
<<HEADING level=3>>Cross-references<<HEADING_END>>
<<PARAGRAPH>>The British Standards which implement international or European
publications referred to in this document may be found in the  BSI Catalogue
under the section entitled “International Standards Correspondence Index”, or
by using the “Search” facility of the  BSI Electronic Catalogue  or of British
Standards Online.<<PARAGRAPH_END>>
<<PARAGRAPH>>This publication does not purport to include all the necessary provisions of a
contract. Users are responsible for its correct application.<<PARAGRAPH_END>>
<<HEADING level=3>>Compliance with a British Standard does not of itself confer immunity
from legal obligations.<<HEADING_END>>
<<PARAGRAPH>>This British Standard, having
been prepared under the
direction of the Engineering
Sector Committee, was
published under the authority
of the Standards Committee
and comes into effect on
15 March 2001<<PARAGRAPH_END>>
<<HEADING level=3>>Summary of pages<<HEADING_END>>
<<PARAGRAPH>>This document comprises a front cover, an inside front cover, the EN title page,
pages 2 to 58, an inside back cover and a back cover.
The BSI copyright date displayed in this document indicates when the
document was last issued.<<PARAGRAPH_END>>
<<HEADING level=3>>Amendments issued since publication<<HEADING_END>>
<<PARAGRAPH>>Amd. No.
Date
Comments<<PARAGRAPH_END>>
<<PARAGRAPH>>AMD14926
12 February 2004
Deletion of Annex ZA
AMD14926
MD1492
14926
AMD1
AMD149
MD1492
14926<<PARAGRAPH_END>>
<<PARAGRAPH>>© BSI 12 February 2004<<PARAGRAPH_END>>
<<HEADING level=3>>ISBN 0 580 36224 8<<HEADING_END>>
<<TABLE_1>>
|   A.D |   .t | a att   | aDetD   | Da   | eDaDe   | DtaeetataetDee                                                                               | C     |     | oooC   | mCoCe     | mCe   | mComCee    |
|------:|-----:|:--------|:--------|:-----|:--------|:---------------------------------------------------------------------------------------------|:------|----:|:-------|:----------|:------|:-----------|
| 42169 |  622 | 1 162   | F21 1   | eF 2 | 21Fbe 1 | 2rFeFb2u 1berFe a2rFubbeu rraerFbyauubyre yar2raubr uy0ra0r rya00ur0 ry400a22y 20y402 42r200 | 40400 | 040 | De42Dl | e4 eDDelt | eli   | DeeeotDllt |
|       |      |         |         |      |         |                                                                                              | D     |     |        |           |       |            |
<<TABLE_END>>
<<PAGE_END>>
<<PAGE_3>>
<<HEADING level=1>>EUROPEAN STANDARD<<HEADING_END>>
<<HEADING level=1>>EN 1011-2<<HEADING_END>>
<<HEADING level=1>>January 2001
+ A1<<HEADING_END>>
<<HEADING level=1>>NORME EUROPÉENNE<<HEADING_END>>
<<HEADING level=3>>EUROPÄISCHE NORM<<HEADING_END>>
<<PARAGRAPH>>December 2003<<PARAGRAPH_END>>
<<PARAGRAPH>>ICS 25.160.10<<PARAGRAPH_END>>
<<PARAGRAPH>>English version<<PARAGRAPH_END>>
<<HEADING level=2>>Welding — Recommendations for welding of metallic
materials — Part 2: Arc welding of ferritic steels
(includes amendment A1:2003)<<HEADING_END>>
<<PARAGRAPH>>Soudage — Recommandations pour le soudage des
matériaux métalliques — Partie 2: Soudage à l'arc des
aciers ferritiques
(inclut l’amendement A1:2003)<<PARAGRAPH_END>>
<<PARAGRAPH>>Schweißen — Empfehlungen zum Schweißen metallischer
Werkstoffe — Teil 2: Lichtbogenschweißen von ferritischen
Stählen
(enthält Änderung A1:2003)<<PARAGRAPH_END>>
<<PARAGRAPH>>This European Standard was approved by CEN on 6 July 2000 and amendment A1 was approved by CEN on 20 November 2003..
CEN members are bound to comply with the CEN/CENELEC Internal Regulations which stipulate the conditions for giving this European
Standard the status of a national standard without any alteration. Up-to-date lists and bibliographical references concerning such national
standards may be obtained on application to the Management Centre or to any CEN member.
This European Standard exists in three official versions (English, French, German). A version in any other language made by translation
under the responsibility of a CEN member into its own language and notified to the Management Centre has the same status as the official
versions.
CEN members are the national standards bodies of Austria, Belgium, Czech Republic, Denmark, Finland, France, Germany, Greece,
Hungary, Iceland, Ireland, Italy, Luxembourg, Malta, Netherlands, Norway, Portugal, Slovakia, Sweden, Switzerland and United Kingdom.<<PARAGRAPH_END>>
<<PARAGRAPH>>EUROPEAN COMMITTEE FOR STANDARDIZATION
COMITÉ EUROPÉEN DE NORMALISATION
EUROPÄISCHES KOMITEE FÜR NORMUNG<<PARAGRAPH_END>>
<<HEADING level=3>>Management Centre: rue de Stassart, 36    B-1050 Brussels<<HEADING_END>>
<<PARAGRAPH>>© 2001 CEN
All rights of exploitation in any form and by any means reserved
worldwide for CEN national Members.
Ref. No. EN 1011-2:2001 +   A1:2003 E<<PARAGRAPH_END>>
<<PAGE_END>>
<<PAGE_4>>
<<PARAGRAPH>>Page 2
EN 1011-2:2001<<PARAGRAPH_END>>
<<HEADING level=2>>Contents<<HEADING_END>>
<<HEADING level=3>>Page<<HEADING_END>>
<<HEADING level=3>>Foreword ...........................................................................................................................................................3<<HEADING_END>>
<<HEADING level=3>>Introduction.......................................................................................................................................................4<<HEADING_END>>
<<HEADING level=3>>1
Scope ....................................................................................................................................................4<<HEADING_END>>
<<HEADING level=3>>2
Normative references..........................................................................................................................4<<HEADING_END>>
<<HEADING level=3>>3
Terms and definitions .........................................................................................................................4<<HEADING_END>>
<<HEADING level=3>>4
Symbols and abbreviations................................................................................................................5<<HEADING_END>>
<<HEADING level=3>>5
Parent metal .........................................................................................................................................6<<HEADING_END>>
<<HEADING level=3>>6
Weldability factors...............................................................................................................................6<<HEADING_END>>
<<HEADING level=3>>7
Handling of welding consumables ....................................................................................................6<<HEADING_END>>
<<HEADING level=3>>8
Weld details..........................................................................................................................................6<<HEADING_END>>
<<HEADING level=3>>9
Welds in holes or slots .......................................................................................................................7<<HEADING_END>>
<<HEADING level=3>>10
Preparation of joint face .....................................................................................................................7<<HEADING_END>>
<<HEADING level=3>>11
Alignment of butt welds before welding ...........................................................................................8<<HEADING_END>>
<<HEADING level=3>>12
Preheating ............................................................................................................................................8<<HEADING_END>>
<<HEADING level=3>>13
Tack welds............................................................................................................................................8<<HEADING_END>>
<<HEADING level=3>>14
Temporary attachments......................................................................................................................8<<HEADING_END>>
<<HEADING level=3>>15
Heat input .............................................................................................................................................9<<HEADING_END>>
<<HEADING level=3>>16
Welding procedure specification.......................................................................................................9<<HEADING_END>>
<<HEADING level=3>>17
Identification ........................................................................................................................................9<<HEADING_END>>
<<HEADING level=3>>18
Inspection and testing.........................................................................................................................9<<HEADING_END>>
<<HEADING level=3>>19
Correction of non-conforming welds ................................................................................................9<<HEADING_END>>
<<HEADING level=3>>20
Correction of distortion ....................................................................................................................10<<HEADING_END>>
<<HEADING level=3>>21
Post weld heat treatment ..................................................................................................................10<<HEADING_END>>
<<PARAGRAPH>>Annex A  (informative)   Possible detrimental phenomena resulting from welding of steels, not
covered by other annexes .............................................................................................................................11<<PARAGRAPH_END>>
<<HEADING level=3>>Annex B  (informative)   Guidance on joint detail design (when there is no application standard)..........12<<HEADING_END>>
<<HEADING level=3>>Annex C  (informative)   Avoidance of hydrogen cracking (also known as cold cracking) .......................15<<HEADING_END>>
<<HEADING level=3>>Annex D  (informative)   Heat affected zone toughness and hardness ........................................................42<<HEADING_END>>
<<HEADING level=3>>Annex E  (informative)   Avoidance of solidification cracking ......................................................................49<<HEADING_END>>
<<HEADING level=3>>Annex F  (informative)   Avoidance of lamellar tearing..................................................................................51<<HEADING_END>>
<<HEADING level=3>>Annex G  (informative)   References in the annexes ......................................................................................57<<HEADING_END>>
<<HEADING level=3>>Bibliography.................................................................................................................................................... 58<<HEADING_END>>
<<PAGE_END>>
<<PAGE_5>>
<<PARAGRAPH>>Page 3
EN 1011-2:2001<<PARAGRAPH_END>>
<<HEADING level=2>>Foreword<<HEADING_END>>
<<HEADING level=3>>This European Standard has been prepared by Technical Committee CEN/TC 121, Welding, the Secretariat
of which is held by DS.<<HEADING_END>>
<<PARAGRAPH>>This European Standard shall be given the status of a national standard, either by publication of an identical
text or by endorsement, at the latest by July 2001, and conflicting national standards shall be withdrawn at
the latest by July 2001.<<PARAGRAPH_END>>
<<PARAGRAPH>>This document has been prepared under a mandate given to CEN by the European Commission and the
European Free Trade Association.<<PARAGRAPH_END>>
<<PARAGRAPH>>For relationship with EU Directive(s), see informative annex ZA, which is an integral part of this standard.<<PARAGRAPH_END>>
<<PARAGRAPH>>According to the CEN/CENELEC Internal Regulations, the national standards organizations of the following
countries are bound to implement this European Standard: Austria, Belgium, Czech Republic, Denmark,
Finland, France, Germany, Greece, Iceland, Ireland, Italy, Luxembourg, Netherlands, Norway, Portugal,
Spain, Sweden, Switzerland and the United Kingdom.<<PARAGRAPH_END>>
<<HEADING level=2>>Foreword to amendment A1<<HEADING_END>>
<<HEADING level=3>>This document EN 1011-2:2001/A1:2003 has been prepared by Technical Committee CEN/TC 121 Welding,
the secretariat of which is held by DS.<<HEADING_END>>
<<PARAGRAPH>>This Amendment to the European Standard EN 1011-2:2001   shall be given the status of a national standard,
either by publication of an identical text or by endorsement, at the latest by June 2004, and conflicting
national standards shall be withdrawn at the latest  by  June 2004.<<PARAGRAPH_END>>
<<PARAGRAPH>>This document has been prepared under a mandate given to CEN by the European Commission and the
European Free Trade Association.<<PARAGRAPH_END>>
<<PARAGRAPH>>According to the CEN/CENELEC Internal Regulations, the national standards organizations of the following
countries are bound to implement this European Standard: Austria, Belgium, Czech Republic, Denmark,
Finland, France, Germany, Greece, Hungary, Iceland, Ireland, Italy, Luxembourg, Malta, Netherlands,
Norway, Portugal, Slovakia, Spain, Sweden, Switzerland and the United Kingdom.<<PARAGRAPH_END>>
<<PARAGRAPH>>According to the CEN/CENELEC Internal Regulations, the national standards organizations of the following
crtnuoise raob ednu mi otmelpht tnesi ruEoaeptS nradnaA :dsutri,a eBglmui, CzceR hupelbcieD ,mnrak,
FilnF ,dnarcnae, GremnaG ,yrceeragnuH ,ey, cIalerI ,dnletI ,dnalay, xuLmeruobaM ,geN ,atlrehtnalsd,
Norway, Portugal, Slovakia, Spain, Sweden, Switzerland and the United Kingdom.<<PARAGRAPH_END>>
<<PARAGRAPH>>cAcronidt ot gC ehEC/NENELEtnI Creanl geRluitasno, an ehtoitanl stnaradsd roginataziosn fo f ehtolloniwg
crtnuoise raob ednu mi otmelpht tnesi ruEoaeptS nradnaA :dsutri,a eBglmui, CzceR hupelbcieD ,mnrak,
FilnF
dnarcnae
GremnaG
yrceeragnuH
ey
cIalerI
dnletI
dnalay
xuLmeruobaM
geN
atlrehtnalsd<<PARAGRAPH_END>>
<<PARAGRAPH>>cAcronidt g tohe CEN/CENELEC Internal Regulations, the national standards organizations of the following
crtnuoise are bound to implement this European Standard: Austria, Belgium, Czech Republic, Denmark,
FilnF ,dnarcnae, GremnaG ,yrceeragnuH ,ey, cIalerI ,dnletI ,dnalay, xuLmeruobaM ,geN ,atlrehtnalsd,
roNway, Portgu,la SlovkaaipS ,nia, Swde,ne Swtirezlaa dnt dnU ehntide iKdgnmo.<<PARAGRAPH_END>>
<<PAGE_END>>
<<PAGE_6>>
<<PARAGRAPH>>Page 4
EN 1011-2:2001<<PARAGRAPH_END>>
<<HEADING level=2>>Introduction<<HEADING_END>>
<<PARAGRAPH>>This European Standard supplements EN 1011-1. It is issued with several annexes in order that it can be
extended to cover the different types of steel which are produced to all the European steel standards for
ferritic steels (see clause 5).<<PARAGRAPH_END>>
<<PARAGRAPH>>This standard gives general guidance for the satisfactory production and control of welds in ferritic steels.
Details concerning the possible detrimental phenomena which can occur are given with advice on methods
by which they can be avoided. This standard is generally applicable to all ferritic steels and is appropriate
regardless of the type of fabrication involved, although the application standard can have additional
requirements.<<PARAGRAPH_END>>
<<HEADING level=3>>1
Scope<<HEADING_END>>
<<PARAGRAPH>>This European Standard gives guidance for manual, semi-mechanized, mechanized and automatic arc
welding of ferritic steels (see clause 5), excluding ferritic stainless steels, in all product forms.<<PARAGRAPH_END>>
<<HEADING level=3>>2
Normative references<<HEADING_END>>
<<PARAGRAPH>>This European Standard incorporates by dated or undated reference, provisions from other publications.
These normative references are cited at the appropriate places in the text and the publications are listed
hereafter. For dated references, subsequent amendments to or revisions of any of these publications apply
to this European Standard only when incorporated in it by amendment or revision. For undated references
the latest edition of the publication referred to applies (including amendments).<<PARAGRAPH_END>>
<<PARAGRAPH>>EN 288-2:1997,  Specification and approval of welding procedures for metallic materials — Part 2: Welding
procedure specification for arc welding.<<PARAGRAPH_END>>
<<PARAGRAPH>>EN 1011-1:1998,  Welding — Recommendations for welding of metallic materials — Part 1: General
guidance for arc welding.<<PARAGRAPH_END>>
<<PARAGRAPH>>EN 29692,  Metal-arc welding with covered electrode, gas-shielded metal-arc — Welding and gas welding —
Joint preparations for steel (ISO 9692:1992).<<PARAGRAPH_END>>
<<PARAGRAPH>>EN ISO 13916, Welding —  Guidance for the measurement of preheating temperature, interpass temperature
and preheat maintenance temperature (ISO 13916:1996).<<PARAGRAPH_END>>
<<PARAGRAPH>>CR ISO 15608,  Welding — Guidelines for a metallic material grouping system (ISO/TR 15608:2000).<<PARAGRAPH_END>>
<<HEADING level=3>>3
Terms and definitions<<HEADING_END>>
<<PARAGRAPH>>For the purposes of this European Standard, the terms and definitions listed in EN 1011-1:1998 and the
following apply.<<PARAGRAPH_END>>
<<HEADING level=3>>3.1
cooling time  t 8/5
time taken, during cooling, for a weld run and its heat affected zone to pass through the temperature range
from 800 °C to 500 °C<<HEADING_END>>
<<HEADING level=3>>3.2
run out length
length of a run produced by the melting of a covered electrode<<HEADING_END>>
<<HEADING level=3>>3.3
run out ratio   R r
ratio of the run out length to the length of electrode consumed<<HEADING_END>>
<<PAGE_END>>
<<PAGE_7>>
<<PARAGRAPH>>Page 5
EN 1011-2:2001<<PARAGRAPH_END>>
<<PARAGRAPH>>3.4
shape factor  F x
describes the influence of the form of a weld on the cooling time  t 8/5 . In the case of two-dimensional heat flow
it is called  F 2  and in the case of three-dimensional heat flow it is called  F 3<<PARAGRAPH_END>>
<<HEADING level=3>>3.5
three-dimensional heat flow
heat introduced during welding which flows parallel and perpendicular to the plate surface<<HEADING_END>>
<<HEADING level=3>>3.6
transition thickness  d t
plate thickness at which the transition from three-dimensional to two-dimensional heat flow takes place<<HEADING_END>>
<<HEADING level=3>>3.7
two-dimensional heat flow
heat introduced during welding which flows only parallel to the plate surface<<HEADING_END>>
<<HEADING level=3>>3.8
preheat maintenance temperature  T m
minimum temperature in the weld zone which should be maintained if welding is interrupted<<HEADING_END>>
<<HEADING level=3>>4
Symbols and abbreviations<<HEADING_END>>
<<HEADING level=3>>Table 1 — Symbols and abbreviation<<HEADING_END>>
<<PARAGRAPH>>Symbols/Abbreviations
Terms
Units
CE
Carbon equivalent (see C.2.1)
%
CET
Carbon equivalent (see C.3.2)
%
D
Diameter
mm
d
Thickness of plate
mm
d t
Transition thickness
mm
F 2
Shape factor for two-dimensional heat flow
—
F 3
Shape factor for three-dimensional heat flow
—
HAZ
Heat affected zone
—
HD
Diffusable hydrogen content
ml/100g deposited weld metal
Q
Heat input
kJ/mm
R r
Run out ratio
—
t 8/5
Cooling time (from 800 °C to 500 °C)
s
t
Melting time of an electrode
s
T i
Interpass temperature
°C
T m
Preheat maintenance temperature
°C
T o
Initial plate temperature
°C
T p
Preheat temperature
°C
T t
Impact transition temperature
°C
UCS
Unit of crack susceptibility
—<<PARAGRAPH_END>>
<<PARAGRAPH>>λ
Thermal conductivity
J/cm K s<<PARAGRAPH_END>>
<<PARAGRAPH>>ρ
Density
kg/m 3<<PARAGRAPH_END>>
<<PARAGRAPH>>C
Specific heat capacity
J/kg K<<PARAGRAPH_END>>
<<TABLE_1>>
| Symbols/Abbreviations   | Terms                                        |                   | Units                        |
|:------------------------|:---------------------------------------------|:------------------|:-----------------------------|
| CE                      | Carbon equivalent (see C.2.1)                |                   | %                            |
| CET                     | Carbon equivalent (see C.3.2)                |                   | %                            |
| D                       | Diameter                                     |                   | mm                           |
| d                       | Thickness of plate                           |                   | mm                           |
| d                       | Transition thickness                         |                   | mm                           |
| t                       |                                              |                   |                              |
| F                       | Shape factor for two-dimensional heat flow   |                   | —                            |
| 2                       |                                              |                   |                              |
| F                       | Shape factor for three-dimensional heat flow |                   | —                            |
| 3                       |                                              |                   |                              |
| HAZ                     | Heat affected zone                           |                   | —                            |
| HD                      | Diffusable hydrogen content                  |                   | ml/100g deposited weld metal |
| Q                       | Heat input                                   |                   | kJ/mm                        |
| R                       | Run out ratio                                |                   | —                            |
| r                       |                                              |                   |                              |
| t                       | Cooling time (from 800 °C to 500 °C)         |                   | s                            |
| 8/5                     |                                              |                   |                              |
| t                       | Melting time of an electrode                 |                   | s                            |
| T                       | Interpass temperature                        |                   | °C                           |
| i                       |                                              |                   |                              |
| T                       | Preheat maintenance temperature              |                   | °C                           |
| m                       |                                              |                   |                              |
| T                       | Initial plate temperature                    |                   | °C                           |
| o                       |                                              |                   |                              |
| T                       | Preheat temperature                          |                   | °C                           |
| p                       |                                              |                   |                              |
| T                       | Impact transition temperature                |                   | °C                           |
| t                       |                                              |                   |                              |
| UCS                     | Unit of crack susceptibility                 |                   | —                            |
| λ                       | Thermal conductivity                         |                   | J/cm K s                     |
| ρ                       | Density                                      |                   | kg/m3                        |
| C                       | Speci                                        | fic heat capacity | J/kg K                       |
<<TABLE_END>>
<<PAGE_END>>
<<PAGE_8>>
<<PARAGRAPH>>Page 6
EN 1011-2:2001<<PARAGRAPH_END>>
<<HEADING level=3>>5
Parent metal<<HEADING_END>>
<<PARAGRAPH>>This standard applies to ferritic steels excluding ferritic stainless steels. This includes steels referenced in
groups 1 to 7 of CR ISO 15608. When ordering steel it may be necessary to specify requirements concerning
weldability, which can involve specifying additional requirements to those given in the relevant steel
standard.<<PARAGRAPH_END>>
<<HEADING level=3>>6
Weldability factors<<HEADING_END>>
<<PARAGRAPH>>The properties and the quality of welds are particularly influenced by the welding conditions. Thus, the
following factors should be taken into consideration:<<PARAGRAPH_END>>
<<PARAGRAPH>>  joint design;<<PARAGRAPH_END>>
<<PARAGRAPH>>  hydrogen induced cracking;<<PARAGRAPH_END>>
<<PARAGRAPH>>  toughness and hardness of the heat affected zone ( HAZ );<<PARAGRAPH_END>>
<<PARAGRAPH>>  solidification cracking;<<PARAGRAPH_END>>
<<PARAGRAPH>>  lamellar tearing;<<PARAGRAPH_END>>
<<PARAGRAPH>>  corrosion.<<PARAGRAPH_END>>
<<PARAGRAPH>>The mechanical and technological properties, in particular the hardness and toughness of the heat affected
zone in a narrowly delineated area, can be influenced to a greater or lesser degree, compared with the
properties of the parent metal and depend on the welding conditions. Experience and tests indicate that not
only the properties of the narrow affected zone of lower strength and better flexibility, but also the load
distribution effect of the tougher adjacent zones should be taken into account when assessing the ductility
and safety against fracture of welded joints as this could affect the choice of steel.<<PARAGRAPH_END>>
<<HEADING level=3>>7
Handling of welding consumables<<HEADING_END>>
<<PARAGRAPH>>When special protection or other treatment during storage or immediately prior to use is recommended by
the consumable manufacturer, these consumables should be treated in accordance with the conditions
detailed by the manufacturer.<<PARAGRAPH_END>>
<<PARAGRAPH>>When drying or baking, consumables should be removed from their original containers. After removal from
the oven, the consumables should be protected from exposure to conditions conducive to moisture
absorption. In the case of welding consumables that have been specially packaged, e.g. vacuum or other
moisture resistance means, advice from the consumable manufacturer should be sought as to further steps
required for drying and baking.<<PARAGRAPH_END>>
<<PARAGRAPH>>If controlled hydrogen levels are required, it is recommended that welders be issued with electrodes in
heated quivers or sealed containers.<<PARAGRAPH_END>>
<<PARAGRAPH>>Drying ovens, e.g. for welding consumables, shall be provided with means of measuring the oven
temperature.<<PARAGRAPH_END>>
<<HEADING level=3>>8
Weld details<<HEADING_END>>
<<HEADING level=3>>8.1 Butt welds<<HEADING_END>>
<<PARAGRAPH>>Butt joints between parts of unequal cross-section should be made and subsequently shaped such that a
severe stress concentration at the junction is avoided.<<PARAGRAPH_END>>
<<PAGE_END>>
<<PAGE_9>>
<<PARAGRAPH>>Page 7
EN 1011-2:2001<<PARAGRAPH_END>>
<<PARAGRAPH>>Some examples of joint preparations for use with metal arc welding with covered electrodes and gas-
shielded metal arc welding are given in EN 29692.<<PARAGRAPH_END>>
<<PARAGRAPH>>Partial penetration butt joints may be permitted dependant on the design specification. Consideration should
be given to the choice of weld preparation and welding consumables in order to achieve the specified throat
thickness.<<PARAGRAPH_END>>
<<PARAGRAPH>>Under fatigue conditions, partial penetration joints or the use of permanent backing material may be
undesirable.<<PARAGRAPH_END>>
<<PARAGRAPH>>Backing material may consist of another steel part of the structure when this is appropriate.<<PARAGRAPH_END>>
<<PARAGRAPH>>When it is not appropriate to use part of the structure as backing material, the material to be used shall be
such that detrimental effects on the structure are avoided and shall be agreed in the design specification.<<PARAGRAPH_END>>
<<PARAGRAPH>>Care shall be taken when using copper as a backing material as there is a risk of copper pick-up in the weld
metal.<<PARAGRAPH_END>>
<<PARAGRAPH>>Where temporary or permanent backing material is employed, the joint shall be arranged in such a way as to
ensure that complete fusion of the parts to be joined is readily achieved.<<PARAGRAPH_END>>
<<PARAGRAPH>>Wherever the fabrication sequence allows, tack welds attaching permanent backing should be positioned for
subsequent incorporation into the weld (see clause 14 of EN 1011-1:1998).<<PARAGRAPH_END>>
<<HEADING level=3>>8.2 Fillet welds<<HEADING_END>>
<<PARAGRAPH>>Unless otherwise specified, the edges and surfaces to be joined by fillet welding shall be in as close contact
as possible since any gap may increase the risk of cracking. Unless otherwise specified, the gap shall not
exceed 3 mm. Consideration shall be given to the need to increase the throat of the fillet weld to compensate
for a large gap.<<PARAGRAPH_END>>
<<PARAGRAPH>>Unless otherwise specified, welding should not start/stop near corners, instead, it should be continued
around the corners.<<PARAGRAPH_END>>
<<HEADING level=3>>9
Welds in holes or slots<<HEADING_END>>
<<PARAGRAPH>>Due to the risk of cracking, holes or slots should not be filled with weld metal unless required by the design
specification. Holes or slots that are required to be filled with weld metal shall only be filled after the first run
has been found to be acceptable (see also B.4).<<PARAGRAPH_END>>
<<HEADING level=3>>10 Preparation of joint face<<HEADING_END>>
<<HEADING level=3>>10.1 General<<HEADING_END>>
<<PARAGRAPH>>Any large notches or any other errors in joint geometry which might occur shall be corrected by applying a
weld deposit according to an approved welding procedure. Subsequently, they shall be ground smooth and
flush with the adjacent surface to produce an acceptable finish.<<PARAGRAPH_END>>
<<PARAGRAPH>>Prefabrication primers (shop primers) may be left on the joint faces provided that it is demonstrated they do
not adversely affect the welding.<<PARAGRAPH_END>>
<<HEADING level=3>>10.2 Fusion faces<<HEADING_END>>
<<PARAGRAPH>>When shearing is used, the effect of work hardening should be taken into account and precautions shall be
taken to ensure that there is no cracking of the edges.<<PARAGRAPH_END>>
<<PAGE_END>>
<<PAGE_10>>
<<PARAGRAPH>>Page 8
EN 1011-2:2001<<PARAGRAPH_END>>
<<PARAGRAPH>>Single-U and double-U and single-J weld preparations usually have to be machined. In assessing the
methods of preparation and type of joint, the requirements of the chosen welding process should be taken
into account.<<PARAGRAPH_END>>
<<HEADING level=3>>10.3 Un-welded faces<<HEADING_END>>
<<PARAGRAPH>>Where a cut edge is not a fusion face, the effect of embrittlement from shearing, thermal cutting or gouging
shall not be such as to adversely affect the workpiece.<<PARAGRAPH_END>>
<<PARAGRAPH>>Local hardening can be reduced by suitable thermal treatment or removed by mechanical treatment. The
removal of 1 mm to 2 mm from a cut face normally eliminates the hardened layer. When using thermal
cutting, local hardening can be lessened by a reduction in usual cutting speed or by preheating before
cutting. If necessary the steel supplier should be consulted for recommendations on achieving a reduction in
hardness.<<PARAGRAPH_END>>
<<PARAGRAPH>>U and J weld preparations as compared with V and bevel weld preparations serve to reduce distortion by
virtue of the smaller amount of weld metal required. Likewise, double preparations are better than single
preparations in that the weld metal can be deposited in alternate runs on each side of the joint. In the control
of distortion, accuracy of preparation and fit-up of parts are important considerations, as well as a carefully
planned and controlled welding procedure.<<PARAGRAPH_END>>
<<HEADING level=3>>11 Alignment of butt welds before welding<<HEADING_END>>
<<PARAGRAPH>>Unless specified otherwise (e.g. in a welding procedure specification or an application standard), the root
edges or root faces of butt joints shall not be out of alignment by more than 25 % of the thickness of the
thinner material for material up to and including 12 mm thick, or by more than 3 mm for material thicker than
12 mm.<<PARAGRAPH_END>>
<<PARAGRAPH>>For certain applications and welding processes, closer tolerances may be necessary.<<PARAGRAPH_END>>
<<PARAGRAPH>>NOTE
For the purposes of Directive 97/23/EC, an application standard means a relevant product standard.<<PARAGRAPH_END>>
<<HEADING level=3>>12 Preheating<<HEADING_END>>
<<PARAGRAPH>>The points of temperature measurement shall be in accordance with EN ISO 13916 except that for all
thicknesses the distance for measurement shall be at least 75 mm from the weld centre-line.<<PARAGRAPH_END>>
<<PARAGRAPH>>Particular attention should be paid to the need for preheating when making low heat input welds, e.g. tack
welds.<<PARAGRAPH_END>>
<<HEADING level=3>>13 Tack welds<<HEADING_END>>
<<PARAGRAPH>>It is recommended that the minimum length of a tack weld should be 50 mm, but for material thicknesses
less than 12 mm the minimum length of a tack weld shall be four times the thicker part. For materials of
thickness greater than 50 mm or of yield strength over 500 N/mm 2  consideration should be given to
increasing the length and size of tack welds, which may involve the use of a two run technique.
Consideration should also be given to the use of lower strength and/or higher ductility consumables when
welding higher alloy steel.<<PARAGRAPH_END>>
<<HEADING level=3>>14 Temporary attachments<<HEADING_END>>
<<PARAGRAPH>>If a thermal process is used to remove a temporary attachment or run on/off pieces after welding, sufficient
attachment or run on/off piece shall be left to allow subsequent removal of the heat affected material by
careful grinding.<<PARAGRAPH_END>>
<<PAGE_END>>
<<PAGE_11>>
<<PARAGRAPH>>Page 9
EN 1011-2:2001<<PARAGRAPH_END>>
<<HEADING level=3>>15 Heat input<<HEADING_END>>
<<PARAGRAPH>>Heat input is calculated from the weld travel speed (see clause 19 of EN 1011-1:1998). When weaving with
manual metal arc welding, the weave width should be restricted to three times the diameter of the core rod.<<PARAGRAPH_END>>
<<PARAGRAPH>>For multi-wire arc welding, the heat input is calculated as the sum of the heat input for each individual wire
using the individual current and voltage parameters.<<PARAGRAPH_END>>
<<HEADING level=3>>16 Welding procedure specification<<HEADING_END>>
<<PARAGRAPH>>The welding procedure specification shall comply with EN 288-2 and shall include the following:<<PARAGRAPH_END>>
<<PARAGRAPH>>a)
whether shop or site welding;<<PARAGRAPH_END>>
<<PARAGRAPH>>b)
maximum combined thickness (see C.2.4), if annex C.2 is applied; plate thickness, if annex C.3 is
applied;<<PARAGRAPH_END>>
<<PARAGRAPH>>c)
heat input (see clause 15);<<PARAGRAPH_END>>
<<PARAGRAPH>>d)
hydrogen scale (see C.2.3 and C.3.2);<<PARAGRAPH_END>>
<<PARAGRAPH>>e)
tack welds (see clause 13).<<PARAGRAPH_END>>
<<HEADING level=3>>17 Identification<<HEADING_END>>
<<PARAGRAPH>>Where the use of hard stamp marks is required by the contract, guidance on their location and size shall be
given. Indentations used for marking in radiographic examination require equal consideration.<<PARAGRAPH_END>>
<<HEADING level=3>>18 Inspection and testing<<HEADING_END>>
<<PARAGRAPH>>Due to the risk of delayed cracking, a period of at least 16 h is generally required before the final inspection
is made of as-welded fabrications. The minimum time may be reduced for thin materials below 500 N/mm 2
yield strength or increased for materials of thickness greater than 50 mm or of yield strength over
500 N/mm 2 . Whatever period is used it shall be stated in the inspection records.<<PARAGRAPH_END>>
<<PARAGRAPH>>Welds that have been heat-treated to reduce the hydrogen content or which have been stress relieved, need
no additional time interval following the heat treatment before final inspection is made.<<PARAGRAPH_END>>
<<PARAGRAPH>>Tungsten inert gas welding (TIG) and other re-melting processes, if required for post weld treatment, shall be
performed before final inspection.<<PARAGRAPH_END>>
<<PARAGRAPH>>Welds which are to be inspected and approved shall not be painted or otherwise treated until they have been
accepted.<<PARAGRAPH_END>>
<<HEADING level=3>>19 Correction of non-conforming welds<<HEADING_END>>
<<PARAGRAPH>>All welds which do not conform to the design specification shall be corrected.<<PARAGRAPH_END>>
<<PARAGRAPH>>NOTE
Fracture mechanics or other assessment techniques may be used to determine whether a non-conforming
weld needs to be corrected.<<PARAGRAPH_END>>
<<PAGE_END>>
<<PAGE_12>>
<<PARAGRAPH>>Page 10
EN 1011-2:2001<<PARAGRAPH_END>>
<<HEADING level=3>>20 Correction of distortion<<HEADING_END>>
<<PARAGRAPH>>The temperature of heated areas, measured by appropriate methods, should be in accordance with the
recommendations of the material supplier or the design specification.<<PARAGRAPH_END>>
<<HEADING level=3>>21 Post weld heat treatment<<HEADING_END>>
<<PARAGRAPH>>When post weld heat treatment of welds is required but no application standard exists, the heat treatment
details shall be stated in the design specification taking account of the effect on the properties of the parent
metal,  HAZ  and weld metal.<<PARAGRAPH_END>>
<<PAGE_END>>
<<PAGE_13>>
<<PARAGRAPH>>Page 11
EN 1011-2:2001<<PARAGRAPH_END>>
<<HEADING level=2>>Annex A
(informative)
Possible detrimental phenomena resulting from welding of steels,
not covered by other annexes<<HEADING_END>>
<<HEADING level=3>>Possible detrimental
phenomena
resulting from
welding<<HEADING_END>>
<<HEADING level=3>>Causes
Counter measures<<HEADING_END>>
<<PARAGRAPH>>Reduce stress concentrations by
grinding the toes of welds.<<PARAGRAPH_END>>
