Repository: Viswazgummadi/RAG_P01

# Retrieval-Augmented Generation (RAG) System for Technical Document Analysis

## Overview
This project implements a Retrieval-Augmented Generation (RAG) system for analyzing technical documents, particularly standards and specifications. It integrates advanced NLP techniques, including document preprocessing, vector database creation, and fine-tuned language model inference, to generate accurate and context-aware responses to user queries.

### Vector Database Creation
- **Text Chunking:**
  - Implements `RecursiveCharacterTextSplitter` for content segmentation.
  - Optimizes chunk size and overlap for retrieval efficiency.
- **Embedding Generation:**

File: data2/ENBS/EN 1011-2, 2003, Recommendations/EN 1011-2, 2003, Recommendations.txt (part 4 of 5)
<<DOCUMENT_START>>
Carbon equivalent,  CET , in %<<PARAGRAPH_END>>
<<HEADING level=3>>Figure C.8 — Limiting plate thickness for welding without preheating as a function of  CET  for
minimum interpass temperatures  T i  of 50 °C and 100 °C<<HEADING_END>>
<<PARAGRAPH>>B ©SI 1002-30<<PARAGRAPH_END>>
<<PAGE_END>>
<<PAGE_42>>
<<PARAGRAPH>>Page 40
EN 1011-2:2001<<PARAGRAPH_END>>
<<PARAGRAPH>>In cases where adequate preheating is impracticable, it is advisable to use austenitic or Ni-based
consumables. It is then possible to avoid the use of preheating because of the comparatively low internal
stress level of the welded joints and the better solubility of the hydrogen in austenitic weld metal.<<PARAGRAPH_END>>
<<HEADING level=3>>C.4 Avoidance of hydrogen cracking for creep resisting and low temperature steels<<HEADING_END>>
<<HEADING level=3>>C.4.1  Parent metal<<HEADING_END>>
<<PARAGRAPH>>The parent metals covered by this annex are certain creep resisting and low temperature steels, in
groups 4, 5, 6 and 7 in CR ISO 15608.<<PARAGRAPH_END>>
<<HEADING level=3>>C.4.2  Preheating and interpass temperatures<<HEADING_END>>
<<PARAGRAPH>>The limits for preheating and interpass temperatures, which are applicable for plates, strips, pipes and
forgings, are given in Table C.5 for creep resisting steels and in Table C.6 for low temperature steels.
Alterations might be necessary with respect to special requirements, experience or applications (e.g. fillet
welds, partially filled welds, nozzle weldments or site weldments). Welding procedure approval tests should
be carried out even if there is no requirement in the design specification.<<PARAGRAPH_END>>
<<HEADING level=3>>C.4.3  Choice of preheating and interpass temperature<<HEADING_END>>
<<PARAGRAPH>>The minimum preheating and interpass temperature is dependent on:<<PARAGRAPH_END>>
<<PARAGRAPH>>  chemical composition of parent metal and weld metal;<<PARAGRAPH_END>>
<<PARAGRAPH>>  thickness of the weldment and type of joint;<<PARAGRAPH_END>>
<<PARAGRAPH>>  welding process and parameters;<<PARAGRAPH_END>>
<<PARAGRAPH>>  weld hydrogen scale.<<PARAGRAPH_END>>
<<PARAGRAPH>>The maximum interpass temperature should be as given in Tables C.5 or C.6 as appropriate.<<PARAGRAPH_END>>
<<PARAGRAPH>>The preheating and interpass temperatures of Tables C.5 and C.6 are valid for butt welds. Fillet welds due to
their increased heat sink or partially filled welds sometimes require higher minimum temperatures. Site
welding can require additional precautions. In order to avoid hydrogen cracking it is advisable:<<PARAGRAPH_END>>
<<PARAGRAPH>>  to hold the minimum temperature given in Tables C.5 or C.6 during the whole welding process;<<PARAGRAPH_END>>
<<PARAGRAPH>>  to cool down slowly;<<PARAGRAPH_END>>
<<PARAGRAPH>>  to perform a soaking treatment especially in cases where partially filled welds have to be cooled down;<<PARAGRAPH_END>>
<<PARAGRAPH>>  to consider whether to perform the post weld heat treatment immediately after welding (not in the case
of the 12 % Cr-steel).<<PARAGRAPH_END>>
<<PAGE_END>>
<<PAGE_43>>
<<PARAGRAPH>>Page 41
EN 1011-2:2001<<PARAGRAPH_END>>
<<HEADING level=3>>Table C.5 — Creep resisting steels — Minimum preheating and interpass temperature<<HEADING_END>>
<<HEADING level=3>>Minimum preheating and interpass temperature
Steel type
Thickness<<HEADING_END>>
<<HEADING level=3>>Maximum
interpass
temperature<<HEADING_END>>
<<PARAGRAPH>>Scale – D
Hydrogen
≤  5 ml/100 g<<PARAGRAPH_END>>
<<PARAGRAPH>>Scale – C
Hydrogen
5  ≤  10 ml/100 g<<PARAGRAPH_END>>
<<PARAGRAPH>>Scale – A
Hydrogen
> 15 ml/100 g<<PARAGRAPH_END>>
<<HEADING level=3>>mm<<HEADING_END>>
<<HEADING level=3>>°C<<HEADING_END>>
<<PARAGRAPH>>°C<<PARAGRAPH_END>>
<<PARAGRAPH>>°C<<PARAGRAPH_END>>
<<PARAGRAPH>>°C<<PARAGRAPH_END>>
<<PARAGRAPH>>0,3 Mo
≤  15<<PARAGRAPH_END>>
<<PARAGRAPH>>20<<PARAGRAPH_END>>
<<PARAGRAPH>>20<<PARAGRAPH_END>>
<<PARAGRAPH>>100<<PARAGRAPH_END>>
<<PARAGRAPH>>250<<PARAGRAPH_END>>
<<PARAGRAPH>>75<<PARAGRAPH_END>>
<<PARAGRAPH>>75<<PARAGRAPH_END>>
<<PARAGRAPH>>100<<PARAGRAPH_END>>
<<PARAGRAPH>>> 15  ≤  30<<PARAGRAPH_END>>
<<PARAGRAPH>>75<<PARAGRAPH_END>>
<<PARAGRAPH>>100<<PARAGRAPH_END>>
<<PARAGRAPH>>Not applicable<<PARAGRAPH_END>>
<<PARAGRAPH>>> 30<<PARAGRAPH_END>>
<<PARAGRAPH>>≤  15<<PARAGRAPH_END>>
<<PARAGRAPH>>1 Cr 0,5 Mo<<PARAGRAPH_END>>
<<PARAGRAPH>>20<<PARAGRAPH_END>>
<<PARAGRAPH>>100<<PARAGRAPH_END>>
<<PARAGRAPH>>150<<PARAGRAPH_END>>
<<PARAGRAPH>>300<<PARAGRAPH_END>>
<<PARAGRAPH>>1,25 Cr 0,5 Mo<<PARAGRAPH_END>>
<<PARAGRAPH>>100<<PARAGRAPH_END>>
<<PARAGRAPH>>150<<PARAGRAPH_END>>
<<PARAGRAPH>>Not applicable<<PARAGRAPH_END>>
<<PARAGRAPH>>> 15<<PARAGRAPH_END>>
<<PARAGRAPH>>0,5 Cr 0,5 Mo 0,25 V
≤  15<<PARAGRAPH_END>>
<<PARAGRAPH>>100<<PARAGRAPH_END>>
<<PARAGRAPH>>150<<PARAGRAPH_END>>
<<PARAGRAPH>>Not applicable<<PARAGRAPH_END>>
<<PARAGRAPH>>300<<PARAGRAPH_END>>
<<PARAGRAPH>>100<<PARAGRAPH_END>>
<<PARAGRAPH>>200<<PARAGRAPH_END>>
<<PARAGRAPH>>Not applicable<<PARAGRAPH_END>>
<<PARAGRAPH>>> 15<<PARAGRAPH_END>>
<<PARAGRAPH>>2,25 Cr 1 Mo
≤  15<<PARAGRAPH_END>>
<<PARAGRAPH>>75<<PARAGRAPH_END>>
<<PARAGRAPH>>150<<PARAGRAPH_END>>
<<PARAGRAPH>>200<<PARAGRAPH_END>>
<<PARAGRAPH>>350<<PARAGRAPH_END>>
<<PARAGRAPH>>100<<PARAGRAPH_END>>
<<PARAGRAPH>>200<<PARAGRAPH_END>>
<<PARAGRAPH>>Not applicable<<PARAGRAPH_END>>
<<PARAGRAPH>>> 15<<PARAGRAPH_END>>
<<PARAGRAPH>>5 Cr 0,5 Mo<<PARAGRAPH_END>>
<<PARAGRAPH>>All
150
200
Not applicable
350<<PARAGRAPH_END>>
<<PARAGRAPH>>7 Cr 0,5 Mo<<PARAGRAPH_END>>
<<PARAGRAPH>>9 Cr 1 Mo<<PARAGRAPH_END>>
<<PARAGRAPH>>12 Cr Mo V
≤  8<<PARAGRAPH_END>>
<<PARAGRAPH>>150<<PARAGRAPH_END>>
<<PARAGRAPH>>Not applicable<<PARAGRAPH_END>>
<<PARAGRAPH>>Not applicable<<PARAGRAPH_END>>
<<PARAGRAPH>>200  a<<PARAGRAPH_END>>
<<PARAGRAPH>>300  a<<PARAGRAPH_END>>
<<PARAGRAPH>>Not applicable<<PARAGRAPH_END>>
<<PARAGRAPH>>Not applicable<<PARAGRAPH_END>>
<<PARAGRAPH>>> 8<<PARAGRAPH_END>>
<<PARAGRAPH>>350  b<<PARAGRAPH_END>>
<<PARAGRAPH>>450  b<<PARAGRAPH_END>>
<<PARAGRAPH>>a
Martensitic method where the preheat temperature is below the Martensite start ( M s ) temperature and
transformation to martensite occurs during welding.<<PARAGRAPH_END>>
<<PARAGRAPH>>b
Austenitic method where the preheat temperature is above the  M s  and the joint shall be allowed to cool to below
the  M s  to ensure transformation to martensite occurs before any post weld heat treatment is applied.<<PARAGRAPH_END>>
<<HEADING level=3>>Table C.6 — Low temperature steels<<HEADING_END>>
<<HEADING level=3>>Minimum preheating and
interpass temperature
Steel type<<HEADING_END>>
<<HEADING level=3>>Material
thickness<<HEADING_END>>
<<HEADING level=3>>Maximum interpass
temperature<<HEADING_END>>
<<PARAGRAPH>>Scale – D
Hydrogen
≤  5 ml/100 g<<PARAGRAPH_END>>
<<PARAGRAPH>>Scale – C
Hydrogen
5 ml  ≤  10 ml/100 g<<PARAGRAPH_END>>
<<PARAGRAPH>>% element<<PARAGRAPH_END>>
<<PARAGRAPH>>mm<<PARAGRAPH_END>>
<<PARAGRAPH>>°C<<PARAGRAPH_END>>
<<PARAGRAPH>>°C<<PARAGRAPH_END>>
<<PARAGRAPH>>°C<<PARAGRAPH_END>>
<<PARAGRAPH>>3,5 Ni
Over 10
100  a
150  a<<PARAGRAPH_END>>
<<PARAGRAPH>>5,0 Ni
Over 10
100  b
Not applicable
250<<PARAGRAPH_END>>
<<PARAGRAPH>>5,5 Ni
Over 10
100  b
Not applicable
250<<PARAGRAPH_END>>
<<PARAGRAPH>>9,0 Ni
Over 10
100  b
Not applicable
250<<PARAGRAPH_END>>
<<PARAGRAPH>>a
The values for minimum preheat given are typical of normal production using matching composition consumables.<<PARAGRAPH_END>>
<<PARAGRAPH>>b
The level of preheat specified refers to those instances where near matching consumables or autogenous welding
is involved.<<PARAGRAPH_END>>
<<PARAGRAPH>>The 5 % Ni to 9 % Ni steels are usually welded using nickel based welding consumables and preheat is not
normally required up to plate thicknesses of 50 mm.<<PARAGRAPH_END>>
<<PARAGRAPH>>B ©SI 1002-30<<PARAGRAPH_END>>
<<TABLE_1>>
| Steel type                                                                                                       | Thickness   | Minimum preheating and interpass temperature   |                 |                | Maximum       |
|                                                                                                                  | mm          |                                                |                 |                | interpass     |
|                                                                                                                  |             |                                                |                 |                | temperature   |
|                                                                                                                  |             |                                                |                 |                | °C            |
|:-----------------------------------------------------------------------------------------------------------------|:------------|:-----------------------------------------------|:----------------|:---------------|:--------------|
|                                                                                                                  |             | Scale – D                                      | Scale – C       | Scale – A      |               |
|                                                                                                                  |             | Hydrogen                                       | Hydrogen        | Hydrogen       |               |
|                                                                                                                  |             | ≤ 5 ml/100 g                                   | 5 ≤ 10 ml/100 g | > 15 ml/100 g  |               |
|                                                                                                                  |             | °C                                             | °C              | °C             |               |
| 0,3 Mo                                                                                                           | ≤ 15        | 20                                             | 20              | 100            | 250           |
|                                                                                                                  | > 15 ≤ 30   | 75                                             | 75              | 100            |               |
|                                                                                                                  | > 30        | 75                                             | 100             | Not applicable |               |
| 1 Cr 0,5 Mo                                                                                                      | ≤ 15        | 20                                             | 100             | 150            | 300           |
| 1,25 Cr 0,5 Mo                                                                                                   | > 15        | 100                                            | 150             | Not applicable |               |
| 0,5 Cr 0,5 Mo 0,25 V                                                                                             | ≤ 15        | 100                                            | 150             | Not applicable | 300           |
|                                                                                                                  | > 15        | 100                                            | 200             | Not applicable |               |
| 2,25 Cr 1 Mo                                                                                                     | ≤ 15        | 75                                             | 150             | 200            | 350           |
|                                                                                                                  | > 15        | 100                                            | 200             | Not applicable |               |
| 5 Cr 0,5 Mo                                                                                                      | All         | 150                                            | 200             | Not applicable | 350           |
| 7 Cr 0,5 Mo                                                                                                      |             |                                                |                 |                |               |
| 9 Cr 1 Mo                                                                                                        |             |                                                |                 |                |               |
| 12 Cr Mo V                                                                                                       | ≤ 8         | 150                                            | Not applicable  | Not applicable | 300 a         |
|                                                                                                                  | > 8         | 200 a                                          | Not applicable  | Not applicable | 450 b         |
|                                                                                                                  |             | 350 b                                          |                 |                |               |
| a Martensitic method where the preheat temperature is below the Martensite start (M) temperature and             |             |                                                |                 |                |               |
| s                                                                                                                |             |                                                |                 |                |               |
| transformation to martensite occurs during welding.                                                              |             |                                                |                 |                |               |
| b Austenitic method where the preheat temperature is above the M and the joint shall be allowed to cool to below |             |                                                |                 |                |               |
| s                                                                                                                |             |                                                |                 |                |               |
| the M to ensure transformation to martensite occurs before any post weld heat treatment is applied.              |             |                                                |                 |                |               |
| s                                                                                                                |             |                                                |                 |                |               |
<<TABLE_END>>
<<TABLE_2>>
| Steel type                                                                                                       | Material    |    | Minimum preheating and   |                    | Maximum interpass   |
| % element                                                                                                        | thickness   |    | interpass temperature    |                    | temperature         |
|                                                                                                                  | mm          |    |                          |                    | °C                  |
|:-----------------------------------------------------------------------------------------------------------------|:------------|:---|:-------------------------|:-------------------|:--------------------|
|                                                                                                                  |             |    | Scale – D                | Scale – C          |                     |
|                                                                                                                  |             |    | Hydrogen                 | Hydrogen           |                     |
|                                                                                                                  |             |    | ≤ 5 ml/100 g             | 5 ml ≤ 10 ml/100 g |                     |
|                                                                                                                  |             |    | °C                       | °C                 |                     |
| 3,5 Ni                                                                                                           | Over 10     |    | 100 a                    | 150 a              | 250                 |
| 5,0 Ni                                                                                                           | Over 10     |    | 100 b                    | Not applicable     | 250                 |
| 5,5 Ni                                                                                                           | Over 10     |    | 100 b                    | Not applicable     | 250                 |
| 9,0 Ni                                                                                                           | Over 10     |    | 100 b                    | Not applicable     |                     |
| a The values for minimum preheat given are typical of normal production using matching composition consumables.  |             |    |                          |                    |                     |
| b The level of preheat specified refers to those instances where near matching consumables or autogenous welding |             |    |                          |                    |                     |
| is involved.                                                                                                     |             |    |                          |                    |                     |
| The 5 % Ni to 9 % Ni steels are usually welded using nickel based welding consumables and preheat is not         |             |    |                          |                    |                     |
| normally required up to plate thicknesses of 50 mm.                                                              |             |    |                          |                    |                     |
<<TABLE_END>>
<<PAGE_END>>
<<PAGE_44>>
<<PARAGRAPH>>Page 42
EN 1011-2:2001<<PARAGRAPH_END>>
<<HEADING level=2>>Annex D
(informative)
Heat affected zone toughness and hardness<<HEADING_END>>
<<HEADING level=3>>D.1 General<<HEADING_END>>
<<PARAGRAPH>>This annex describes the influence of welding conditions on the temperature/time cycles occurring during
welding and on the mechanical properties in the  HAZ .<<PARAGRAPH_END>>
<<HEADING level=3>>D.2 Fundamental behaviour of ferritic steels<<HEADING_END>>
<<PARAGRAPH>>The welding of ferritic steels produces a zone in which the original microstructure is changed by the heat
producing the weld. Depending on the microstructure, the toughness and hardness will also be changed.<<PARAGRAPH_END>>
<<PARAGRAPH>>The change of the microstructure in the  HAZ  depends mainly on the chemical composition of the parent
metal and on the temperature/time cycles which occur during welding.<<PARAGRAPH_END>>
<<HEADING level=3>>D.3 Influence of the steel type<<HEADING_END>>
<<PARAGRAPH>>The relationship between the  HAZ  microstructure and toughness is considered to be as follows: the
toughness decreases with an increase of the grain size and an increase of the fraction of hard martensitic
and bainitic microstructure constituents.<<PARAGRAPH_END>>
<<PARAGRAPH>>In the case of C and C-Mn steels, which do not contain any element that limits the austenite grain growth
during welding, frequently only strict control of the cooling time is necessary to ensure adequate toughness
in the  HAZ .<<PARAGRAPH_END>>
<<PARAGRAPH>>For micro-alloyed C-Mn steels, a carefully selected combination of elements that are able to form carbide
and nitride precipitates, which are stable at elevated temperature, makes it possible to limit the austenite
grain growth and to promote an intragranular ferrite nucleation during the transformation of the austenite.
The control of the austenite grain growth depends on the type and amount of carbide and nitride forming
elements. Such steels are therefore less sensitive to deterioration of toughness in the  HAZ .<<PARAGRAPH_END>>
<<PARAGRAPH>>Low alloy ferritic steels, for example quenched and tempered, creep resisting and low temperature steels, as
well as Ni alloyed steels, will react according to their chemical composition, but no common behaviour can
be expected.<<PARAGRAPH_END>>
<<HEADING level=3>>D.4 Influence of the welding conditions on the mechanical properties<<HEADING_END>>
<<PARAGRAPH>>The temperature/time cycles during welding have a significant effect on the mechanical properties of a
welded joint. These are particularly influenced by the material thickness, the form of weld, the heat input
during welding (see EN 1011-1:1998) and the preheating temperature. Generally, the cooling time,  t 8/5 , is
chosen to characterize the temperature/time cycle of an individual weld run during welding and is the time
taken, during cooling, for a weld run and its heat affected zone to pass through the temperature range from
800 °C to 500 °C (see D.5).<<PARAGRAPH_END>>
<<PARAGRAPH>>Increasing values of cooling time,  t 8/5 , generally lead to a reduction of the impact energy and a rise in the
impact transition temperature of the  HAZ  (see Figure D.1). The extent of deterioration of the toughness
depends on the steel type and its chemical composition.<<PARAGRAPH_END>>
<<PARAGRAPH>>The hardness in the  HAZ  decreases with an increasing cooling time,  t 8/5 , (see Figure D.2).<<PARAGRAPH_END>>
<<PAGE_END>>
<<PAGE_45>>
<<PARAGRAPH>>Page 43
EN 1011-2:2001<<PARAGRAPH_END>>
<<HEADING level=3>>D.5 Cooling time concept<<HEADING_END>>
<<PARAGRAPH>>If the impact energy in the  HAZ  for a particular steel is not to fall below a prescribed minimum value, then the
welding conditions have to be selected in such a way that the cooling time,  t 8/5 , is not exceeded. If a
prescribed minimum hardness in the  HAZ  for a particular steel is not to be exceeded, then the welding
conditions have to be selected in such a way that the cooling time,  t 8/5 , does not fall below a certain value.
For this approach, the curves for impact energy, impact transition temperature and hardness as a function of
the  t 8/5  should be known for the relevant steel.<<PARAGRAPH_END>>
<<PARAGRAPH>>For high strength unalloyed and low alloy ferritic steels, the appropriate cooling times,  t 8/5 , of the filler and
capping passes generally lie within the range 10 s to 25 s. There is nothing to prevent welds being made in
these steels with other cooling times,  t 8/5 , provided that for each individual case appropriate checks have
been made on the basis of a welding procedure test according to EN 288-3:1997 or pre-production tests
according to EN 288-8:1995 and provided that the structural requirements for the component are satisfied.<<PARAGRAPH_END>>
<<PARAGRAPH>>If no curves for the relationship of impact energy, impact transition temperature and hardness as a function
of  t 8/5  are available, welding procedure tests in accordance with EN 288-3:1997 or EN 288-8:1995 are
recommended.<<PARAGRAPH_END>>
<<HEADING level=3>>D.6 Calculation of cooling time<<HEADING_END>>
<<PARAGRAPH>>The relationship between the welding conditions and the cooling time can be described by equations, but a
differentiation shall be made between two- and three-dimensional heat flow (see Figures D.3 and D.4).<<PARAGRAPH_END>>
<<PARAGRAPH>>Figure D.4 is a diagram which provides information regarding the relationship between the transition
thickness,  d t , heat input,  Q , and preheat temperature,  T p , for any type of weld and any welding process. This
diagram indicates whether the heat flow is two- or three-dimensional for a particular combination of material
thickness, heat input and preheat temperature.<<PARAGRAPH_END>>
<<PARAGRAPH>>When the heat flow is three-dimensional and the cooling time is independent of the material thickness it is
calculated using equation D.1.<<PARAGRAPH_END>>
<<PARAGRAPH>>
 
<<PARAGRAPH_END>>
<<PARAGRAPH>><<PARAGRAPH_END>>
<<PARAGRAPH>>−
−
−
×
=
o
o
8/5
800
1
500
1
2
T
T
πλ
Q
t
(D.1)<<PARAGRAPH_END>>
<<PARAGRAPH>> 
<<PARAGRAPH_END>>
<<PARAGRAPH>>For unalloyed and low alloyed steels the equation D.1 changes to approximately (see equation D.2) (using
the appropriate shape factors,  F 3 , given in Table D.1):<<PARAGRAPH_END>>
<<PARAGRAPH>>
 
<<PARAGRAPH_END>>
<<PARAGRAPH>><<PARAGRAPH_END>>
<<PARAGRAPH>>3
o
o
o
8/5
800
1
500
1
)
5
(6700
F
T
T
Q
T
t
×
 
<<PARAGRAPH_END>>
<<PARAGRAPH>>−
−
−
×
×
−
=
(D.2)<<PARAGRAPH_END>>
<<PARAGRAPH>>When the heat flow is two-dimensional and the cooling time is dependent upon the material thickness it is
calculated using equation D.3.<<PARAGRAPH_END>>
<<PARAGRAPH>>
 
<<PARAGRAPH_END>>
<<PARAGRAPH>><<PARAGRAPH_END>>
<<PARAGRAPH>>2<<PARAGRAPH_END>>
<<PARAGRAPH>>Q
t
(D.3)<<PARAGRAPH_END>>
<<PARAGRAPH>>1<<PARAGRAPH_END>>
<<PARAGRAPH>>1<<PARAGRAPH_END>>
<<PARAGRAPH>> 
<<PARAGRAPH_END>>
<<PARAGRAPH>>−
−
−
×
=
2
o
2
o
2<<PARAGRAPH_END>>
<<PARAGRAPH>>8/5
)
(800<<PARAGRAPH_END>>
<<PARAGRAPH>>)
(500<<PARAGRAPH_END>>
<<PARAGRAPH>>4
T
T
πλρcd<<PARAGRAPH_END>>
<<PARAGRAPH>>For unalloyed and low alloyed steels the equation D.3 changes to approximately (see equation D.4) (using
the appropriate shape factors,  F 2 , given in Table D.1):<<PARAGRAPH_END>>
<<PARAGRAPH>><<PARAGRAPH_END>>
<<PARAGRAPH>><<PARAGRAPH_END>>
<<PARAGRAPH>>2<<PARAGRAPH_END>>
<<PARAGRAPH>>2<<PARAGRAPH_END>>
<<PARAGRAPH>>2
5
o
8/5
800
1
500
1
10
)
4,3
(4300
F
T
T
d<<PARAGRAPH_END>>
<<PARAGRAPH>>
 
<<PARAGRAPH_END>>
<<PARAGRAPH>><<PARAGRAPH_END>>
<<PARAGRAPH>>
 
<<PARAGRAPH_END>>
<<PARAGRAPH>><<PARAGRAPH_END>>
<<PARAGRAPH>>Q
T
t
×

<<PARAGRAPH_END>>
<<PARAGRAPH>>
<<PARAGRAPH_END>>
<<PARAGRAPH>> 
<<PARAGRAPH_END>>
<<PARAGRAPH>>−
−
 
<<PARAGRAPH_END>>
<<PARAGRAPH>>−
×
×
×
−
=
(D.4)<<PARAGRAPH_END>>
<<PARAGRAPH>>2<<PARAGRAPH_END>>
<<PARAGRAPH>>o
2<<PARAGRAPH_END>>
<<PARAGRAPH>>o<<PARAGRAPH_END>>
<<PARAGRAPH>><<PARAGRAPH_END>>
<<PARAGRAPH>><<PARAGRAPH_END>>
<<PARAGRAPH>>B ©SI 1002-30<<PARAGRAPH_END>>
<<PAGE_END>>
<<PAGE_46>>
<<PARAGRAPH>>Page 44
EN 1011-2:2001<<PARAGRAPH_END>>
<<PARAGRAPH>>whereby:  Q  =  ε   ×   E  =  ε   ×   U   ×  ( I  /  v)   ×  1 000  (kJ/mm)<<PARAGRAPH_END>>
<<PARAGRAPH>>U  in Volt
I
in Ampere
v  in mm/sec
ε   thermal efficiency of the welding procedure<<PARAGRAPH_END>>
<<PARAGRAPH>>UP (121)
ε  = 1,0
E (111)
ε  = 0,85
MAG (135)
ε  = 0,85<<PARAGRAPH_END>>
<<HEADING level=3>>Table D.1 — Influence of the form of weld on the cooling time,  t 8/5<<HEADING_END>>
<<HEADING level=3>>Shape factor<<HEADING_END>>
<<HEADING level=3>>Form of weld
F 2<<HEADING_END>>
<<PARAGRAPH>>F 3<<PARAGRAPH_END>>
<<PARAGRAPH>>two-dimensional heat
flow<<PARAGRAPH_END>>
<<PARAGRAPH>>three-dimensional heat
flow<<PARAGRAPH_END>>
<<PARAGRAPH>>Run on plate<<PARAGRAPH_END>>
<<PARAGRAPH>>1
1<<PARAGRAPH_END>>
<<PARAGRAPH>>Between runs in butt
welds<<PARAGRAPH_END>>
<<PARAGRAPH>>0,9
0,9<<PARAGRAPH_END>>
<<PARAGRAPH>>Single run fillet weld on a
corner-joint<<PARAGRAPH_END>>
<<PARAGRAPH>>0,9 to 0,67
0,67<<PARAGRAPH_END>>
<<PARAGRAPH>>Single run fillet weld on a
T-joint<<PARAGRAPH_END>>
<<PARAGRAPH>>0,45 to 0,67
0,67<<PARAGRAPH_END>>
<<HEADING level=3>>D.7 Diagrams for determining the cooling time  t 8/5<<HEADING_END>>
<<PARAGRAPH>>The cooling time  t 8/5  for a prescribed heat input,  Q , or the heat input for a prescribed cooling time can also be
determined on the basis of Figures D.5 and D.6, having first established the type of heat flow using
Figure D.4.<<PARAGRAPH_END>>
<<PARAGRAPH>>For three-dimensional heat flow, the relationship between the cooling time,  t 8/5 , the heat input,  Q , and the
preheat temperature,  T p , is given, in the case of runs on a plate, in Figure D.5 of which equation D.1 forms
the basis. If this diagram is applied to other types of welds, consideration should be given to the
corresponding shape factor,  F 3.  If the cooling time is to be determined for a particular combination of heat
input and preheat temperature then the heat input should first be multiplied by  F 3 . If, however, the heat input
is conversely taken from the diagram for a prescribed cooling time and preheat temperature, then it should
be divided by  F 3 .<<PARAGRAPH_END>>
<<TABLE_1>>
| Form of weld                |    | Shape factor         |                        |
|:----------------------------|:---|:---------------------|:-----------------------|
|                             |    | F                    | F                      |
|                             |    | 2                    | 3                      |
|                             |    | two-dimensional heat | three-dimensional heat |
|                             |    | flow                 | flow                   |
| Run on plate                |    | 1                    | 1                      |
| Between runs in butt        |    | 0,9                  | 0,9                    |
| welds                       |    |                      |                        |
| Single run fillet weld on a |    | 0,9 to 0,67          | 0,67                   |
| corner-joint                |    |                      |                        |
| Single run fillet weld on a |    | 0,45 to 0,67         | 0,67                   |
| T-joint                     |    |                      |                        |
<<TABLE_END>>
<<PAGE_END>>
<<PAGE_47>>
<<PARAGRAPH>>Page 45
EN 1011-2:2001<<PARAGRAPH_END>>
<<PARAGRAPH>>Information regarding the relationship between the cooling time and  Qt 0  at two-dimensional heat flow is given
for different material thicknesses in Figure D.6 of which equation D.2 forms the basis. If these diagrams are
to be applied to other types of weld, consideration should be given to the corresponding shape factor,  F 2 . For
example, if the cooling time is to be determined for a particular combination of heat input and preheat
temperature, then the heat input should first be multiplied by ( F 2 ) 1/2 . If, however, the heat input is conversely
taken from the diagram for a prescribed cooling time and preheat temperature, then it should be divided by
( F 2 ) 1/2 .<<PARAGRAPH_END>>
<<PARAGRAPH>>If in the case of two-dimensional heat flow, the plate thickness in question does not correspond exactly with
those shown in Figure D.6, the diagram closest to the actual plate thickness is used. The cooling time is then
corrected in accordance with the plate thickness ratio. To do this the cooling time taken from the diagram is
multiplied by the square of the plate thickness taken from the diagram and divided by the square of the plate
thickness in question.<<PARAGRAPH_END>>
<<HEADING level=3>>D.8 Measurement of cooling time<<HEADING_END>>
<<PARAGRAPH>>To measure the cooling time of a weld, a thermocouple is normally immersed in the weld metal while it is still
molten and the temperature/time cycle is recorded. From the  T / t  curve the cooling time is derived.<<PARAGRAPH_END>>
<<HEADING level=3>>4<<HEADING_END>>
<<HEADING level=3>>3<<HEADING_END>>
<<HEADING level=3>>1<<HEADING_END>>
<<HEADING level=3>>1<<HEADING_END>>
<<HEADING level=3>>4<<HEADING_END>>
<<HEADING level=3>>3<<HEADING_END>>
<<HEADING level=3>>2<<HEADING_END>>
<<HEADING level=3>>2<<HEADING_END>>
<<PARAGRAPH>>a )
b)<<PARAGRAPH_END>>
<<HEADING level=3>>Key
1    Impact energy
2    Cooling time,  t 8/5
3    Upper limiting value of applicable
cooling time,  t 8/5
4    Admissible minimum impact energy
value<<HEADING_END>>
<<HEADING level=3>>Key
1     Impact transition temperature
2     Cooling time,  t 8/5
3     Upper limiting value of applicable
cooling time,  t 8/5
4     Admissible maximum impact
transition temperature value<<HEADING_END>>
<<HEADING level=3>>Figure D.1 — Influence of the welding conditions on
a) the notch toughness and b) the transition temperature  T t  in the  HAZ<<HEADING_END>>
<<PARAGRAPH>>B ©SI 1002-30<<PARAGRAPH_END>>
<<TABLE_1>>
| 0   |   1 |
|:----|----:|
|     |   1 |
<<TABLE_END>>
<<PAGE_END>>
<<PAGE_48>>
<<PARAGRAPH>>Page 46
EN 1011-2:2001<<PARAGRAPH_END>>
<<HEADING level=3>>3<<HEADING_END>>
<<HEADING level=3>>1<<HEADING_END>>
<<HEADING level=3>>4<<HEADING_END>>
<<HEADING level=3>>2<<HEADING_END>>
<<HEADING level=3>>Key
1
Hardness
2
Cooling time,  t 8/5
3
Admissible maximum hardness
4
Lower limiting value of applicable cooling time,  t 8/5<<HEADING_END>>
<<HEADING level=3>>Figure D.2 — Influence of the welding conditions on the maximum hardness in the  HAZ<<HEADING_END>>
<<IMAGE_3>>
[Image 3 contains text: 1]
<<HEADING level=3>>1
1<<HEADING_END>>
<<HEADING level=3>>Key<<HEADING_END>>
<<PARAGRAPH>>1
Run<<PARAGRAPH_END>>
<<PARAGRAPH>>a)
Three-dimensional heat flow. Relatively thick plates; plate thickness does not affect cooling time.
b)
Two-dimensional heat flow. Relatively thin plates; plate thickness has a decisive influence on cooling time.<<PARAGRAPH_END>>
<<HEADING level=3>>Figure D.3 — Types of heat flow during welding<<HEADING_END>>
<<PAGE_END>>
<<PAGE_49>>
<<PARAGRAPH>>Page 47
EN 1011-2:2001<<PARAGRAPH_END>>
<<HEADING level=3>>1<<HEADING_END>>
<<HEADING level=3>>3<<HEADING_END>>
<<HEADING level=3>>4<<HEADING_END>>
<<HEADING level=3>>2<<HEADING_END>>
<<HEADING level=3>>Key<<HEADING_END>>
<<PARAGRAPH>>1
Transition thickness,  d t  (mm)
2
Heat input (kJ/mm)
3
Three-dimensional heat flow
4
Two-dimensional heat flow<<PARAGRAPH_END>>
<<HEADING level=3>>Figure D.4 — Transition plate thickness from three-dimensional to two-dimensional heat flow as a
function of heat input for different preheat temperatures<<HEADING_END>>
<<HEADING level=3>>1<<HEADING_END>>
<<HEADING level=3>>2<<HEADING_END>>
<<HEADING level=3>>Key<<HEADING_END>>
<<PARAGRAPH>>1
Cooling time,  t 8/5  (s)
2
Heat input (kJ/mm)<<PARAGRAPH_END>>
<<HEADING level=3>>Figure D.5 — Cooling time  t 8/5  for three-dimensional heat flow as a function of heat input for different
preheat temperatures<<HEADING_END>>
<<PARAGRAPH>>B ©SI 1002-30<<PARAGRAPH_END>>
<<TABLE_1>>
| 1   |    |    |    |    |    |    |    |    |
|:----|:---|:---|:---|:---|:---|:---|:---|:---|
|     | 3  |    |    |    |    |    |    |    |
|     |    |    |    | 4  |    |    |    |    |
<<TABLE_END>>
<<PAGE_END>>
<<PAGE_50>>
<<PARAGRAPH>>Page 48
EN 1011-2:2001<<PARAGRAPH_END>>
<<HEADING level=3>>1<<HEADING_END>>
<<HEADING level=3>>3<<HEADING_END>>
<<HEADING level=3>>2<<HEADING_END>>
<<HEADING level=3>>Key<<HEADING_END>>
<<PARAGRAPH>>1
Cooling time,  t 8/5  (s)
2
Heat input (kJ/mm)
3
Three-dimensional heat flow<<PARAGRAPH_END>>
<<HEADING level=3>>Figure D.6 — Cooling time  t 8/5  for two-dimensional heat flow as a function
of heat input for different preheat temperatures<<HEADING_END>>
<<TABLE_3>>
| 0   |   1 | 2   | 3   | 4   | 5   | 6   | 7   | 8   | 9   | 10   |
|:----|----:|:----|:----|:----|:----|:----|:----|:----|:----|:-----|
|     |   3 |     |     |     |     |     |     |     |     |      |
<<TABLE_END>>
<<PAGE_END>>
<<PAGE_51>>
<<PARAGRAPH>>Page 49
EN 1011-2:2001<<PARAGRAPH_END>>
<<HEADING level=2>>Annex E
(informative)
Avoidance of solidification cracking<<HEADING_END>>
<<PARAGRAPH>>Solidification cracking of the weld metal is usually found as centreline cracking. It is more often found in root
runs and, although frequently open at the surface and visible after deslagging, can be just below the surface
and covered by up to 0,5 mm of sound metal. Solidification cracks can be deep and can seriously reduce the
efficiency of a joint. When welding carbon manganese steels, this type of cracking is most commonly found
in submerged-arc welds, rarely with manual metal arc welding but it can sometimes be a problem with
gas-shielded and self-shielded processes.<<PARAGRAPH_END>>
<<PARAGRAPH>>Solidification cracking is associated with impurities, particularly sulphur and phosphorus, and is promoted by
carbon picked up from the parent metal at high dilution levels while manganese reduces the risk of cracking.<<PARAGRAPH_END>>
<<PARAGRAPH>>Impurity levels and crack susceptibilities are usually greatest in weld runs of high dilution, e.g. root runs of
butt welds. To minimize the risk of cracking, consumables are preferred with low carbon and impurity levels
and relatively high manganese contents. A reduction in welding speed can be helpful in overcoming
cracking.<<PARAGRAPH_END>>
<<PARAGRAPH>>The solidification crack susceptibility of weld metal is affected by both its composition and weld run geometry
(depth/width ratio). The chemical composition of weld metal is determined by the composition of the filler
material and the parent metal and the degree of dilution. The degree of dilution, as well as weld run
geometry, both depend on the joint geometry (angle of bevel, root face and gap) and the welding parameters
(current and voltage).<<PARAGRAPH_END>>
<<PARAGRAPH>>For submerged-arc welds a formula has been developed for carbon and carbon manganese steels in which
the solidification crack susceptibility in arbitrary units known as units of crack susceptibility ( UCS ) has been
related to the composition of the weld metal [in % (m/m)]. Although developed for submerged-arc welding,
the use of the formula can be helpful in assessing the risk of solidification cracking for other welding
processes and other ferritic steels. The formula is as follows:<<PARAGRAPH_END>>
<<PARAGRAPH>>UCS  = 230 C + 190 S + 75 P + 45 Nb  −  12,3 Si  −  5,4 Mn  −  1<<PARAGRAPH_END>>
<<PARAGRAPH>>This formula is valid for the weld metal compositions given in Table E.1.<<PARAGRAPH_END>>
<<PARAGRAPH>>Alloying elements and impurities in the weld metal up to the limits given in Table E.2 do not exert a marked
effect on values of  UCS .<<PARAGRAPH_END>>
<<PARAGRAPH>>Values of less than 10  UCS  indicate a high resistance to cracking and above 30 a low resistance. Within
these approximate limits the risk of cracking is higher in weld runs with a high depth/width ratio, made at high
welding speeds or where fit-up is near the maximum allowable.<<PARAGRAPH_END>>
<<HEADING level=3>>Table E.1 — Validity of the UCS formula for solidification cracking<<HEADING_END>>
<<HEADING level=3>>Element
Content in %<<HEADING_END>>
<<PARAGRAPH>>C
0,03   a
to
0,23<<PARAGRAPH_END>>
<<PARAGRAPH>>S
0,010
to
0,050<<PARAGRAPH_END>>
<<PARAGRAPH>>P
0,010
to
0,045<<PARAGRAPH_END>>
<<PARAGRAPH>>Si
0,15
to
0,65<<PARAGRAPH_END>>
<<PARAGRAPH>>Mn
0,45
to
1,6<<PARAGRAPH_END>>
<<PARAGRAPH>>Nb
0
to
0,07<<PARAGRAPH_END>>
<<PARAGRAPH>>a
Contents of less than 0,08 % to be taken
as equal to 0,08 %.<<PARAGRAPH_END>>
<<PARAGRAPH>>B ©SI 1002-30<<PARAGRAPH_END>>
<<TABLE_1>>
| Element                                    |    | Content in %   |
|:-------------------------------------------|:---|:---------------|
| C                                          |    | 0,03 a to 0,23 |
| S                                          |    | 0,010 to 0,050 |
|                                            | P  | 0,010 to 0,045 |
|                                            | Si | 0,15 to 0,65   |
| Mn                                         |    | 0,45 to 1,6    |
| Nb                                         |    | 0 to 0,07      |
| a Contents of less than 0,08 % to be taken |    |                |
| as equal to 0,08 %.                        |    |                |
<<TABLE_END>>
<<PAGE_END>>
<<PAGE_52>>
<<PARAGRAPH>>Page 50
EN 1011-2:2001<<PARAGRAPH_END>>
<<HEADING level=3>>Table E.2 — Limits of alloying elements and impurities on validity of the  UCS  formula<<HEADING_END>>
<<HEADING level=3>>Element
