Repository: Viswazgummadi/RAG_P01

# Retrieval-Augmented Generation (RAG) System for Technical Document Analysis

## Overview
This project implements a Retrieval-Augmented Generation (RAG) system for analyzing technical documents, particularly standards and specifications. It integrates advanced NLP techniques, including document preprocessing, vector database creation, and fine-tuned language model inference, to generate accurate and context-aware responses to user queries.

### Vector Database Creation
- **Text Chunking:**
  - Implements `RecursiveCharacterTextSplitter` for content segmentation.
  - Optimizes chunk size and overlap for retrieval efficiency.
- **Embedding Generation:**

File: data2/IS/13232/13232.txt
<<DOCUMENT_START>>
<<PAGE_1>>
<<HEADING level=3>>IS 13232 : 1992<<HEADING_END>>
<<HEADING level=3>>mT?fts
mm<<HEADING_END>>
<<HEADING level=1>>Indian Standard<<HEADING_END>>
<<HEADING level=1>>INSTALLATION, MAINTENANCE AND
OBSERVATIONS OF ELECTRICAL STRAIN
MEASURING DEVICES IN CONCRETE DAMS -
CODE OF PRACTICE<<HEADING_END>>
<<PARAGRAPH>>UDC
627’8’012.4 : 620’172’21’05<<PARAGRAPH_END>>
<<PARAGRAPH>>@  BIS 1992<<PARAGRAPH_END>>
<<PARAGRAPH>>BUREAU
OF
INDIAN
STANDARDS
.
MANAK
BHAVAN,
9 BAHADUR
SHAH
ZAFAR
MARG
NEW DELHI 110002<<PARAGRAPH_END>>
<<HEADING level=3>>January
1992
:Price Group  4<<HEADING_END>>
<<PAGE_END>>
<<PAGE_2>>
<<PARAGRAPH>>Hydraulic
Structures Instrumentation
Sectional Committee,
RVD 16<<PARAGRAPH_END>>
<<PARAGRAPH>>FOREWORD<<PARAGRAPH_END>>
<<PARAGRAPH>>This Indian Standard was adopted by the Bureau of Indian Standards,
after the draft
finalized
by
the Hydraulic
Structures
Instrumentation
Sectional Committee had been approved
by the River
Valley Division Council.<<PARAGRAPH_END>>
<<PARAGRAPH>>The
device developed
for recordirg
stress directly,
is not capable of recording tensile stresses.
Besides, it is very expersive and requires much more care for installation
than
that
required
for
strain
measurirg
instruments.
For
this reason
measurement
of strain in the dam is considered
important.<<PARAGRAPH_END>>
<<PARAGRAPH>>Strain measuring
device, when embedded
in the concrete
dam determines
actual
accumulated
length
changes
at the point
of instrument
location due to changes in volume of mass concrete,
namely, those
resulting
from applied
loads and due to several
other
causes such as creep,
temperature
change, moisture change and chemical action of concrete.<<PARAGRAPH_END>>
<<PARAGRAPH>>It is recessary
to sort out those parts of changes in length which are not attributed
directly to
stress developments
in the mass concrete.
These parts are due to  : (  a ) volume
changes
due to
charges in moisture content, ( b ) thermal expansion, and ( c > autogenous
growth.
For large mass
of concrete,
it has been observed that moisture change is inconsequential
and in most cases may
be neglected in the stress-strain
computations.<<PARAGRAPH_END>>
<<PARAGRAPH>>The effect of temperature
on the volume change of concrete
through thermal expansion
shall also
be considered.
To compute
this effect, a laboratory
determination
of the coefficient of thermal
expansion
of the concrete of the dam containing
the embedded instruments
is made.<<PARAGRAPH_END>>
<<PARAGRAPH>>The volume
change
due to autogenous
growth
characteristics
vary depending
on the type of
cement used and the materials used in making the concrete.
The growth may produce an increase
or a decrease in volume during the process of hydration.<<PARAGRAPH_END>>
<<PARAGRAPH>>With a view to determining
strain due to all causes other than stree, a ‘no-stress’ strain meter
exposed to the same conditions
as those of the surrounding
concrete close to the strain meter is
installed.<<PARAGRAPH_END>>
<<PARAGRAPH>>For the purpose of deciding whether a particular
requirement
of this standard, is complied
with,
the final value, observed or calculated,
expressing the result of a test or analysis, shall be rounded
off in accordance
with IS 2  :  1960 ‘Rules
for rounding off numerical values (  revised )‘.
The
number of significant places retained in the rounded off value should be the same as that
of the
specified value in this standard.<<PARAGRAPH_END>>
<<PAGE_END>>
<<PAGE_3>>
<<HEADING level=3>>IS 13232 : 1992<<HEADING_END>>
<<HEADING level=1>>Indian Standard<<HEADING_END>>
<<HEADING level=1>>INSTALLATION,MAINTENANCEAND
OBSERVATIONSOFELECTRICALSTRAIN
MEASURINGDEVICESINCONCRETEDAMS-
CODEOF PRACTICE<<HEADING_END>>
<<HEADING level=3>>3.1.1
Description
of Normal
Gauge
Unbended
Resistance Type Strainmeter<<HEADING_END>>
<<HEADING level=3>>1 SCOPE<<HEADING_END>>
<<PARAGRAPH>>This standard covers the details
of installation,
maintenance
and observation
of electrical
type
strain measuring device suitable for embedment
in concrete dams.<<PARAGRAPH_END>>
<<PARAGRAPH>>The strainmeter
is in the form of a long cylinder
with flanges on each end to anchor the ends of
the
meter
to the surrounding
concrete.
Its
construction
details are shown in Fig. 1.
White
cotton
cloth is wound around
the cylindrical
portion which is corrugated
in order
to allow
deformation.
The cotton
cloth
is taped
so
that
when
the
instrument
is embedded
in
concrete
the
strainmeter
allows
flange
only
its
ends
to make
a
contact
or
bond
with the surrounding
concrete.
Within a flexible
brass cover is a steel framework
on which are
supported
procelian
spools around which are
wound,
under
sufficient
initial
tension,
two
equal
coils
of fine steel music wire having
resistance RA and RB. When the ends of the
meter are pulled apart by expansion,
the outer
or expansion
coil elongates
and increases
in
tension and resistance.
At the same time inner
or contraction
coil
decreases
in tension
and
resistance as it shortens.
Changes in the ratio
of the
resistance
of the
outer ( expansion )
coil to the inner ( contraction
) coils used as
a
sensitive
measure
of
length
change
in
the strainmeter.
The change
in ratio
of 0’01
percent normally indicates a change in length of
about 4 millionth of centimetre
per centimetre.
Resistance
ratio
change
are not
affected
by
simultaneous
changes due to temperature
of the
wires since temperature
change affects both coils
by an equal amount.<<PARAGRAPH_END>>
<<PARAGRAPH>>2 REFERENCES<<PARAGRAPH_END>>
<<PARAGRAPH>>The Indian
Standards
listed in Annex A are
necessary adjuncts to this standard.<<PARAGRAPH_END>>
<<HEADING level=3>>3  STRAIN MEASURING
INSTRUMENTS<<HEADING_END>>
<<PARAGRAPH>>3.1  For
measuring
strain
in the body
of the
concrete
normal
guage length
strainmeter
is
used,
However,
with a view to average out
discontinuities
and hetrogeneity
inherent
in a
masonry
dam,
long guage strainmeter
is used
for measuring strain in a masonry dam.<<PARAGRAPH_END>>
<<HEADING level=3>>Unbended Resistance
Type<<HEADING_END>>
<<PARAGRAPH>>These instruments
utilize the principle
of
change in electrical resistance of a elastic
wire due to change
in tension which is
caused
by
strains
in the
surrounding
concrete.<<PARAGRAPH_END>>
<<HEADING level=3>>Vibrating Wire Type<<HEADING_END>>
<<PARAGRAPH>>These instruments
work on the principle
that the frequency
of the vibrating wire
depends on the tension in the wire caused
due to the strain
in
the
surrounding
concrete.<<PARAGRAPH_END>>
<<HEADING level=3>>SENSING
ELEMENT
(MUSIC
PIANO
WIRE)<<HEADING_END>>
<<HEADING level=3>>I.
200
TO 250
mm<<HEADING_END>>
<<PARAGRAPH>>A-Expansion coil
B-Contraction coil
FIG. 1 STRAINMETER CONSTRUCTION
Dimensions of ‘No stress’ strain-
meter metal container<<PARAGRAPH_END>>
<<HEADING level=3>>1<<HEADING_END>>
<<PAGE_END>>
<<PAGE_4>>
<<HEADING level=3>>IS 13232 : 1992<<HEADING_END>>
<<PARAGRAPH>>Temperature
can be measured
by determining
the series resistance
of the two coils.
This is
not materially
effected by changes
in resistance
of the coil due to length change because these
changes
are substantially
equal and opposite.<<PARAGRAPH_END>>
<<PARAGRAPH>>flanges of the transducer
in such a manner that
the natural frequency
of vibration
of the wire is
a function of the change in the distance between
the flanges.
The flanges,
when embedded
in
a concrete
structure,
will follow
the strain
in
the concrete;
consequently,
the square of the
gauge
wire frequency
will be proportional
to
the strain in the concrete.
A single gauge may
be used or several guages may be combined
to
form a variety of rosette configurations.<<PARAGRAPH_END>>
<<PARAGRAPH>>The range
of strainmeters,
while
ample
for
measuring
the deformations
usually
found
in
concrete,
is definitely
limited and strainmeters
usually
brer k if a crack develops across them.
The usual allowable range of movement
either
way from
the neutral
point at which they are
installed,
is of the order
of 0’001 cm/cm of
strainmeter
length.<<PARAGRAPH_END>>
<<PARAGRAPH>>3.1.3 Gauge length varies
according to the use.
Standard gauge have an overall length of 200-250
mm. The range
of strainmeters,
while ample
for measuring
the deformations
usually
found
in concrete, is definitely limited and strainmeters
usually break
if a crack develops
across them.
The usual allowable
range of movement
either
way from
the neutral
point at which
they are
installed,
is of the order
of 0’001 cm/cm
of
strainmeter
length.
Normal
readout
equipment
which gives an accuracy of & 2  X  low6 strain is
suitzble.<<PARAGRAPH_END>>
<<PARAGRAPH>>Every
strainmeter
is supplied
with calibration
data sheet showing total resistance of both coils,
individual
resistance of expansion
and coctrac-
tion
coils
mezsured
at 0°C and temperature
constant
for every change of 1 ohm in the total
resistance
of both the coils.<<PARAGRAPH_END>>
<<PARAGRAPH>>The entire
length
change represents the actual
length
change
provided
there is no change in
temperature.
If there is a temperature
change
the indicated length change
must be corrected
for thermal
expansion
or contraction
of the
meter
frame
in accordance
with the instruction
of
manufacturer.
The
meters
are
usually
furnished
with about 7.5 cm of rubber covered
3
conductor
colour
coded
cable attached.
One
of the conductor
( green in colour ) is made
common
to both
coil,
the
white
conductor
connects to the other end of expansion
coil and
black conductor
to the other end of contraction
coil from so called neutral ( or initial ) position
of meter about
2/3 and the range in expansion
about l/3 of the total.
The readings
are taken
by a suitable
readout
arrangement
which
is
basically wheatstone
bridge.<<PARAGRAPH_END>>
<<PARAGRAPH>>4 NUMBER, LOCATION
AND LAYOUT<<PARAGRAPH_END>>
<<PARAGRAPH>>4.1 The number, location and layout depends on
the type of information
required.
In general,
information
sought relates to the following:<<PARAGRAPH_END>>
<<PARAGRAPH>>a) Distribution
of stresses
at a point in a
massive structure,<<PARAGRAPH_END>>
<<PARAGRAPH>>b) Stresses near the surfaces which are affec-
ted by temperature
variation,
and
c) Stresses in special foundation
features.<<PARAGRAPH_END>>
<<PARAGRAPH>>4.2 Measurement
of Stresses
from the Strains
at a Point in a Massive Structure<<PARAGRAPH_END>>
<<PARAGRAPH>>4.2.1 To determine
the stress
at a particular
point in a massive
structure
several choices
of
the layout for
strainmeter
groups are available
depending
upon
the overall
behaviour
of the
structure:
a) A group
of five strainmeters
oriented as
shown
in the Fig. 3 with one ‘no stress’
strainmeter
may be used for the locations
where
the behaviour
of the structure
is<<PARAGRAPH_END>>
<<HEADING level=3>>3.1.2  Description
of
Vibrating
Wire
Type
Strainmeter<<HEADING_END>>
<<PARAGRAPH>>This  type of strainmeter
is also in the form of a
long cylinder with flanges in each end to anchor
the
ends
of the
meter
to
the
surrounding
concrete.
The construction
details of this type
of meter are shown in Fig. 2.
The prestressed
vibrating wire is stretched between the two end<<PARAGRAPH_END>>
<<HEADING level=3>>MAGNET
SYSTEM<<HEADING_END>>
<<HEADING level=3>>VNBRATING
WIRE<<HEADING_END>>
<<PARAGRAPH>>L  FLANGE
, FLANGE J<<PARAGRAPH_END>>
<<HEADING level=3>>FIG. 2 STRAIN GUAGE, VIBRATING WIRE<<HEADING_END>>
<<HEADING level=3>>2<<HEADING_END>>
<<PAGE_END>>
<<PAGE_5>>
<<HEADING level=3>>IS 13232 : 1992<<HEADING_END>>
<<PARAGRAPH>>STRAINMETER
SPI<<PARAGRAPH_END>>
<<PARAGRAPH>>THIS
LINE
IS
PARALLEL<<PARAGRAPH_END>>
<<PARAGRAPH>>TO DAM
AXIS<<PARAGRAPH_END>>
<<PARAGRAPH>>STRAlNMETER
SPIDER<<PARAGRAPH_END>>
<<HEADING level=3>>All  dimensions
in millimetres.<<HEADING_END>>
<<HEADING level=3>>FIG.  3  TYPICAL  LAYOUT FOR A GROUP OF  FIVE  STRAINMETERS<<HEADING_END>>
<<PARAGRAPH>>likely to be predominantly
two-dimensio-
nal in nature. This type of behaviour
may
be visualised
for concrete/masonry
dam
blocks resting on nearly
horizontal
foun-
dations and having no large sized openings
in the near
vicinity
of the
location of
strainmeter
group.
This
arrangement
is
r&able
for majority
of the dams in the
country where contraction
joints between
the blocks
are not
grouted
and
the
overall
layout
specifies
stipulation
as
above.<<PARAGRAPH_END>>
<<PARAGRAPH>>Meter No. 5 -
Also in vertical plane per-
pendicular
to
the
axis,
perpendicular
to No. 4
( hour hand at 1’30 ).
Meter No. 6  - Vertical
plane parallel to
the axis, similar to 1’30
o’clock
when
looking
downstream.
Meter No. 7 - Vertical
plane parallel to
the axis and perpendicular
to No. 6 ( hour
hand at
4-30 ).<<PARAGRAPH_END>>
<<PARAGRAPH>>,b) In case of locations where the behaviour
of the structure
is likely
to
be pre-
dominantly
three-dimensional
in nature,
six components
of strains
in
different
directions
are required
to be measured
to
determine
the state of strain/stress
at a
point.
For this purpose
a group of nine
strainmeters
is recommended.
The arrange-
ment of individual
strainmeters
in such a
group is given as below  :<<PARAGRAPH_END>>
<<PARAGRAPH>>Meter No. 8 - Horizontal
plane, similar
to 1’30 o’clock
if 12’00
is upstream.
Meter No. 9 - Also in horizontal
plane,
perpendicular
to No.
8
and at
4’30
o’clock
if
12‘00  is upstream.<<PARAGRAPH_END>>
<<PARAGRAPH>>In addition a ‘no stress’
strainmeter
should be
installed
by the side of the group of 9 strain-
meters described above.<<PARAGRAPH_END>>
<<PARAGRAPH>>Meter No. 1 - Horizontal,
parallel to the
axis of dam.
Meter No. 2 - Horizontal
but perpendi-
cular to the axis.<<PARAGRAPH_END>>
<<PARAGRAPH>>4.2.2 The strainmeter
groups are generally loca-
ted at an equal spacing
along a horizontal
line
across the section of the dam as shown in Fig. 4.
The lowest strainmeter
group near the founda-
tion of the dam should
be located
sufficiently
away from
the foundation
grade so that
the
local disturbances in the stress fully
produced
by the irregularities
in the foundation
grade
may be avoided.
It is recommended
that
the
lowest level of installation
for the strainmeter<<PARAGRAPH_END>>
<<PARAGRAPH>>Meter No. 3 - Vertical<<PARAGRAPH_END>>
<<PARAGRAPH>>Meter No. 4 - Vertical
plane
perpendi-
cular to the axis. Similar
to hour
hand of clock at
4130 o’clock when looking
towards right abutment.<<PARAGRAPH_END>>
<<PARAGRAPH>>3<<PARAGRAPH_END>>
<<PAGE_END>>
<<PAGE_6>>
<<PARAGRAPH>>IS 13232:1992<<PARAGRAPH_END>>
<<HEADING level=3>>.GROUP
OF STRAINMETERS<<HEADING_END>>
<<HEADING level=3>>EL 1150.00<<HEADING_END>>
<<HEADING level=3>>‘NO-STRESS’
STRAINkTERS<<HEADING_END>>
<<HEADING level=3>>EL
1015.00<<HEADING_END>>
<<HEADING level=3>>SURFACE
STRAINMETERY<<HEADING_END>>
<<HEADING level=3>>EL 1000.00<<HEADING_END>>
<<HEADING level=3>>LEGENO<<HEADING_END>>
<<HEADING level=3>>a
GROUP
OF
STRAINMETERS
1
SURFACE
STRAINMETERS<<HEADING_END>>
<<HEADING level=3>>lJI
NO-STRESS
STRAINMETERS<<HEADING_END>>
<<HEADING level=3>>FIG.
4  TYPICAL LAYOUT OF STRAINMETERS IN CONCRETE/MASONRY DAM<<HEADING_END>>
<<PARAGRAPH>>5.3 Embedding Procedure for Strainmeters<<PARAGRAPH_END>>
<<PARAGRAPH>>groups
should
be kept at about
1’5 m away
from the dam foundation
interface.
Similarly,
the installations
which are designed to measure
overall stress field in the dam have to be kept
at a minimum distance
of 1’5 m, away from the
boundaries
of large sized openings which
may
be present in the section of the dam. As far as
possible,
the
individual
strainmeter
groups
should
be located
in the section
in a single
vertical plane.<<PARAGRAPH_END>>
<<HEADING level=3>>5.3.1  Separate Single Strainmeter<<HEADING_END>>
<<PARAGRAPH>>Single strainmeters
are usually embedded
near
the top of a lift. The following
is the embedd-
ing procedure
:<<PARAGRAPH_END>>
<<PARAGRAPH>>a)<<PARAGRAPH_END>>
<<PARAGRAPH>>Dig into the area 1 m X 1 m for the depth
up to 0’7 m. Discard all aggregates
over
7 cm size. Backfill sufficiently and provide
a bed for the instrument.<<PARAGRAPH_END>>
<<PARAGRAPH>>The provisions made for the layout
of strain-
meters
in IS 7436 ( Part 2 )  :  1976, should
be
kept in view.<<PARAGRAPH_END>>
<<PARAGRAPH>>b)<<PARAGRAPH_END>>
<<HEADING level=2>>Drill the hole with the help of electric
laboratory
vibrator and insert the strain-
meter in the hole or lay flat for horizontal
meter in correct direction.
c><<HEADING_END>>
<<PARAGRAPH>>4.2.3 Outermost
strainmeter
groups
should be
placed
at a minimum
distance
of one metre
from the surface
with a view to avoid influence
of local effects on the surface.<<PARAGRAPH_END>>
<<PARAGRAPH>>Vibrate
around
deeply embedded
meters
or hand puddle around shallow meters.<<PARAGRAPH_END>>
<<PARAGRAPH>>5 METHODS
OF INSTALLATION
4<<PARAGRAPH_END>>
<<PARAGRAPH>>Check angles, directions,
and depth.<<PARAGRAPH_END>>
<<PARAGRAPH>>5.1 The
strainmeters
although
rugged
in
construction,
need enough care in the field while
e) Continue
backfilling
by hand with the
same
concrete
as mass concrete,
used in
these are placed in concrete with a view to ensur-
construction,
after
discarding
aggregate
ing accurate measurements.
above size, and hand puddle.<<PARAGRAPH_END>>
<<PARAGRAPH>>f) A flag is put on the embedment
location
for easy identification.
.<<PARAGRAPH_END>>
<<PARAGRAPH>>5.2  Prior
to the embedment
of strainmeters,
each instrument
should be thoroughly
checked.
In case of
unbounded
resistance
type strain-
meters,
meter
resistance,
lead
resistance
and
resistance
ratios
must be checked
and values
recorded
in the proforma
given in Annex
B.
These observations
should also be repeated after
shifting
the
additional
length
of cells and
recorded in the proforma.<<PARAGRAPH_END>>
<<HEADING level=3>>5.3.2  Groups of Separate
Strainmeters<<HEADING_END>>
<<PARAGRAPH>>All the steps, except Step (b) described
in 5.3.1
above
remain
same.
As a substitute
for Step
(b), the following procedure
shall be adopted:<<PARAGRAPH_END>>
<<PARAGRAPH>>‘Use an electric laboratory
vibrator
to make
a hole for vertical
and diagonalgmeters
and
insert meters
in a hole or lay flat for hori-
zontal meters in correct direction’.<<PARAGRAPH_END>>
<<PARAGRAPH>>In case of vibrating wire type strainmeters,
zero
frequency shall be checked and recorded.
These
readings should be repeated after splicing.<<PARAGRAPH_END>>
<<PARAGRAPH>>4<<PARAGRAPH_END>>
<<PAGE_END>>
<<PAGE_7>>
<<PARAGRAPH>>IS 13232  :  1992<<PARAGRAPH_END>>
<<PARAGRAPH>>200 mm deep is dug around each pipe and after
the concrete has stiffened
slightly, the bracket
screws are removed
and the pipes pulled out
and meters
placed
in holes. The space between
meter
case and sides and bottom
of hole is
filled
with
mortar
and carefully
tamped
to
ensure
complete
contact
with the
instrument.
A barrier shall be erected
to protect
the area
when the concrete gets hardened.<<PARAGRAPH_END>>
<<HEADING level=3>>5.3.3
Embedding
Procedure
for
Larger
Groups
of Strainmeter
Mounted on Spider<<HEADING_END>>
<<PARAGRAPH>>For a larger group
of strainmeter
up to a maxi-
mum of 9, more elaborate
preparation
must be
made to ensure correct installation
in the limited
time available
before
the mass concrete attains
initial set.
With a view to simplify
and
save
time, strainmeters
are mounted on the spider.<<PARAGRAPH_END>>
<<PARAGRAPH>>Spider
consists
of a hub which has number of
rods attached.
The rods are screwed
into the
drilled holes in the hub ard are threaded at one
end to fit into the tapped hole in the end of the
strainmeter.
It facilitates embedment
of a group
of strainmeters
at a location
for eventual
2-
or 3-dimensional
stress analysis.
The method
described below may be followed.<<PARAGRAPH_END>>
<<HEADING level=3>>5.3.5  Embedding
Procedure
for
Strainmeters
Near Foundation Profile<<HEADING_END>>
<<PARAGRAPH>>Strainmeter
groups
may be embedded
in the
desired location.
Embedding procedure
as des-
cribed in para 5.3.1 and 5.3.2 shall be followed
as applicable.<<PARAGRAPH_END>>
<<PARAGRAPH>>A hole is drilled in a completed
lift of concrete
or formed
at
the time of concrete
placement
into which an anchor rod is installed by grout-
ing. This
anchor
rod
will have
a threaded
protion
protruding
above
the concrete
into
which the spider
having
a threaded
hole is
screwed
on. The strainmeters
are attached
to
the legs of spider
and the cables
are taken to
the contraction
joint between
blocks through a
groove
already
formed
in the previous
lift
and then covered with mortar.
The above works
are
carried
out a day prior to the
placing of
next lift of concrete.
The strainmeter
group is
temporarily
covered
with a box which will be
removed
when
the area around
the group
is
ready for concreting.
The group is covered
with
the same mass concrete
but with aggregates
above
2.54 cm
removed
and the concrete is
carefully
vibrated
using
a small pneumatic
vibrator.<<PARAGRAPH_END>>
<<PARAGRAPH>>5.4 ‘No-Stress’ Strainmeter<<PARAGRAPH_END>>
<<PARAGRAPH>>With a view to determining
the corrections
to be
applied on account
of autogenous
growth and
thermal expansion
of mass concrete,
‘no-stress’
strainmeters
are installed
by the side of both
normal and long gauge
group of strainmeters.
These are embedded in metal containers.<<PARAGRAPH_END>>
<<PARAGRAPH>>Metal
containers
maintain
continuity
of the
prism concrete
in which ‘no-stress’
strainmeter
is embedded
with
the
mass
concrete,
while
ensuring
same temperature
and humidity
which
is considered as positive necessity.<<PARAGRAPH_END>>
<<HEADING level=3>>5.4.1  Embedding
Procedure
of
‘No-Stress’
Strainmeter
Using Metal Container<<HEADING_END>>
<<HEADING level=2>>The dimensions
of the container
are furnished
in Fig. 5. Embedding procedure
is as follows:
a><<HEADING_END>>
<<PARAGRAPH>>The
above process
helps to keep
the strain-
meters
in proper
alignment
and
gives better
protection
to the cables.<<PARAGRAPH_END>>
<<PARAGRAPH>>The bimetallic
container,
made of steel
and
I  copper,
is
anchored
against
the
previous
concrete
by stay wires not to be
lifted up during concreting.<<PARAGRAPH_END>>
<<HEADING level=3>>5.3.4  Embedding Procedure for
Group of Surface
Strainmeters<<HEADING_END>>
<<PARAGRAPH>>Place mass concrete around up to 250 mm
from the top of container.<<PARAGRAPH_END>>
<<PARAGRAPH>>b)<<PARAGRAPH_END>>
<<PARAGRAPH>>The positioning
of the meters at the
required
distances from the face in a vertical
plane and
at the proper
slope is achieved
by providing
special
pipe brackets
bolted
or fastened
to
the top of the forms. Each bracket with a length
of 38 mm
pipe
sealed at the bottom
end, is
held at the proper distance
from face and kept
parallel to the form surface. When the concrete
is placed,
each pipe forms a hole slightly lar-
ger than meter diameter.
A shallow
hole about<<PARAGRAPH_END>>
<<PARAGRAPH>>Fill mass concrete
of same consitutents
and grade in the container up to half of its
depth.
Insert a strainmeter
in the con-
tainer
checking
the right
position
and
direction
and then fill the remaining half
with concrete.<<PARAGRAPH_END>>
<<PARAGRAPH>>4<<PARAGRAPH_END>>
<<PARAGRAPH>>d) Place
mass
concrete
to
the
required
height.<<PARAGRAPH_END>>
<<HEADING level=3>>METAL
C0NTAINE.R<<HEADING_END>>
<<HEADING level=3>>S TAY<<HEADING_END>>
<<HEADING level=3>>STRAINMETER<<HEADING_END>>
<<HEADING level=3>>TINFOIL<<HEADING_END>>
<<HEADING level=3>>.ANCHOR<<HEADING_END>>
<<HEADING level=3>>FIG. 5 ‘NO-STRESS’ STRAINMETER
INSTALLATION
DETAILS<<HEADING_END>>
<<HEADING level=3>>5<<HEADING_END>>
<<PAGE_END>>
<<PAGE_8>>
<<HEADING level=3>>JS 13232  :1992<<HEADING_END>>
<<PARAGRAPH>>8.3 Reading
Schedule<<PARAGRAPH_END>>
<<HEADING level=3>>6 CABLES AND CONDUITS<<HEADING_END>>
<<PARAGRAPH>>The following reading schedule shall be adopted:<<PARAGRAPH_END>>
<<HEADING level=3>>6.1  The splicing and protection
of cables shall
satisfy
the
requirements
as
laid
down
in
IS 10334  :  1982 for
unbounded
resistance
type
strainmeters.<<HEADING_END>>
<<HEADING level=3>>a)  During Installation<<HEADING_END>>
<<PARAGRAPH>>i)
ii)<<PARAGRAPH_END>>
<<PARAGRAPH>>One reading prior to embedment.<<PARAGRAPH_END>>
<<PARAGRAPH>>One reading when meter is about half
embedded.<<PARAGRAPH_END>>
<<PARAGRAPH>>6.2 Provision
of additional
10% or 1’5 metres
( whichever
is more ) for the estimated
length
of cable shall be made.<<PARAGRAPH_END>>
<<PARAGRAPH>>iii)<<PARAGRAPH_END>>
<<PARAGRAPH>>One reading
when the meter is fully
embedded.<<PARAGRAPH_END>>
<<PARAGRAPH>>6.3 Strainmeters
and
‘No-Stress’
strainmeters
shall be properly designated
for clear identifica-
tion.
After
splicing a copper
band
with the
instrument
identification
number
stamped
or
punched
on it, it is crimped to the cable about
1 m from
the meter
end and a similar band
crimped
0’3 m from the free end of the cable.
Further toward
off possibility
of copper
band
being stripped
off during placement
operation,
a second marker
consisting
of
identification
number marked on white tape and covered with
linen and friction tape should be placed around
the cable near the reading end.<<PARAGRAPH_END>>
<<PARAGRAPH>>iv)<<PARAGRAPH_END>>
<<PARAGRAPH>>One reading when the cable is being
laid out.<<PARAGRAPH_END>>
<<PARAGRAPH>>One reading
when cable is taken to
terminal board.<<PARAGRAPH_END>>
<<PARAGRAPH>>v)<<PARAGRAPH_END>>
<<HEADING level=3>>b)  During Construction Period of Dam<<HEADING_END>>
<<HEADING level=3>>Time after
Installation
Frequency of
Reading<<HEADING_END>>
<<PARAGRAPH>>Zero day
Two readings per day,
spaced at least 6 h
1st to 14th day,
Once a day
3rd to 6th week,
Twice a week
7th week to com-
Once a week
pletion of dam<<PARAGRAPH_END>>
<<PARAGRAPH>>6.4 Provisionscontained
in 4.3.1 of IS 6524  :  1972
shall also apply to the strainmeter
installation.<<PARAGRAPH_END>>
<<PARAGRAPH>>c) During commissioning
and subsequently
for every
1’5 to 3’0 m change
in
the
reservoir levels.<<PARAGRAPH_END>>
<<PARAGRAPH>>7 TERMINAL
BOARDS<<PARAGRAPH_END>>
<<PARAGRAPH>>7.1 All the cables shall be terminated
in a suita-
ble terminal board.<<PARAGRAPH_END>>
<<PARAGRAPH>>8.4 Forms of Record<<PARAGRAPH_END>>
<<PARAGRAPH>>Observations
shall be recorded
on a suitably
designed
printed
field
reading
form.
These
forms should
be got
printed
sufficiently
in
advance and kept ready.
Duplicate copy of the
observations
should be prepared
simultaneously.
The original should be sent to the Design Office
or
to the office entrusted with the analysis of
data and duplicate retained
in the field record
office for future reference.<<PARAGRAPH_END>>
<<PARAGRAPH>>8 OBSERVATIONS<<PARAGRAPH_END>>
<<PARAGRAPH>>8.1  Observations
of
the resistance
ratio
and
resistance
of the
strainmeter
are
made
by
connecting
the meter conductors,
until these are
soldered to the terminal
contacts
on terminal
boards, to the binding
posts
of the standard.
Wheatstone
bridge in the order specified by the
manufacturer.
Subsequent
to their terminations
on the terminals
boards
in galleries,
observa-
tions
of meters
are made by’ connecting
the
required cluster of contacts to the test set with
the help of female plug which has socket at one
end and individual
conductors
equipped
with
metallic like terminals for connection
to the test
set binding posts at the other end.
Care should
be taken to connect the cable leads in the order
specified by the manufacturer
to ensure correct
measurements.<<PARAGRAPH_END>>
<<PARAGRAPH>>9 SOURCES
OF ERRORS<<PARAGRAPH_END>>
<<PARAGRAPH>>a) Presence of moisture inside terminal panel
in case of unbounded
strain gauge type.
b) Loose circuit connections
of the test set.
c) Faulty cable leads.<<PARAGRAPH_END>>
<<PARAGRAPH>>d) Imperfect cable splice.<<PARAGRAPH_END>>
<<PARAGRAPH>>e) Presence of deposit on cluster of contacts.
f) Low voltage of batteries.<<PARAGRAPH_END>>
<<PARAGRAPH>>8.2 Note the zero frequency
of the gauge before
installation.
The variation,
if any, for the zero
frequency
recorded
in the calibration
data pro-
vided with the gauge could be due to difference
in the temperature
from the clibration
tempera-
ture.<<PARAGRAPH_END>>
<<HEADING level=3>>10  COLLECTION
OF
COMPLEMENTARY
DATA<<HEADING_END>>
<<PARAGRAPH>>The following
properties
of the dam concrete
shall be defined:
a) Modulus of elasticity at various ages.
b) Poisson’s ratio.
c) Creep properties
at various ages.
d) Coefficient of thermal expansion.
e) Autogenous
growth.
.<<PARAGRAPH_END>>
<<PARAGRAPH>>During and after the installation
of
the
strain
guage in concrete,
regular
readings
shall
be
taken
and recorded.
A reading is taken after
the concrete
is set and it shall be recorded
as
initial reading.<<PARAGRAPH_END>>
<<PARAGRAPH>>f) Thermal
diffusivity.<<PARAGRAPH_END>>
<<PARAGRAPH>>6<<PARAGRAPH_END>>
<<PAGE_END>>
<<PAGE_9>>
<<HEADING level=3>>IS 13232  :  1992<<HEADING_END>>
<<PARAGRAPH>>constants
in case of vibrating wire type strain-
meters,
since
in this
case
the
calibration
constants
are not affected
due to temperature
changes.<<PARAGRAPH_END>>
<<HEADING level=3>>11 METHOD OF ANALYSIS<<HEADING_END>>
<<HEADING level=3>>11.1 Computation of Length Change and Strain<<HEADING_END>>
<<HEADING level=3>>11.1.1  Correction
to
Calibration
Constant for
Unbounded Resistance rype Strainmeters<<HEADING_END>>
<<PARAGRAPH>>11.1.3 A single reading of the strainmeter
has
no meaning
but the difference between the two
readings
indicate
the
length change occurring
from
the time
of first reading
to the time of
second reading.<<PARAGRAPH_END>>
<<PARAGRAPH>>Sample data sheet on which
tempratures,
length
changes and strains of field readings
are com-
puted is shown in Annex C.<<PARAGRAPH_END>>
<<PARAGRAPH>>Calibration
constant
supplied by the manufac-
turer shall be corrected by the following formula:
Yc ( 0’89 >
C’=C-l-
K<<PARAGRAPH_END>>
<<HEADING level=3>>11.2 Computation of Elastic Strains from Length
Changes of Strainmeter<<HEADING_END>>
<<PARAGRAPH>>Since the main purpose is to evaluate
stresses
it is necessary to subtract this portion of length
change which is due to causes other than stress.
With a view to estimating
the elastic
strains,
generally
following
corrections
are carried out
in addition to corrections
for meter expansion:<<PARAGRAPH_END>>
<<PARAGRAPH>>where
C’ = the new calibration
constant,
c
= the original calibration
constant,
Yc = the resistance
of a pair of conductor
cables, and
R =  the meter resistance at 0°F.<<PARAGRAPH_END>>
<<PARAGRAPH>>a) Correction
due to thermal
expansion of
the concrete.
b) Correction
due to autogenous
growth.<<PARAGRAPH_END>>
<<PARAGRAPH>>Therefore,
when the strainmeter
is embedded in
concrete
which expands
freely
due to a tem-
perature
rise, the strainmeter
is likely to indicate
a contraction.
Thus,
certain
definite
cor-
rections ( addition
for increase
in temperature
and (  vice Lersa )  as may be prescribed
by the
manufacturer
for change of every centigrade in
temperature
must
be applied
to the indicated
length
change
shown
in
co1 9 of
the
com-
putation
sheet Annex C.
11.1.2  Correction
to
Calibration
Constant for
Vibrating Wire Type Strainmeter<<PARAGRAPH_END>>
<<PARAGRAPH>>c) Dilatation
correction.<<PARAGRAPH_END>>
<<PARAGRAPH>>d) Poisson’s ratio correction.<<PARAGRAPH_END>>
<<PARAGRAPH>>In limited
installations,
correction
for thermal
expansion
of concrete
may
only
be made.
However,
in important
structure,
all the above
corrections
may be made with a view to increas-
ing the
reliability
of
results.
For
limited
installations
procedure
for computation
of strain
as given in Annex C shall be followed.<<PARAGRAPH_END>>
<<PARAGRAPH>>No  corrections
need be applied to calibration<<PARAGRAPH_END>>
<<HEADING level=3>>ANNEX A
(  Clause  2 )<<HEADING_END>>
<<HEADING level=3>>LIST OF REFERRED INDIAN STANDARDS<<HEADING_END>>
<<PARAGRAPH>>IS  No.<<PARAGRAPH_END>>
<<HEADING level=3>>IS  No.<<HEADING_END>>
<<PARAGRAPH>>Title<<PARAGRAPH_END>>
<<PARAGRAPH>>Title<<PARAGRAPH_END>>
<<PARAGRAPH>>Code of practice for installa-
tion
and
observation
of
instruments
for temperature
measurement
inside
dams  :
Resistance type thermometers<<PARAGRAPH_END>>
<<PARAGRAPH>>connecting
resistance
type
measuring devices in concrete
and masonry dams<<PARAGRAPH_END>>
<<PARAGRAPH>>6524  :  1972<<PARAGRAPH_END>>
<<PARAGRAPH>>Guidelines
for
installation,
maintenance
and observation
of
deformation
measuring
devices
in
concrete
and
masonry dams  :  Part  I  Resis-
tances type jointmeters<<PARAGRAPH_END>>
<<HEADING level=3>>10434
(  Part 1 ) : 1982<<HEADING_END>>
<<PARAGRAPH>>10334  :  1982
Code
of practice
for selec-
tion, splicing installation
and
providing
protection
to the
open
ends of cables used for<<PARAGRAPH_END>>
<<PAGE_END>>
<<PAGE_10>>
<<PARAGRAPH>>IS 13232 : 1992<<PARAGRAPH_END>>
<<HEADING level=3>>ANNEX B
(  Clause  5.2 )<<HEADING_END>>
<<PARAGRAPH>>PRE-EMBEDMENT
TESTS<<PARAGRAPH_END>>
<<PARAGRAPH>>B-l RESISTANCE
TYPE
STRAINMETERS
c)  Green-black
Project
Instruments
d) White
Air temperature
Manufacturer’s
No.
Wet bulb temperature
Project No.
B-l.4 Resistance of Instrument
After Cable
Location
Splicing<<PARAGRAPH_END>>
<<PARAGRAPH>>White-black
White-green
Green
Resistance of one pair<<PARAGRAPH_END>>
<<PARAGRAPH>>a)
b)
c)
d)<<PARAGRAPH_END>>
<<PARAGRAPH>>Resistance Before Cable Splicing
White-black
White-green
Green-black
Resistance
of one pair<<PARAGRAPH_END>>
<<PARAGRAPH>>B-l.1<<PARAGRAPH_END>>
<<PARAGRAPH>>a)
b)
4
d)<<PARAGRAPH_END>>
<<PARAGRAPH>>Ratio Instrument
with Cable
Direct ratio ( white-green-black
)
Reverse ratio ( black-green-white
)
Date of test  :
Date of embedment
:
Name and signature
of
observer<<PARAGRAPH_END>>
<<PARAGRAPH>>B-l.5
a)
b)<<PARAGRAPH_END>>
<<PARAGRAPH>>Ratio Instrument Only<<PARAGRAPH_END>>
<<PARAGRAPH>>B-l.2<<PARAGRAPH_END>>
<<PARAGRAPH>>Direct ratio ( white-green-black
)
Reverse ratio ( black-green-white
)<<PARAGRAPH_END>>
<<PARAGRAPH>>a)
b)<<PARAGRAPH_END>>
<<PARAGRAPH>>Individual Conductor
Resistance
Length
Black<<PARAGRAPH_END>>
<<PARAGRAPH>>B-l.3<<PARAGRAPH_END>>
<<PARAGRAPH>>a)
b)<<PARAGRAPH_END>>
<<PARAGRAPH>>NOTES :<<PARAGRAPH_END>>
<<HEADING level=3>>ANNEX
C
(  Clauses  11.1.1  and  11.2 )<<HEADING_END>>
<<PARAGRAPH>>STRAINMETER
DATA SHEET<<PARAGRAPH_END>>
<<PARAGRAPH>>Manufacturer’s
No . . . . . . . . . . . . . , . . . . . . . . . . . . . . . . . . . . . . . . . . . . . . . . . . . . . . . . . . . . .  . . . . . . . . . . . . . . . . * . . . . . . . . . .  Strainmeter
No.
Location . . . . . . . .  . . ..Blo&..
. . . .  . ..Chainage...
. . . . . . . . .
Sta... . . . . . . . . . . . . . . . . ..El. . .  . . . . . . . . . . . . ,.. . . . . . .
Calibrations
Meter resistance of 0°F . . . . . . . . . . . . . . .
. . . . . . . . . . . . . . . . . . . . . . . . . .  . . . . . . . . . . . . . . . . . . . . . . . . . . . . . . . . . .  ohms<<PARAGRAPH_END>>
<<PARAGRAPH>>Change in temperature
per ohm change in resistant  . . . . ..a  . . . . . . . . . . . . . . . . . . . . . . . . . . . . . . . . . . . . . . . . . . . - . . .  “F
Useful range
. . . . . . . . . . . . . . . . . . . . . . . . . . . . . . . . . . . . . . . . . . . . . .  ratio in percent
Original calibration
constant
. . . . . . . . . . ..millionths
per 0’01 percent ratio change
Calibration
constant corrected
for leads
. . . . . . . ..millionths
per percent
0’01 ratio change
Resistance of leads at 70°F
. . . . . . . . . . . . . . . . . . . . . . . . . . . . . . . . . . . . . . . . . . . . . . . . ohms ( pair )
Temperature
correction
. . . . . . . . . . . . . . . . . . . . . . . . . . . . . . . . . millionths per . . . . . . . . . “F<<PARAGRAPH_END>>
<<PARAGRAPH>>Contraction
Expansion<<PARAGRAPH_END>>
<<PARAGRAPH>>1
2
3
4
5
6
7
8
9
10
11
Date
Time
Observed
Change
Indica-
Resis-
Change
Indicated
Correc-
.4ctual
Rem-
Resistance
in
ted Tern-
tance,
’
perature
Ratio,
REio,
Unit
tion
Length
arks
Resis-
Length
for
Change
tance
“F
Per-
Per-
Change,
Meter
Million-
cent
cent
Millio-
Expan-
ths
nths
sion,
Million-
ths<<PARAGRAPH_END>>
<<PARAGRAPH>>8<<PARAGRAPH_END>>
<<PAGE_END>>
<<PAGE_11>>
<<PARAGRAPH>>Gtandrrd Mark
I<<PARAGRAPH_END>>
<<PARAGRAPH>>The use of the Standard
Mark
is governed
by the provisions of the  Bureau of Indian
Standards Act, 1986  and the Rules and Regulations made thereunder.
The Standard Mark on
products covered
by an Indian Standard conveys the assurance that they have been produced
to comply with the requirements
of that
standard under a well defined system of inspection,
testing and quality control which is devised and supervised
by BIS and operated
by the pro-
ducer . Standard marked products are also continuously
checked
by BIS for conformity
to
that standard as a further safeguard.
Details of conditions under which a licence for the use
of the Standard Mark may be granted to manufacturers
or producers may be obtained from
the Bureau of Indian Standards.<<PARAGRAPH_END>>
<<PAGE_END>>
<<PAGE_12>>
<<HEADING level=3>>Boreao of Indiaa: Standards<<HEADING_END>>
<<PARAGRAPH>>BIS  is a statutory institution establlsheo under the Bureau ojIn&un Slur&r&
Acr, 1986 to promoto
harmonious development
of the  activities of  standardization,
marking
and  quality
certification
of
goods and attending to connected matters in the country,<<PARAGRAPH_END>>
<<HEADING level=3>>Copyright<<HEADING_END>>
<<PARAGRAPH>>BIS has the copyright of all its publications.
No part of these publications
may be reproduced
in
any form without the prior permission
in writing of BIS.
This does not preclude the free use, in
the course of implementing the standard, of necessary
details,
such as symbols and siaes, type or
grade designations.
Enquiries relating to copyright be addressed to the Director ( Publication
), BIS.<<PARAGRAPH_END>>
<<HEADING level=3>>Revision of Indian Standards<<HEADING_END>>
<<PARAGRAPH>>Indian Standards are reviewed
periodically
and revised,
when necessary and amendment& If any,
are issued from time to time.
Users of Indian
Standards
should
ascertain that they  are
in
possession of the latest amendments or edition.
Comments
on this Indian Standard may be sent
to BIS giving the following reference
:<<PARAGRAPH_END>>
<<HEADING level=3>>Dot  : No. RVD 16 ( 2856 )<<HEADING_END>>
<<HEADING level=3>>Amendments Issued Since Publication<<HEADING_END>>
<<HEADING level=3>>Amend No.
Date of Issue.
Text Affected<<HEADING_END>>
<<PARAGRAPH>>BUREAU
OF INDIAN
STANDARDS<<PARAGRAPH_END>>
<<PARAGRAPH>>Headquarters
:<<PARAGRAPH_END>>
<<PARAGRAPH>>Manak Bhavan, 9 Bahadur Shah Zafar Marg, New Delhi 110002<<PARAGRAPH_END>>
<<PARAGRAPH>>Telegrams  D  Manaksanstha
( Common to all Offices )<<PARAGRAPH_END>>
<<PARAGRAPH>>Telephones
:  331 01 31,
331 13 75<<PARAGRAPH_END>>
<<PARAGRAPH>>Regional Offices  :<<PARAGRAPH_END>>
<<PARAGRAPH>>Telephone<<PARAGRAPH_END>>
<<PARAGRAPH>>Central  :  Manak Bhavan, 9 Bahadur Shah Zafar Marg
NEW DELHI 110002<<PARAGRAPH_END>>
<<PARAGRAPH>>331 01 31
331 13 75<<PARAGRAPH_END>>
<<PARAGRAPH>>Eastern  :  l/14 C.I.T. Scheme VII M, V.I.P. Road, Maniktola<<PARAGRAPH_END>>
<<PARAGRAPH>>37 86 62<<PARAGRAPH_END>>
<<PARAGRAPH>>CALCUTTA
700054<<PARAGRAPH_END>>
<<PARAGRAPH>>Northern
: SC0 445-446, Sector 35-c‘. CHANDIGARH
160036<<PARAGRAPH_END>>
<<PARAGRAPH>>53 38 43<<PARAGRAPH_END>>
<<PARAGRAPH>>Southern
:  C.I.T. Campus, IV 00s
Road, MADRAS 600113<<PARAGRAPH_END>>
<<PARAGRAPH>>23502 16<<PARAGRAPH_END>>
<<HEADING level=3>>Western  :  Manakalaya,
E9 MIDC, iMaro1, Andheri ( East )
BOMBAY 400093
6  32 92 95<<HEADING_END>>
<<HEADING level=3>>Branches  :  AHMADABAD.
BA  YGALORE.
BHOPAL.
BHUBANESHWAR.
CO  I  MBATORE. FAR1 DABAD. GHAZIABAD.
GUWAHATI.
HYDERABAD.
JAIP’JK. KANPUR.
PATNA. THIRUVANANTHAPURAM.<<HEADING_END>>
<<PARAGRAPH>>Printed
at Swatantra
Bharat Ptwa, Delhi. India<<PARAGRAPH_END>>
<<PAGE_END>>
<<SECTION_START:METADATA>>
Document Type: Digital
Total Pages: 12
<<SECTION_END>>
<<DOCUMENT_END>>
