Repository: Viswazgummadi/RAG_P01

# Retrieval-Augmented Generation (RAG) System for Technical Document Analysis

## Overview
This project implements a Retrieval-Augmented Generation (RAG) system for analyzing technical documents, particularly standards and specifications. It integrates advanced NLP techniques, including document preprocessing, vector database creation, and fine-tuned language model inference, to generate accurate and context-aware responses to user queries.

### Vector Database Creation
- **Text Chunking:**
  - Implements `RecursiveCharacterTextSplitter` for content segmentation.
  - Optimizes chunk size and overlap for retrieval efficiency.
- **Embedding Generation:**

File: data2/IS/1343/1343.txt (part 1 of 4)
<<DOCUMENT_START>>
<<PAGE_1>>
<<IMAGE_1>>
<<HEADING level=3>>IS:1343-1980
(  ReaffIrmed 1999 )<<HEADING_END>>
<<HEADING level=1>>Indian Standard<<HEADING_END>>
<<HEADING level=2>>CODE OF PRACTICE FOR
PRESTRESSED
CONCRETE<<HEADING_END>>
<<HEADING level=1>>(First &vision)
.<<HEADING_END>>
<<PARAGRAPH>>Tenth Reprint MAY 1999<<PARAGRAPH_END>>
<<PARAGRAPH>>UDC 624.012.46  :  006.76<<PARAGRAPH_END>>
<<PARAGRAPH>>0  Copyright  198 1<<PARAGRAPH_END>>
<<HEADING level=3>>?
BUREAU
OF
INDIAN
STANDARDS<<HEADING_END>>
<<PARAGRAPH>>MANAK
BHAVAN,
9 BAI-iADUR
SHAH
ZAFAR
MARG
NEW
DELHI
110002<<PARAGRAPH_END>>
<<HEADING level=3>>Grll
Noventber  198 1<<HEADING_END>>
<<PAGE_END>>
<<PAGE_2>>
<<IMAGE_2>>
<<PARAGRAPH>>IS : 1343 - 1980<<PARAGRAPH_END>>
<<HEADING level=1>>hdian Standard<<HEADING_END>>
<<HEADING level=3>>CODE OF PRACTICE FOR
PRESTRESSED CONCRETE<<HEADING_END>>
<<HEADING level=1>>( First Revision )<<HEADING_END>>
<<PARAGRAPH>>Cement and Concrete Sectional Committee, BDC 2<<PARAGRAPH_END>>
<<PARAGRAPH>>Representing<<PARAGRAPH_END>>
<<PARAGRAPH>>Chairman<<PARAGRAPH_END>>
<<HEADING level=3>>Dn H. C.  VBVESVARAYA<<HEADING_END>>
<<PARAGRAPH>>Cement Research Institute of India, New Delhi<<PARAGRAPH_END>>
<<PARAGRAPH>>Members<<PARAGRAPH_END>>
<<PARAGRAPH>>ADDITIONAL DIRECTOR,  STANDARDS  Research,.
Designs
&
Standards
Organization
(B&S)
( Mmlstry of Railways j, Lucknow
DEPUTY DIRECTOR, STANDARDS
( B & S ) (  Alternate )
SHRI  K. P. BANERJEE
Larsrn & Toubro Ltd, Bombay
SHRI HARISH N. MALANI (  Alternate j
SHRT  S. K. BANERJEE
National Test House, Calcutta
SHRI  R. N. BANSAL
SHRI T. C.  GAkc (  Afternafc j
Beas Designs Organization,
Nangal Township<<PARAGRAPH_END>>
<<HEADING level=3>>CHIEF  ENGINEER ( DESIGNS)
Central Public \\‘orks Department, New Delhi
EXECUTIVE ENGINEER ( DESIQNS) III
(  Alternate j
CHIEF ENQINEER ( PaoJEo’rs j
Irrigation
Department,
Government
of
Pur jab,<<HEADING_END>>
<<PARAGRAPH>>DIRECTOR, IPRI (  Alternate j
Chandigarh<<PARAGRAPH_END>>
<<HEADING level=3>>DIRECTOR  (  CSMRS)
Central Water Commission, New Delhi
DEPU~
DIRECTOR (  CSMRS j (  Alternate )
DR R. K. GHOSI~
CentgroIhyd
Research
Institute
( CSIR j, New<<HEADING_END>>
<<PARAGRAPH>>SHRI Y. R. PHLXL  (Alternate  I j
SHRI M. DINAKARAN (  Alternate  II )
DR R. K.  GHOSH
Indian Roads Congress, New Delhi
SHRI B. R. GOVIND
Eng&eee-~in~~f’s
Branch,
Army
Headquarters,
e
SHRI P. C. JAIN (Alternate  j
SHRI A. K. GUPTA
Hyderabad
Asbestos
Cement
Products
Ltd,
Hyderabad
DR R. R. HATTIANOADI
The Associated Cement Companies Ltd, Bombay
SHRI P. J. JAGUS (  Alternate)
DR IQBAL ALI
Engineering Research Laboratories, Hydcrabad
SHRI S. R. KULKARNI
M. N. Dastur & Co Pvt Ltd, Calcutta<<PARAGRAPH_END>>
<<PARAGRAPH>>( Continued on #age 2 )<<PARAGRAPH_END>>
<<PARAGRAPH>>BUREAU
OF
INDIAN
STANDARDS_
This publication is protected under the fndian Cop~righr ACI (XIV of 1957  j  and
reproduction in whole or in part by any means except with writteo permission of the
publisher shall be deemed to ba an inf  bomont
of copyright under the said  Act.<<PARAGRAPH_END>>
<<PAGE_END>>
<<PAGE_3>>
<<PARAGRAPH>>IS :1343-1980<<PARAGRAPH_END>>
<<HEADING level=3>>( Continucd_from  page  1 )<<HEADING_END>>
<<PARAGRAPH>>Members
R8jkS~fit@<<PARAGRAPH_END>>
<<HEADING level=3>>SHRI S.  I<.  LANA
The  Institution of Enginecn ( India ), Calcutta<<HEADING_END>>
<<HEADING level=3>>SHRI  B. T.  UNWALLA (  Alfemale)
DR  MOHAN  RAI
Central Building
Research Institute
(  CSIR  ),  ,<<HEADING_END>>
<<HEADING level=3>>Roorkcc
I<<HEADING_END>>
<<HEADING level=3>>DR S. S. REHSI (  Altcmafc)
SHRI K. K. NAMBIAR<<HEADING_END>>
<<HEADING level=3>>In  personal capacity ( ‘Ra~aalaya
I1 Firsf Crrsccnt
Park Road, Gandhi .Nagar, A&or, Madras )
Hindustan Prefab Ltd, New Delhi<<HEADING_END>>
<<HEADING level=3>>SHRI H. S. PASRICHA
SSIRI C. S. MISHRA  (Alternote )
DR M. RAMAIA~I<<HEADING_END>>
<<HEADING level=3>>Stru~~u~enginecring
Research Centre ( CSIR ),<<HEADING_END>>
<<HEADING level=3>>DR N. S.  BHAL (  Alternate )
SHRI G. RAMDAS<<HEADING_END>>
<<HEADING level=3>>Directoetohc General of Supplies and Disposals, New<<HEADING_END>>
<<HEADING level=3>>National Buildings Organization, New Delhi<<HEADING_END>>
<<HEADING level=3>>DR  A. V. R. RAO
SHRI  J. SEN  GUPTA (  Alternate )
SHRI R. V. CHALAPATHI RAO<<HEADING_END>>
<<PARAGRAPH>>Geological Survey of India, Calcutta
SHRI S. ROY (  Alternate )
SHRY T. N. S. RAO
Gammon India Ltd, Bombay
\
SHRI S. R. PINHEIRO (  Alternate J
SHRI ARJUN RIJHSINGHANI
Cement Corporation of India Ltd, New Delhi
SARI K.  VITHAL RAO (  Alternate )
SECRETARY
Central Board of Irrigation and Power, New Delhi
DEPUTY SECRETARY (I) (Alternate)
SHR: N. SIVACURU
.
Roads Wing, Ministry of Shipping and Transport,
New Delhi
SIXRI  R. L. KAPOOR (  Alfcmate )
SHRI K. A. SUBRAMAN~AM
The India Cements Ltd, Madras
SHRI P. S. RAMACHANDRAN
(  Altemato )
S IJ  P E R I N T E N D I N c ENGINEER Public Works Department, Government
of Tamil
( DESIGNS  )
Nadu, Madras
EXECUTIVE ENQINEER (  SM & R
DIVISION )  (Alternate)
&nzx  L.  SWAROOP
Dalmia Cement ( Bharat ) Ltd, New Delhi
SHRI  A. ‘V.  RAMANA (  Alfrmate )
SHRI B. T. UNWALLA
The Concrete Association of India, Bombay
SHRI Y.  K.  MEHTA (  Alf~mafc )
&RI  D. AJITHA  SIMHA,
Deputy Director General
1<<PARAGRAPH_END>>
<<HEADING level=3>>Swung.
RAMAN.
ormer  Director ( Civ Engg ) ] [ Director General, ISI (  Rx-o&o
Member)<<HEADING_END>>
<<HEADING level=3>>Director ( Civ’Engg )
J
Former Secmfary
SHR~ D. AJ~THA  SIMHA
Deputy Director General
[ Former Director ( Civ Engg ))  ,  IS1<<HEADING_END>>
<<HEADING level=3>>SHRI M. N.  N~LAKANDHAN
Assistant Director ( Civ Engg ), IS1<<HEADING_END>>
<<PAGE_END>>
<<PAGE_4>>
<<HEADING level=3>>IS :  1343-1980<<HEADING_END>>
<<HEADING level=3>>CONTENTS<<HEADING_END>>
<<HEADING level=3>>PAGE<<HEADING_END>>
<<HEADING level=3>>0.  FOREWORD
. . .
. . .
..*
6<<HEADING_END>>
<<PARAGRAPH>>SECTION
I
GENERAL<<PARAGRAPH_END>>
<<HEADING level=3>>8<<HEADING_END>>
<<HEADING level=3>>1.  SCOpE
. . .
..*
..*<<HEADING_END>>
<<HEADING level=3>>9<<HEADING_END>>
<<HEADING level=3>>2.  TERMINOLOGY
. . .
.*.
. . .<<HEADING_END>>
<<HEADING level=3>>10<<HEADING_END>>
<<HEADING level=3>>3.  SYMBOLS
.*.
. . .
. . .<<HEADING_END>>
<<PARAGRAPH>>SECTION
2 MATERIALS,
WORKMANSHIP,
INSPECTION
AND
TESTING<<PARAGRAPH_END>>
<<PARAGRAPH>>. . .<<PARAGRAPH_END>>
<<HEADING level=3>>12<<HEADING_END>>
<<HEADING level=3>>4.  MATERIALS
. . .
. . .<<HEADING_END>>
<<PARAGRAPH>>..*<<PARAGRAPH_END>>
<<HEADING level=3>>12
12<<HEADING_END>>
<<HEADING level=3>>4.1
CEMENT
. . .
. . .<<HEADING_END>>
<<PARAGRAPH>>. . .<<PARAGRAPH_END>>
<<HEADING level=3>>4.2
AGGREGATES . . .
. . .<<HEADING_END>>
<<PARAGRAPH>>..*<<PARAGRAPH_END>>
<<HEADING level=3>>13
13<<HEADING_END>>
<<HEADING level=3>>4.3
WATER
. . .
. . .<<HEADING_END>>
<<PARAGRAPH>>,..
. . .
. . .<<PARAGRAPH_END>>
<<HEADING level=3>>4.4
ADIV~IXTURES
. . .
. . .<<HEADING_END>>
<<HEADING level=3>>13
14<<HEADING_END>>
<<HEADING level=3>>4.5
PRESTRESSING
STEEL
. . .<<HEADING_END>>
<<HEADING level=3>>4.6
UNTENSIONED
STEEL
. . .<<HEADING_END>>
<<PARAGRAPH>>. . .<<PARAGRAPH_END>>
<<HEADING level=3>>14<<HEADING_END>>
<<HEADING level=3>>4.7 STORAGE
OF MATERIALS
. . .<<HEADING_END>>
<<PARAGRAPH>>. . .<<PARAGRAPH_END>>
<<HEADING level=3>>15
15<<HEADING_END>>
<<HEADING level=3>>CONCRETE
..I
I..<<HEADING_END>>
<<PARAGRAPH>>5.<<PARAGRAPH_END>>
<<PARAGRAPH>>. . .
. . .<<PARAGRAPH_END>>
<<HEADING level=3>>5.1 GRADES
..,
. . .<<HEADING_END>>
<<HEADING level=3>>15<<HEADING_END>>
<<HEADING level=3>>5.2  PROPERTIES
OF CONCRETE
. . .<<HEADING_END>>
<<PARAGRAPH>>. . .<<PARAGRAPH_END>>
<<HEADING level=3>>17<<HEADING_END>>
<<HEADING level=3>>WORKABILITY OF CONCRETE
. . .<<HEADING_END>>
<<PARAGRAPH>>6.<<PARAGRAPH_END>>
<<PARAGRAPH>>*..<<PARAGRAPH_END>>
<<HEADING level=3>>17<<HEADING_END>>
<<HEADING level=3>>DURABILITY
. . .
. . .<<HEADING_END>>
<<PARAGRAPH>>7.<<PARAGRAPH_END>>
<<PARAGRAPH>>. . .
. . .<<PARAGRAPH_END>>
<<HEADING level=3>>18<<HEADING_END>>
<<HEADING level=3>>CONCRETE
MIX PROPORTIONING
. . .<<HEADING_END>>
<<PARAGRAPH>>8.<<PARAGRAPH_END>>
<<HEADING level=3>>18<<HEADING_END>>
<<HEADING level=3>>8.1 MIX PROPORTION
. . .<<HEADING_END>>
<<PARAGRAPH>>. . .<<PARAGRAPH_END>>
<<HEADING level=3>>19<<HEADING_END>>
<<HEADING level=3>>8.2 DESIGN MIX CONCRETE
. . .<<HEADING_END>>
<<PARAGRAPH>>. . .
*..<<PARAGRAPH_END>>
<<HEADING level=3>>19<<HEADING_END>>
<<PARAGRAPH>>9.<<PARAGRAPH_END>>
<<HEADING level=3>>PRODUCTION
AND CONTROL OF CONCRETE<<HEADING_END>>
<<HEADING level=3>>19<<HEADING_END>>
<<HEADING level=3>>9.1 QUALITY OF MATERIALS
. . .<<HEADING_END>>
<<PARAGRAPH>>. . .<<PARAGRAPH_END>>
<<HEADING level=3>>19<<HEADING_END>>
<<HEADING level=3>>FORMWORK
. . .
. . .<<HEADING_END>>
<<HEADING level=3>>10.<<HEADING_END>>
<<PARAGRAPH>>. . .<<PARAGRAPH_END>>
<<HEADING level=3>>19
19<<HEADING_END>>
<<HEADING level=3>>ASSEMBLY
OF PRE~TRE~~ING
AND REINFORCING
STBJZL<<HEADING_END>>
<<HEADING level=3>>11.<<HEADING_END>>
<<PARAGRAPH>>.**<<PARAGRAPH_END>>
<<HEADING level=3>>11 .l
PREsTREssING  Smx
.*.<<HEADING_END>>
<<PARAGRAPH>>3<<PARAGRAPH_END>>
<<PAGE_END>>
<<PAGE_5>>
<<HEADING level=3>>IS :  1343 - 1980<<HEADING_END>>
<<HEADING level=3>>PAGE<<HEADING_END>>
<<HEADING level=3>>11.2
SHEATHS AND EXTRACTABLE CORES
. . .
22<<HEADING_END>>
<<HEADING level=3>>Il.  3
REINFORCING
STEEL
. . .
. . .
23<<HEADING_END>>
<<HEADING level=3>>PRJBTRESSING
23
. . .
.,.
. . .<<HEADING_END>>
<<HEADING level=3>>12.<<HEADING_END>>
<<HEADING level=3>>12.1
PRESTRESSING
EQUIPMENT
. . .
. . .
23<<HEADING_END>>
<<HEADING level=3>>12.2
PROCEDURE
FOR TENSIONING
AND  TRANSFER
. . .
25<<HEADING_END>>
<<HEADING level=3>>12.3
GROUTING . . .
26
*..
,..<<HEADING_END>>
<<HEADING level=3>>TRANSPORTING,
PLACING, COMPACTING
AND CURING
. . .
28<<HEADING_END>>
<<HEADING level=3>>13.<<HEADING_END>>
<<HEADING level=3>>CONCRETING
UNDER SPECIAL CONDITIONS
. . .
29<<HEADING_END>>
<<HEADING level=3>>14.<<HEADING_END>>
<<HEADING level=3>>14.1
WORK IN EXTREME
WEATHER CONDITIONS
. . .
29<<HEADING_END>>
<<HEADING level=3>>SAMPLING
AND STRENGTH
TEST OF CONCRETE
.*.
29<<HEADING_END>>
<<HEADING level=3>>15.<<HEADING_END>>
<<HEADING level=3>>ACCEPTANCE CRITERIA
.*.
. . .
30<<HEADING_END>>
<<HEADING level=3>>16.<<HEADING_END>>
<<HEADING level=3>>INSPECTION
AND TESTING OF STRUCTURES
. . .
30<<HEADING_END>>
<<HEADING level=3>>17.<<HEADING_END>>
<<HEADING level=3>>SECTION
3
GENERAL
DESIGN REQUIREMENTS<<HEADING_END>>
<<HEADING level=3>>18.
GENERAL DESIGN REQUIREMENTS
. . .
. . .
30<<HEADING_END>>
<<HEADING level=3>>SECTION
J
STRUCTURAL
DESIGN:
LIMIT
STATE METHOD<<HEADING_END>>
<<HEADING level=3>>38<<HEADING_END>>
<<HEADING level=3>>SAFETY AND SERVICEABILITY
REQUIREMENTS
. . .<<HEADING_END>>
<<HEADING level=3>>19.<<HEADING_END>>
<<HEADING level=3>>38
38<<HEADING_END>>
<<HEADING level=3>>19.1
LIMIT STATE DESIGN
. . .
. . .<<HEADING_END>>
<<HEADING level=3>>19.2
LIMIT STATE OF COLLAPSE
. . .
. . .<<HEADING_END>>
<<HEADING level=3>>19.3
LIMIT STATES OF SERVICEABILITY
. . .
. . .<<HEADING_END>>
<<HEADING level=3>>39<<HEADING_END>>
<<HEADING level=3>>CHARACTERISTIC
AND DESIGN VALUES AND PARTIAL SAFETY
FACTORS
. . .
. . .
. . .<<HEADING_END>>
<<HEADING level=3>>20.<<HEADING_END>>
<<HEADING level=3>>40<<HEADING_END>>
<<HEADING level=3>>40
40<<HEADING_END>>
<<HEADING level=3>>20.1
CHARACTERISTIC
STRENGTH
OF MATERIALS
. . .<<HEADING_END>>
<<HEADING level=3>>20.2
CHARACTERISTIC
LOADS
. . .
. . .<<HEADING_END>>
<<HEADING level=3>>20.3
DESIGN VALUES
. . .
. . .<<HEADING_END>>
<<HEADING level=3>>40<<HEADING_END>>
<<HEADING level=3>>41<<HEADING_END>>
<<HEADING level=3>>20.4
PARTIAL SAFETY FACTORS
. . .
. . .<<HEADING_END>>
<<HEADING level=3>>ANALYSIS
. . .
. . .
. .<<HEADING_END>>
<<HEADING level=3>>41<<HEADING_END>>
<<HEADING level=3>>21.<<HEADING_END>>
<<HEADING level=3>>21.1
ANALYSIS OF STRUCTURE
. . .
..*<<HEADING_END>>
<<HEADING level=3>>41<<HEADING_END>>
<<HEADING level=3>>4<<HEADING_END>>
<<PAGE_END>>
<<PAGE_6>>
<<HEADING level=3>>IS : 1343 - 1980<<HEADING_END>>
<<HEADING level=3>>PAGE<<HEADING_END>>
<<HEADING level=3>>. . .
43<<HEADING_END>>
<<HEADING level=3>>22.  LIMIT STATE OF COLLAPSE
. . .<<HEADING_END>>
<<HEADING level=3>>. . .
43<<HEADING_END>>
<<HEADING level=3>>22.1
LIMIT STATE OF COLLAPSE: FLEXURE<<HEADING_END>>
<<HEADING level=3>>. . .
46<<HEADING_END>>
<<HEADING level=3>>22.2
LIMIT STATE OF COLLAPSE: COMPRESSION<<HEADING_END>>
<<HEADING level=3>>. . .
46<<HEADING_END>>
<<HEADING level=3>>22.3
LIMIT STATE  OF  COLLAPSE: TENSION<<HEADING_END>>
<<HEADING level=3>>. . .
46<<HEADING_END>>
<<HEADING level=3>>22.4
LIMIT STATE OF COLLAPSE: SHEAR
22.5
LIMIT STATE OF COLLAPSE: TORSION<<HEADING_END>>
<<HEADING level=3>>. . .
49<<HEADING_END>>
<<HEADING level=3>>. . .
52<<HEADING_END>>
<<HEADING level=3>>22.6
LIMIT STATE OF SERVICEABILITY:
DEFLECTION
22.7
LIMIT STATE OF SERVICEABILITY:
CRACKING<<HEADING_END>>
<<HEADING level=3>>. . .
53<<HEADING_END>>
<<HEADING level=3>>22.8
LIMIT STATE OF SERVICEABILITY:
MAXIMUM
COMPRESSION
. . .
. . .<<HEADING_END>>
<<HEADING level=3>>. . .
54<<HEADING_END>>
<<HEADING level=3>>. . .
57<<HEADING_END>>
<<HEADING level=3>>APPENDIX A
REQUIREMENTS
FOR DURABILITY<<HEADING_END>>
<<HEADING level=3>>APPENDIX B
MOMENTS
OF REWTANCE FOR RECTANGULAR
AND T-SECTIONS
. . .<<HEADING_END>>
<<HEADING level=3>>a..
59<<HEADING_END>>
<<HEADING level=3>>5<<HEADING_END>>
<<PAGE_END>>
<<PAGE_7>>
<<PARAGRAPH>>IS : 1343 - 1980<<PARAGRAPH_END>>
<<HEADING level=1>>Indian Standard<<HEADING_END>>
<<HEADING level=3>>CODE OF PRACTICE
FOR PRESTRESSED CONCRETE<<HEADING_END>>
<<HEADING level=1>>( First Revision )<<HEADING_END>>
<<PARAGRAPH>>0. FOREWORD<<PARAGRAPH_END>>
<<PARAGRAPH>>0.1 This Indian Standard ( First Revision) was adopted by the Indian
Standards Institution on 30 December 1980, after the draft finalized by the
Cement and Concrete Sectional Committee
had been approved by the
Civil Engineering Division Council.<<PARAGRAPH_END>>
<<PARAGRAPH>>0.2 This standard was first published in 1960. This revision was taken
up with a view to keeping abreast with the rapid development in the field
of concrete technology
and also to bring in further
clarifications
and
modifications in the light of experience gained while applying the provisions
of the earlier version of the code to practical situations.<<PARAGRAPH_END>>
<<PARAGRAPH>>’  0.3 The format and arrangement of clauses in the code have been changed
from the earlier version.
The matter has now been divided into four
sections as follows:
Section 1 General
Section’ 2 Materials, Workmanship, Inspection and Testing
Section 3 General Design Requirements
Section 4 Structural Design: Limit State Method<<PARAGRAPH_END>>
<<PARAGRAPH>>0.3.1 In this revision, an attempt has been made to unify the coda1
provisions between prestressed concrete structures and reinforced concrete
structures, as is necessary.
As a result, many of the provisions in Section 2
Materials, Workmanship,
Inspection and Testing and Section 3 General
Design Requirements
of IS  :  456-1978” apply to prestressed
concrete
structures and, therefore, only reference has been made to such provisions
in this code.<<PARAGRAPH_END>>
<<PARAGRAPH>>0.3.2 In some clauses, the code recommends
reference
to specialist
literature, since the current knowledge on some aspects of design has not
yet crystallized.
This has also been done in order to avoid burdening the
code with a lot of details which may not be required
for the design of
great majority of structures.<<PARAGRAPH_END>>
<<HEADING level=3>>*Code of practice  for plain and reinforced concrete (  third rmirion ).<<HEADING_END>>
<<PARAGRAPH>>6<<PARAGRAPH_END>>
<<PAGE_END>>
<<PAGE_8>>
<<IMAGE_3>>
<<PARAGRAPH>>IS :1343-1980<<PARAGRAPH_END>>
<<PARAGRAPH>>0.3.3
SI Units have been used in this code, the values of stresses being in
units of N/mm*.
While converting the values from the earlier units of
kg/cm2, the values have been rationalized
rather than giving the exact
conversion.<<PARAGRAPH_END>>
<<PARAGRAPH>>0.3.4 While deciding on the symbols used in this code, the recommen-
dations of IS0 3898-1976* have been taken into consideration.
However,
considering the convenience of the users of the code, the familiar symbols
of the old version have been retained to the extent possible.<<PARAGRAPH_END>>
<<PARAGRAPH>>0.4 This revision incorporates a number of important
changes.
The major
changes in this revision are on the following lines:
a)<<PARAGRAPH_END>>
<<PARAGRAPH>>The concept of limit state which provides
a rational
approach,
taking into account variations in material strengths and loads on
semi-probabilistic
basis, has been introduced.
This, in fact, is a
rationalization
of the ultimate
load method,
covered
in the
earlier version.
Provision for intermediate degrees of prestress (partial prestress)
has been included.
Consequentlv,
the code covers 3 types of
structures, the types being associated with the permissible tensile
stress in concrete.
The method of design for shear and torsion has been completely
revised, incorporating
the results of the latest research on the
subject.
Recommendations
regarding transmission length of prestressing
tendons have been elaborated.
Recommendations
for ensuring lateral stability during handling
and erection have been modified.
Considerations
regarding
durability
have been
detailed
with
guidance concerning
minimum
cement content
and maximum
water-cement
ratio
for
different
environmental
conditions,
including types of cement to be used for resisting sulphate attack.
Limitations
on total chloride and sulphate content of concrete
have also been given.<<PARAGRAPH_END>>
<<PARAGRAPH>>b)<<PARAGRAPH_END>>
<<PARAGRAPH>>4<<PARAGRAPH_END>>
<<PARAGRAPH>>4<<PARAGRAPH_END>>
<<PARAGRAPH>>e)<<PARAGRAPH_END>>
<<PARAGRAPH>>f )<<PARAGRAPH_END>>
<<PARAGRAPH>>0.4.1 In IS : 456-1978?, major changes have been incorporated
in provi-
sions relating
to materials,
workmanship,
inspection
and testing,
and
general design requirements.
In view of the attempt at unification between
the provisions of reinforced concrete and prestressed concrete codes, these
changes are relevant to prestressed concrete code also wherever reference
has been made to related provisions of IS  :  456-19787.<<PARAGRAPH_END>>
<<HEADING level=3>>*Bases for design of structures -
Notations -
General symbols.<<HEADING_END>>
<<HEADING level=3>>tCode of practice for plain and reinforced concrete ( third rmbion ).<<HEADING_END>>
<<PARAGRAPH>>7<<PARAGRAPH_END>>
<<PAGE_END>>
<<PAGE_9>>
<<HEADING level=3>>IS : 1343 - 1980<<HEADING_END>>
<<PARAGRAPH>>0.5  In this code, it has been assumed that the design of prestressed concrete
structures is entrusted to a qualified engineer, and that the execution of the
work is carried out under the direction of an experienced supervisor.<<PARAGRAPH_END>>
<<PARAGRAPH>>0.6 The
Sectional
Committee,
responsible
for the preparation
of this
standard,
has taken into consideration the views of manufacturers,
users,
engineers, architects, builders and technologists and has related the stan-
dard to the manufacturing
and trade practices followed in this country in
this field.
Due weightage has also been given to the need for international
co-ordination
among standards
prevailing in different countries
of the
world.
These
considerations
led the Sectional
Committee
to derive
assistance from the following:
AC1 318-77 AC1 Standard building code reauirements for reinforced
concrete.
American ConcreteInstitute.
’
CP 110  :  Part I  :  1972 Code of practice for
concrete:
Part I Design, materials
and
Standards Institution.
AS 1481-1974 SAA Prestressed concrete code.
of Australia.<<PARAGRAPH_END>>
<<PARAGRAPH>>the structural
use of
workmanship.
British<<PARAGRAPH_END>>
<<PARAGRAPH>>Standards Association<<PARAGRAPH_END>>
<<PARAGRAPH>>Assistance has also been derived from the published documents of the
following organizations:
Comite Euro - International Du Beton
International
Standards Organization<<PARAGRAPH_END>>
<<PARAGRAPH>>0.7 For the purpose of deciding whether a particular requirement of this
standard is complied with, the final value, observed or calculated, expres-
sing the result of a test or analysis, shall be rounded off in accorda.nce with
IS  :  2-1960”.
The number of significant places retained in the rounded off
value should be the same as that of the specified value in this standard.<<PARAGRAPH_END>>
<<HEADING level=3>>SECTION
I
GENERAL<<HEADING_END>>
<<HEADING level=3>>1.  SCOPE<<HEADING_END>>
<<HEADING level=3>>1.1  This code deals with the general structural use of prestressed concrete.
It covers both work carried out on site and the manufacture
of precast
prestressed concrete units.<<HEADING_END>>
<<HEADING level=3>>1.2  Special requirements of structures such as pipes and poles covered in
respective codes have not been covered in this code; these codes shall be
used in conjunction
with this code.<<HEADING_END>>
<<HEADING level=3>>*Rules for rounding off numerical valuer ( rcvisd ).<<HEADING_END>>
<<HEADING level=3>>8<<HEADING_END>>
<<PAGE_END>>
<<PAGE_10>>
<<PARAGRAPH>>IS  :  1343 - 1980<<PARAGRAPH_END>>
<<PARAGRAPH>>2. TERMINOLOGY<<PARAGRAPH_END>>
<<PARAGRAPH>>2.0  For the purpose of this code, the definitions given in IS  :  48451968*
and IS  :  6461 ( Parts I to XII )t shall generally apply; however, some of the
important definitions are given below:<<PARAGRAPH_END>>
<<PARAGRAPH>>2.1 Anchorage - In post-tensioning, a device used to anchor the tendon to
the concrete member; in pre-tensioning, a device used to anchor the tendon
during hardening of the concrete.<<PARAGRAPH_END>>
<<PARAGRAPH>>2.2  Bonded Member -  A prestressed concrete in which tendons are bonded
to the concrete either directly or through grouting.<<PARAGRAPH_END>>
<<PARAGRAPH>>2.3 Bonded Post-tensioning - Post-tensioned
construction
in which the
annular spaces around the tendons are grouted after stressing, thereby
bonding the tendon to the concrete section.<<PARAGRAPH_END>>
<<PARAGRAPH>>2.4 Characteristic Load-Load
which has 95 percent probability
of not
being exceeded during the life of the structure ( see 20.2).<<PARAGRAPH_END>>
<<PARAGRAPH>>2.5 Characteristic Strength - Strength of material below which not more
than 5 percent of the test results are expected to fall ( see 20.1).<<PARAGRAPH_END>>
<<PARAGRAPH>>2.6 Column or Strut -A
compression
member
of rectangular
section,
the effective length of which exceeds three times the least lateral dimension.<<PARAGRAPH_END>>
<<PARAGRAPH>>2.7 Creep in Concrete - Increase with time in the strain
of concrete
subjected to sustained stress.<<PARAGRAPH_END>>
<<PARAGRAPH>>2.8 Creep Coefficient - The ratio
of creep strain
to elastic strain
in
concrete.<<PARAGRAPH_END>>
<<PARAGRAPH>>2.9 Final Prestress-
The stress which exists after substantially
all losses
have occurred.<<PARAGRAPH_END>>
<<HEADING level=3>>*Definitions and terminology relating to hydraulic cement.<<HEADING_END>>
<<PARAGRAPH>>TGlossary of terms relating to cement concrete:
( Part I )-1972
Concrete aggregates
( Part 11 )-1972
Materials ( other than cement and aggregate )
( Part III )-I972
Reinforcement
( Part IV )-1972
Types of concrete
( Part V)-1972
Formwork for concrete
(Part VI )-1972
Equipment,  tools  and plant
( Part VII )-I973
Mixing,
laying, compaction,
curing
and
other
construction
aspects
( Part VIII )-1973
Properties of concrete
( Part IX )-1973
Structural
aspects
(Part X )-1973
Tests and testing apparatus
( Part XI )-1973 Prestressed concrete
( Part XII
)-1973
Miscellaneous<<PARAGRAPH_END>>
<<PARAGRAPH>>9<<PARAGRAPH_END>>
<<PAGE_END>>
<<PAGE_11>>
<<HEADING level=3>>IS  :  1343 - 1980<<HEADING_END>>
<<HEADING level=3>>2.10 Final Tension -  The tension in the steel corresponding to the state of
the final prestress.<<HEADING_END>>
<<PARAGRAPH>>2.11 Initial Prestress - The prestress in the concrete at transfer.<<PARAGRAPH_END>>
<<PARAGRAPH>>2.12 Initial Tension-The
maximum stress induced
in the prestressing
tendon at the time of the stressing operation.<<PARAGRAPH_END>>
<<PARAGRAPH>>2.13 Post-tensioning - A method
of prestressing
concrete in which pre-
stressing steel is tensioned against the hardened concrete.<<PARAGRAPH_END>>
<<PARAGRAPH>>2.14  Prestressed Concrete -  Concrete in which permanent
internal stresses
are deliberately introduced, usually by tensioned steel, to counteract to the
desired degree the stresses caused in the member in service.<<PARAGRAPH_END>>
<<PARAGRAPH>>2.15 Pre-tensioning -
A method
of prestressing concrete in which the
tendons are tensioned before concreting.<<PARAGRAPH_END>>
<<HEADING level=3>>2.16 Short  Column -  A column of rectangular section, the effective lengjh
of which does not exceed I2 times the least lateral dimension.<<HEADING_END>>
<<PARAGRAPH>>2.17 Slender Column -A
column of rectangular
section,
the effective
length of which exceeds 12 times the least lateral dimension.<<PARAGRAPH_END>>
<<PARAGRAPH>>2.18 Shrinkage Loss -
The loss of stress in the prestressing steel resulting
from the shrinkage of the concrete.<<PARAGRAPH_END>>
<<HEADING level=3>>2.19 Stress at Transfer -  The stress in both the prestressing tendon and the
concrete at the stage when the prestressing tendon is released from the pre-
stressing mechanism.<<HEADING_END>>
<<PARAGRAPH>>2.20 Tendon - A steel element, such as a wire, cable? bar, rod or strand
used to impart prestress to concrete when the element 1s tensioned.<<PARAGRAPH_END>>
<<PARAGRAPH>>2.21 Transfer -The
act of transferring the stress in prestressing tendons
from the jacks or pre-tensioning bed to the concrete member.<<PARAGRAPH_END>>
<<HEADING level=3>>2.22  Transmission Length -The
distance required at the end of a pre-
tensioned tendon for developing the maximum tendon stress by bond.<<HEADING_END>>
<<PARAGRAPH>>3. SYMBOLS<<PARAGRAPH_END>>
<<PARAGRAPH>>3.1 For the purpose of this code, the following letter symbols shall have
the meaning indicated against each; where other symbols are used, they are
explained at the appropriate place:
A
Area
B
Breadth of beam<<PARAGRAPH_END>>
<<PARAGRAPH>>b,
Breadth of web or rib<<PARAGRAPH_END>>
<<PARAGRAPH>>D
Overall depth of beam<<PARAGRAPH_END>>
<<PARAGRAPH>>10<<PARAGRAPH_END>>
<<PAGE_END>>
<<PAGE_12>>
<<HEADING level=3>>IS ; 1343 - 1980<<HEADING_END>>
<<PARAGRAPH>>Dead load
Effective depth of beam
Effective depth of beam in shear
Modulus of elasticity of concrete
Earthquake load
Modulus of elasticity of steel
Eccentricity
Characteristic load
Bursting tensile force
Design load
Characteristic strength of material
Cube strength of eoncrete at transfer
Characteristic compressive strength of concrete
Compressive stress at eentroidal
axis due to prestress or
average intensity of effective prestress in concrete
Modulus of rupture of concrete ( flexural tensile strength )
Design strength
Characteristic strength of prestressing steel
Maximum prestress after losses
Maximum initial prestress
Ultimate tensile stress in the tendons
Maximum principal tensile stress
Characteristic strength of reinforcement
Live load or imposed load
Bending moment
Modular ratio
Spacing of stirrups
Torsional moment
Shear force
Ultimate shear resistance of concrete
Ultimate shear resistance of a section nncracked in flexure
Ultimate shear resistance of a section cracked in flexure
Wind load
Depth of neutral axis
Partial safety factor for load
Partial safety factor for material<<PARAGRAPH_END>>
<<PARAGRAPH>>DL
d<<PARAGRAPH_END>>
<<PARAGRAPH>>dt
EE
EL<<PARAGRAPH_END>>
<<PARAGRAPH>>E,
e
F<<PARAGRAPH_END>>
<<PARAGRAPH>>F bat<<PARAGRAPH_END>>
<<PARAGRAPH>>7<<PARAGRAPH_END>>
<<HEADING level=3>>2
fc9<<HEADING_END>>
<<HEADING level=3>>;<<HEADING_END>>
<<HEADING level=3>>2.
f,i
f hu
h
f,
LL<<HEADING_END>>
<<PARAGRAPH>>M<<PARAGRAPH_END>>
<<PARAGRAPH>>m<<PARAGRAPH_END>>
<<PARAGRAPH>>s
T
V<<PARAGRAPH_END>>
<<PARAGRAPH>>VI3
voo<<PARAGRAPH_END>>
<<PARAGRAPH>>VW
WL<<PARAGRAPH_END>>
<<PARAGRAPH>>& -<<PARAGRAPH_END>>
<<PARAGRAPH>>11<<PARAGRAPH_END>>
<<PAGE_END>>
<<PAGE_13>>
<<IMAGE_4>>
[Image 4 contains text: a ee]
<<HEADING level=3>>IS:1343-1980<<HEADING_END>>
<<HEADING level=3>>hn
Percentage reduction in moment<<HEADING_END>>
<<PARAGRAPH>>Tc
Shear stress in concrete<<PARAGRAPH_END>>
<<PARAGRAPH>>#
Diameter of tendon or bar<<PARAGRAPH_END>>
<<PARAGRAPH>>SECTION
2
MATERIALS,
INSPECTION
AND<<PARAGRAPH_END>>
<<PARAGRAPH>>WORKMANSHIP,
TESTING<<PARAGRAPH_END>>
<<PARAGRAPH>>4.  MATERIALS<<PARAGRAPH_END>>
<<PARAGRAPH>>4.1 Cement - The cement used shall be any of the following, with the prior
approval of the engineer-in-charge:
4
b)<<PARAGRAPH_END>>
<<PARAGRAPH>>Ordinary Portland cement conforming to IS : 269-1976”;
Portland slag cement conforming to IS : 4551976t, but with not
more than 50 percent slag content;
Rapid-hardening
Portland cement conforming to IS  :  8041-1978$;
and
High strength ordinary Portland cement conforming to IS  :  8112-
19765.<<PARAGRAPH_END>>
<<HEADING level=2>>c><<HEADING_END>>
<<PARAGRAPH>>4<<PARAGRAPH_END>>
<<PARAGRAPH>>4.2 Aggregates-All
aggregates shall comply with the requirements of
‘IS  :  383-1970/!.<<PARAGRAPH_END>>
<<PARAGRAPH>>4.2.1 The nominal maximum size of coarse aggregate shall be  as  large as
possible subject to the following:
a>  In-no case greater than one-fourth the minimum thickness of the
member, provided that the concrete can be placed without diffi-
culty so as to surround all prestressing tendons and reinforcements
and fill the corners of the form.
b)  It shall be 5 mm less than the spacing between the cables, strands
or sheathings where provided.
Not more than 40 mm; aggregates having  a  maximum nominal size
of 20 mm or smaller are generally considered satisfactory.<<PARAGRAPH_END>>
<<PARAGRAPH>>4.2.2 Coarse and fine aggregates shail be batched separately.
-. .._.<<PARAGRAPH_END>>
<<HEADING level=3>>*Specification
for ordinary
and low heat
Portland
cement
( third revision ).<<HEADING_END>>
<<HEADING level=3>>tSpecification
for Portland
slag cement
(  third mision ).<<HEADING_END>>
<<PARAGRAPH>>SSpecitication
for rapid
hardening
Portland
cement
(j~i
wision
).<<PARAGRAPH_END>>
<<PARAGRAPH>>@Specification
for high strength
ordinary
Portland
cement.<<PARAGRAPH_END>>
<<HEADING level=3>>\/Specification
for coarse and fine aggregates
from
natural
sources
for concrete
(  second
reuision ).<<HEADING_END>>
<<PARAGRAPH>>12<<PARAGRAPH_END>>
<<PAGE_END>>
<<PAGE_14>>
<<HEADING level=3>>IS  :  1343 - 1980<<HEADING_END>>
<<HEADING level=3>>4.3 Water-The
requirements of water used for mixing and curing shall
conform to the requirements given in IS  :  4.561978*.
However, use of sea
water is prohibited.<<HEADING_END>>
<<HEADING level=3>>4.4  Admixtures -
Admixtures
may be used with the approval
of the
engineer-in-charge.
However use of any admixture containing chlorides in
any form is prohibited.<<HEADING_END>>
<<PARAGRAPH>>4.4.1 The admixtures shall conform to IS  :  9103-1979t.<<PARAGRAPH_END>>
<<PARAGRAPH>>4.5 Prestressing Steel<<PARAGRAPH_END>>
<<PARAGRAPH>>4.51 The prestressing steel shall be any one of the following:<<PARAGRAPH_END>>
<<PARAGRAPH>>a) Plain hard-drawn
steel wire conforming
to IS  :  1785 (Part
I )-
1966$ and IS  :  1785 (Part II)-19675,<<PARAGRAPH_END>>
<<PARAGRAPH>>b) Cold-drawn indented wire conforming to IS  :  6003-197011,<<PARAGRAPH_END>>
<<PARAGRAPH>>c) High tensile steel bar conforming to IS  :  2090-19627, and<<PARAGRAPH_END>>
<<PARAGRAPH>>d) Uncoated stress relieved strand conforming to IS  :  6006-1970* *.<<PARAGRAPH_END>>
<<PARAGRAPH>>4.5.1.1 All prestressing steel shall be free from splits, harmful scratches.
surface flaws; rough, jagged and imperfect edges and other defects likely to
impair its use in prestressed
concrete.
Slight rust may be permitted
provided there is no surface pitting visible to the naked eye.<<PARAGRAPH_END>>
<<PARAGRAPH>>4.5.2 Coupling units and other similar fixtures used in conjunction
with
the wires or ,bars shall have an ultimate tensile strength of not less than
the individual strengths of the wires or bars being joined.<<PARAGRAPH_END>>
<<PARAGRAPH>>45.3 MoMus of  Haasticity -  The value of the modulus of elasticity of
steel used for the design of prestressed concrete members shall preferably
be determined by tests on samples of steel to be used for the construction,
For the purposes of this clause, a value given by the manufacturer
of the
prestressing
steel
shall
be
considered
as
fulfilling
the
necessary
requirements.<<PARAGRAPH_END>>
<<PARAGRAPH>>*Code of practice for plain and reinforced concrete (  third revision ).
tSpecification
for admixtures for concrete.
SSpecification for plain hard-drawn
steel wire for prestressed
concrete:
Part I Cold-
drawn stress-relieved
wire ( rcui~~d ).
@pecification for plain hard-drawn
steel wire for prestressed concrete: Part II As-drawn
wire.
IlSpecification for indented wire for prestressed concrete.
$3pecification for high tensile steel bars used in prestressed concrete.
**Specification
for uncoated stress relieved strand for prestressed concrete<<PARAGRAPH_END>>
<<PARAGRAPH>>13<<PARAGRAPH_END>>
<<PAGE_END>>
<<PAGE_15>>
<<HEADING level=3>>IS  :  1343 - 1980<<HEADING_END>>
<<PARAGRAPH>>4.5.3.1
Where it is not possible to ascertain the modulus of elasticity
by test or from the manufacturer
of the steel, the following values may be
adopted:<<PARAGRAPH_END>>
<<HEADING level=3>>Type of Steel
Modulus of Elasticity,
E, kN/mm2<<HEADING_END>>
<<PARAGRAPH>>Plain cold-drawn wires  [conforming
to
IS  :  1785 (Part
I)-1966*,
IS  :  1785
( Part II )-19671_ and IS  :  6003-197011<<PARAGRAPH_END>>
<<PARAGRAPH>>210<<PARAGRAPH_END>>
<<HEADING level=3>>High tensile steel bars rolled or heat-
treated
(conforming
to
IS  : 2090-
19621)<<HEADING_END>>
<<PARAGRAPH>>200<<PARAGRAPH_END>>
<<PARAGRAPH>>Strands (conforming
to IS  :  6006-197011)
195<<PARAGRAPH_END>>
<<HEADING level=3>>4.6  Untensioned Steel -  Reinforcement
used as untensioned steel shall be
any of the following:<<HEADING_END>>
<<PARAGRAPH>>a) Mild steel and medium tensile steel bars conforming to IS  :  432
(Part I)-19667,<<PARAGRAPH_END>>
<<PARAGRAPH>>b) Hot-rolled deformed bars conforming to IS  :  1139-1966**,<<PARAGRAPH_END>>
<<PARAGRAPH>>c) Cold-twisted bars conforming to IS  :  1786-1979tt, and<<PARAGRAPH_END>>
<<PARAGRAPH>>d) Hard-drawn steel wire fabric conforming to IS  :  1566-1967$$.<<PARAGRAPH_END>>
<<HEADING level=3>>4.7 Storage  of Materials -  Storage of materials shall be as per IS  :  4082-
197855.<<HEADING_END>>
<<HEADING level=3>>*Specification
for plain hard-drawn
steel wire
for prestressed
concrete:
Part I Cold
drawn stress-relieved
wire ( revised  ) .<<HEADING_END>>
<<HEADING level=3>>tSpec%cation
for plain hard drawn
steel wire
for prestressed
concrete:
Part
II As-
drawn wire.<<HEADING_END>>
<<HEADING level=3>>$+xification
for indented
wire for prestrused
concrete.<<HEADING_END>>
<<HEADING level=3>>&Specification for high tensile steel bars used in preatressed concrete.<<HEADING_END>>
<<HEADING level=3>>IlSpecification
for uncoated
stress relieved
strand for prestressed concrete.<<HEADING_END>>
<<HEADING level=3>>BSpecification
for mild steel and medium
tensile steel bars and hard drawn
steel wire
for concrete
reinforcement
:  Part
I Mild
steel and
medium
tensile
steel
bars
(second
revision 1.<<HEADING_END>>
<<HEADING level=3>>**Specification
for hot rolled
mild steel, medium tensile  steel and high yield strength
steel deformed
bars for concrete
reinforcement
(  rtied).<<HEADING_END>>
<<PARAGRAPH>>ttSpe&fication
for cold-worked
steel high strength deformed bars for concrete reinforce-
ment ( second rcotion )-
t$Specification
for hard-drawn
steel
wire fabric for
concrete
reinforcement
(Jrrt
ret&ion  ) .
§§Recommendations
on stacking and storage of construction
materials
at site.<<PARAGRAPH_END>>
<<HEADING level=3>>14<<HEADING_END>>
<<PAGE_END>>
<<PAGE_16>>
<<HEADING level=3>>IS : 1343 - 1980<<HEADING_END>>
<<PARAGRAPH>>5. CONCRETE<<PARAGRAPH_END>>
<<HEADING level=3>>5.1 Grades --  The concrete shall be in grades designated as per Table 1.<<HEADING_END>>
<<PARAGRAPH>>5.1.1 The characteristic strength of concrete is defined as the strength of
the concrete below which not more than 5 percent of the test results are
expected to fall.<<PARAGRAPH_END>>
<<HEADING level=3>>TABLE
1
GRADES
OF CONCRETE<<HEADING_END>>
<<HEADING level=3>>( Clauses 5.1, 5.2.1, 8.2.1 and 20.1 )<<HEADING_END>>
<<HEADING level=3>>GRADE DESIGNATION
SPECIFIED  CHARACTERISTIC
COMPRESSIVE STRENGTH
AT 28 DAYS
N/mm2<<HEADING_END>>
<<HEADING level=3>>(1)
(2)<<HEADING_END>>
<<HEADING level=3>>M 30
30
M 35
M 43
:5,
M 45
45
M 50
50
M 55
55
M GO
GO<<HEADING_END>>
<<HEADING level=3>>NOTE 1 -
In the designation of a concrete mix, letter M refers to the mix and the
number to the specified characteristic
compressive strength of 15-cm cube at 28 days,
expressed in N/mm*.<<HEADING_END>>
<<HEADING level=3>>NOTE 2 -For
pm-tensioned prcstressed concrete, the grade of concrete shall be not
less than M 40.<<HEADING_END>>
<<PARAGRAPH>>5.2 Properties of Concrete
5.2.1  Increase in Strength with Age -  Where it can be shown that a
member will not receive its full design stress within a period of 28 days after
the casting of the member ( for example, in foundations and lower columns
in multi-storey buildings ); the characteristic compressive strength given in
Table 1 may be increased by multiplying by the factors given below:
Minimum Age of Member When
Age Factor
Ft4ll Design Stress is Expected
(  Months)<<PARAGRAPH_END>>
<<PARAGRAPH>>:
14
1.10
6
1.15
12
1.20<<PARAGRAPH_END>>
<<HEADING level=3>>NOTE 1 -Where
members are subjected to lower direct load during construction,
they should be checked for stresses resulting from combination
of direct load and
bending during construction.<<HEADING_END>>
<<HEADING level=3>>NOTE 2 -The
design strength shall be based on the increased value of compressive
strength.<<HEADING_END>>
<<PARAGRAPH>>15<<PARAGRAPH_END>>
<<PAGE_END>>
<<PAGE_17>>
<<HEADING level=3>>IS : 1343 - 1980<<HEADING_END>>
<<PARAGRAPH>>5.2.2  Tensile Strength
of Concrete-The
flexural
strength
shall be
obtained as per IS : 516-1959*.
When the designer wishes to use an esti-
mate of the flexural strength from the compressive strength, the following
formula may be used:<<PARAGRAPH_END>>
<<PARAGRAPH>>fcr = 0.7 d/
N/mm2<<PARAGRAPH_END>>
<<PARAGRAPH>>where
fcr = flexural strength in N/mm2, and
fck = characteristic compressive strength of concrete in N/mm2.<<PARAGRAPH_END>>
<<PARAGRAPH>>5.2.3  Elastic Deformation -  The
modulus
of
elasticity
is primarily
influenced by the elastic properties of the aggregate and to a lesser extent by
the conditions of curing and age of the concrete, the mix proportions
and
the type of cement.
The modulus of elasticity is normally related to the
compressive strength of concrete.<<PARAGRAPH_END>>
<<PARAGRAPH>>5.2.3.1 In the absence of test data, the modulus of elasticity for
structural concrete may be assumed as follows:
--
E c = 5  700 \/  fck<<PARAGRAPH_END>>
<<PARAGRAPH>>where
EC =  short-term static modulus of elasticity in N/mm2, and
fCk = characteristic compressive strength of concrete in N/mm2.<<PARAGRAPH_END>>
<<PARAGRAPH>>5.2.4  Shrinkage -  The shrinkage of concrete depends upon the consti-
tuents of concrete, size of the member and environmental conditions.
For a
given environment,
the shrinkage of concrete is most influenced by the total
amount of water present in the concrete at the time of mixing and, to a
lesser extent, by the cement content.<<PARAGRAPH_END>>
<<PARAGRAPH>>5.2.4.1 In the absence of test data, the approximate value of shrinkage
strain for design shall be assumed as follows:
For pre-tensioning
= O*OOO
3
0.000 2
For post-tensioning
= ~-------
Log,,  ( t +- 2 )<<PARAGRAPH_END>>
<<PARAGRAPH>>where
t = age of concrete at transfer in days.<<PARAGRAPH_END>>
<<PARAGRAPH>>NOTE -
The value
of shrinkage
strain
for design
of post-tensioned
concrete
may be
increased
by 50 percent
in dry
atmospheric
conditious,
subject
to a maximum
value
of@0003.
5.2.4.2  For the calculation
of deformation
of concrete at some stage
