Repository: Viswazgummadi/RAG_P01

# Retrieval-Augmented Generation (RAG) System for Technical Document Analysis

## Overview
This project implements a Retrieval-Augmented Generation (RAG) system for analyzing technical documents, particularly standards and specifications. It integrates advanced NLP techniques, including document preprocessing, vector database creation, and fine-tuned language model inference, to generate accurate and context-aware responses to user queries.

### Vector Database Creation
- **Text Chunking:**
  - Implements `RecursiveCharacterTextSplitter` for content segmentation.
  - Optimizes chunk size and overlap for retrieval efficiency.
- **Embedding Generation:**

File: data2/IS/1661/1661.txt (part 1 of 2)
<<DOCUMENT_START>>
<<PAGE_1>>
<<HEADING level=3>>IS 1661 : 1972
(  Reaffirmed
1987 )<<HEADING_END>>
<<HEADING level=3>>( Reaffirmed 1996 )<<HEADING_END>>
<<HEADING level=2>>Indian Standard<<HEADING_END>>
<<HEADING level=3>>CODE OF PRACTICE FOR
APPLICATION OF CEMENT AND
CEMENT-LIME PLASTER FINISHES<<HEADING_END>>
<<HEADING level=2>>( First Revision )<<HEADING_END>>
<<PARAGRAPH>>Fifth  Reprint SEPTEMBER 1996<<PARAGRAPH_END>>
<<PARAGRAPH>>UDC 693.621
:  69.001.3<<PARAGRAPH_END>>
<<PARAGRAPH>>0 Copyright
1972<<PARAGRAPH_END>>
<<PARAGRAPH>>BUREAU
OF
INDIAN
STANDARDS
MANAK  BHAVAN, 9 BAHADUR SHAH ZAFAR MARG<<PARAGRAPH_END>>
<<PARAGRAPH>>NEW DELHI 110002<<PARAGRAPH_END>>
<<PARAGRAPH>>Gr 7
August
1972<<PARAGRAPH_END>>
<<PAGE_END>>
<<PAGE_2>>
<<HEADING level=2>>IS : 1661.1972
Indian Standard<<HEADING_END>>
<<HEADING level=3>>CODE OF PRACTICE FOR
APPLICATION OF CEMENT AND
CEMENT-LIME
PLASTER FINISHES<<HEADING_END>>
<<HEADING level=2>>(  First Revision )<<HEADING_END>>
<<HEADING level=3>>Flooring
and Plastering Sectional Committee,
BDC 5<<HEADING_END>>
<<HEADING level=3>>Chairman
SHRlO.P.MTTAL<<HEADING_END>>
<<HEADING level=3>>Directorate
General
of Posts and Tekgraphs,
New
Delhi<<HEADING_END>>
<<PARAGRAPH>>Members<<PARAGRAPH_END>>
<<HEADING level=3>>DR  D.  BANERJEE
DR M. L. BHAUMIK ( Alt6mat6 )
SnmA.K.
BHATTACHARYYA
LALA G. C. DAM (  A~tcmntc )
SHRI S. K. BOSE
MAJ D. D.  SHARMA (  Ahnot
)
SHRI DWESH A. C~oxsxir<<HEADING_END>>
<<HEADING level=3>>National Rubber Manufacturers
Ltd, Calcutta<<HEADING_END>>
<<HEADING level=3>>National Test House, Cakutta<<HEADING_END>>
<<HEADING level=3>>Engineer-in-Chief’s
Branch, Army Headquarters<<HEADING_END>>
<<HEADING level=3>>Arcoy Industries, Ahmcdabnf
SHRI  RWIKLALA.CHOKSHI(
Alkmats)
DEPUTY CHOP MECHANICAL EN~I- Ministry of Railways
NEER,  INT~ORAL  COACHFACTORY,
PERAYBUR
D~~~~~I~~s$-),<<HEADING_END>>
<<PARAGRAPH>>.%ANW&
OROANIZAT~:~
LuoKNow ( Alt6mat6 )
DIRS~OR
Maharashtra
Engineering
Research
Institute,
NaSik
RE.%%RM OFFICZR, MATERIAL
T-NO
D~VZUON (  Altemak )
SHRI P. K. DOTTER
Concrete Association
of India, Bombay
Ssxax L. T.  GRHANI
Bhor Industries Ltd, Bombay
SHRI RAMESH D. PATBL ( Altmati
)
SHRI N. HARILAL
DR  PRANLALPATEL(  Alternate)
Oxychloride Flooring Products Ltd, Bombay<<PARAGRAPH_END>>
<<HEADING level=3>>Smr S. C.  KAPOOR
Modern Tiles & Marble, New Delhi
SHRI A. C. KAP~~R (Al&m&)
SRRI M. R.  b’fALYA
BurmahShell
Oil
Storage
St Distributing
Co of<<HEADING_END>>
<<HEADING level=3>>DR B. S. Bws~ (  Altmutr )
India Ltd, Bombay<<HEADING_END>>
<<PARAGRAPH>>( Continud on  pug6 2 )<<PARAGRAPH_END>>
<<HEADING level=3>>BUREAU
OF
INDIAN
STANDARDS
MANAK  BI-IAVAN,
9 BAHAIXJR
SHAH
ZAFAR
MARC
NEW
DELHI
110002<<HEADING_END>>
<<PAGE_END>>
<<PAGE_3>>
<<HEADING level=3>>IS: 1661- 1972<<HEADING_END>>
<<PARAGRAPH>>( Continued from page 1 )<<PARAGRAPH_END>>
<<PARAGRAPH>>Members<<PARAGRAPH_END>>
<<PARAGRAPH>>Representing
Cent~~rark~,tilding
Research
Institute
( CSIR ),<<PARAGRAPH_END>>
<<PARAGRAPH>>DR MOHAN RAI<<PARAGRAPH_END>>
<<PARAGRAPH>>SHRI R.K.  JAIN (AZ&mulc)
SHRIM.V.MURUGAPPAN
SHRI R. SRINIVASAN  (Alternate)
&RI  K.  K.NAMBIAR
&RI S.SIVA~WAMI  (Alternate)
s~IH.
M.  NANDKEOLYAR
DRA.V.R.RAO
SHRI 0. P. RATRA (  Alternate)
SHRI G. C.  SHARMA
SHRI N.V. SHASTRI
SUPERINTENDING
ENGINEER
(  PLANNING
AND DESIGN  CIRCLE )
DEPUTY CHIEF E N G I N E E R
( BUILDING
)  (_Alternate )
SUPERINTENDING  YuR~~v0a
or
WORKS ( NDZ )
Central Public Works Department, New Delhi<<PARAGRAPH_END>>
<<PARAGRAPH>>Coromandel Prodorite Pvt Ltd. Madras<<PARAGRAPH_END>>
<<PARAGRAPH>>Cement Service Bureau, Madras<<PARAGRAPH_END>>
<<PARAGRAPH>>India Linoleums Ltd, 24 Parganas ( West Bengal)
National Buildings Organization, New Delhi<<PARAGRAPH_END>>
<<PARAGRAPH>>Indian Institute of Architects? Bombay
Institution of Engineers ( Indra), Calcutta
Public
Works Department,
Government
of Tamil
Nadu<<PARAGRAPH_END>>
<<PARAGRAPH>>SURVEYOR OF WORKS I, OPPICE
or THE SSW ( NDZ 1  (  Alternate)<<PARAGRAPH_END>>
<<HEADING level=3>>SHRI  A. P. PARACER (  Alternate )
Bureau of Public Enterprises, Ministry of Finance<<HEADING_END>>
<<HEADING level=3>>SHRIV.k.VAISH
.
. .<<HEADING_END>>
<<HEADING level=3>>SHRI  D. AJITHA  SIMHA,
Director ( Civ Engg )
Director General, ISI (  Ex-o$icio Member)<<HEADING_END>>
<<PARAGRAPH>>Secretary<<PARAGRAPH_END>>
<<HEADING level=3>>SHRI  L.  RAMACHANDRARAO<<HEADING_END>>
<<PARAGRAPH>>Deputy Director ( Civ Engg ), IS1<<PARAGRAPH_END>>
<<HEADING level=3>>2<<HEADING_END>>
<<PAGE_END>>
<<PAGE_4>>
<<HEADING level=1>>Indian Standard<<HEADING_END>>
<<HEADING level=3>>CODE OF PRACTICE
FOR
APPLICATION
OF CEMENT
AND
CEMENT-LIME
PLASTER
FINISHES<<HEADING_END>>
<<HEADING level=1>>( First Revision)<<HEADING_END>>
<<HEADING level=3>>0.
FOREWORD<<HEADING_END>>
<<PARAGRAPH>>0.1 This Indian Standard
( First Revision ) was adopted by the Indian
Standards Institution  on 25  February 1972, after the draft finalized by the
Flooring and Plastering Sectional
Committee
had been approved by the
Civil Engineering Division Council.<<PARAGRAPH_END>>
<<PARAGRAPH>>0.2 Cement plaster and cement plaster gauged with lime are widely used
in this country for finishing of walls and ceilings of buildings.
Practice in
the country with regard to the preparation,
application and finishing of the
plaster varies considerably from state to state and from department
to
department.
It is th,: object
of this standard
to lay down a code of
practice generally suitable to Indian conditions,
and striking a workable
compromise between theoretical requirements and existing practices.
This
standard which was first published in 1960 is now being revised taking into
account the experience
gained in the plastering work for the past one
decade.<<PARAGRAPH_END>>
<<PARAGRAPH>>0.3 This code is intended chiefly to lay down requirements
regarding the
quality of materials, their selection and the manner of their application
in
plaster’ work.<<PARAGRAPH_END>>
<<PARAGRAPH>>0.4 In the formulation of this standard due weightage has been given to
international
co-ordination
among the standards and practices prevailing
in different countries in addition to relating it to the practices in the field
in this country.
This
has
been
met
by
deriving
assistance
from
BSCP 211  :  1966 published by the British Standards Institution.<<PARAGRAPH_END>>
<<PARAGRAPH>>0.5 This standard is one of a series of Indian Standards on plaster finishes.
Other standards published so far in the series are:<<PARAGRAPH_END>>
<<PARAGRAPH>>IS : 2394-1965
Code of practice for application of lime plaster fi-ish<<PARAGRAPH_END>>
<<PARAGRAPH>>IS : 2402-1963
Code of practice for external rendered finishes<<PARAGRAPH_END>>
<<PARAGRAPH>>3<<PARAGRAPH_END>>
<<PAGE_END>>
<<PAGE_5>>
<<PARAGRAPH>>I!s:1661-1972<<PARAGRAPH_END>>
<<PARAGRAPH>>0.6  For the purpose of deciding whether a particular requirement of this
standard’ is complied with,
the final value,
observed
or calculated,
expressing the result of a test or analysis, shall be rounded off in accordance
with IS  :  2-1960*.
The number of significant places retained in the
rounded off value should be the same as that of the specified value ix this
standard.<<PARAGRAPH_END>>
<<PARAGRAPH>>1. SCOPE<<PARAGRAPH_END>>
<<PARAGRAPH>>I.1 This standard covers application of cement and cement-lime plaster
finishes to walti, columns, ceilings and similar surfaces on backgrounds
normally met wrth, such as brick, stone or concrete ( plain or reinforced ).
Lime plasters, mud plasters and other special plasters are not covered by
this code.<<PARAGRAPH_END>>
<<PARAGRAPH>>I2 Recommendations
are laid down
with regard
to the minimum
preparation of surfaces to receive the plaster. Different materials available,
their suitable mixes and the best methods of their application are also
discussed.<<PARAGRAPH_END>>
<<PARAGRAPH>>2. TERMINOLOGY<<PARAGRAPH_END>>
<<PARAGRAPH>>2.0 For the purpose of this code, the following definitions shall apply.<<PARAGRAPH_END>>
<<PARAGRAPH>>2.1  Materials
2.1 .I Fat Ihe
-  The lime which has high calcium oxide content and is
dependent for setting and hardening solely on the absorption of carbon
dioxide from the atmosphere.
2.1.2  Hydrated Lime -  A dry powder obtained by treating quicklime with
water enough to satisfy its chemical atity
for water under the conditions
of its hydration. It consists essentially of calcium hydroxide and magnesium
._
hydroxide.
2.1.3  Hy&aulic  Limc-
Lime containing small quantities of silica and
alumina and/or iron oxide which are in chemical combination with some of
the calcium oxide content, giving a putty or mortar which has the property
of setting and hardening under water.
2.1.4 pl&,~ -The
general term for a material used to cover surfaces,
which is applied while plastic and which
hardens after application.
Cement-lime plaster ret&s to cement pIaster gauged with lime.<<PARAGRAPH_END>>
<<PARAGRAPH>>2.1.5 QUi&me  -A
calcined mat&l,
the major part of which
calcium oxide in natural association with a relatively small amount
magnesium oxide, capabk of slaking in water.
Lumplime is quicklime
it comes f&n the kilns.<<PARAGRAPH_END>>
<<HEADING level=3>>is
of
as<<HEADING_END>>
<<HEADING level=3>>*Rulea for roumihg off numerical vahaa (i8ni.d).<<HEADING_END>>
<<PARAGRAPH>>4<<PARAGRAPH_END>>
<<PAGE_END>>
<<PAGE_6>>
<<HEADING level=3>>Is : 1661- 1972<<HEADING_END>>
<<PARAGRAPH>>2.2 Tools and Accessories
-  For tools and accessories, such as drag or
scratcher, floats, rules or battens, squares, templates, trowels and iron pan,
the definitions are as given in IS  :  1630-I960*.<<PARAGRAPH_END>>
<<HEADING level=3>>2.2.1 Scugblding ( Staging )  -A
temporary framework of bamboo, wood
or steel to provide a platform from which the  mason
does  the plastermg
work.<<HEADING_END>>
<<HEADING level=3>>2.3  Site  Operations<<HEADING_END>>
<<PARAGRAPH>>2.3.1  Finishing Coat -
The final coat in two or three coat plaster work.
This is also referred to as the final coat, setting coat, face coat or skimming
coat ( the term  ‘  skimming coat  ’  is also applied to single-coat work ).<<PARAGRAPH_END>>
<<PARAGRAPH>>2.3.2  Gauging -
The mixing of various constituents of a plaster.
This
term is also used for denoting the addition of cement to  a  lime-sand mix  or
of lime to a cement-sand
mix.
c A gauging  ’  is the term given to an
individual plaster work.<<PARAGRAPH_END>>
<<PARAGRAPH>>2.3.3 Screeds -
Narrow strips or bands of plaster laid on walls or ceilings to
serve as guides for bringing the whole work to a true or even surface, the
screeds being incorporated in the final undercoats.<<PARAGRAPH_END>>
<<PARAGRAPH>>2.3.4
Undercoats -
Plaster coats ( often referred to as backing coats ) the
main function of which is to provide surfaces suitable for the application of
succeeding coats.
There are following two types of undercoats:<<PARAGRAPH_END>>
<<PARAGRAPH>>a)  Rmdering coat -
The coat which is applied directly to the building
surfaces to be plastered ( also referred to as the ‘first coat  ’ ).
b)  Floating coat -  The coat used in three-coat work to bring the first
coat to a true and  even  surface before the finishing coat is applied
( also referred to as the  ‘  second coat  ’ ).<<PARAGRAPH_END>>
<<HEADING level=3>>2.4  Characteristic
Defects<<HEADING_END>>
<<HEADING level=3>>2.4.1  Blistering -
The development of one or more local swellings on the
finished plaster surface.<<HEADING_END>>
<<HEADING level=3>>2.4.2
Cracking -
The development of one or more 6ssures not assignable
to structural cause.<<HEADING_END>>
<<HEADING level=3>>NOTE-Cracks
in  plaster in  the vi&&y of a structural crack arc not aaignable to
structural failure unless they arc in conformity with the structural crack.<<HEADING_END>>
<<HEADING level=3>>2.4.3
Cra&rg-The
development
of a series of hair cracks
on the
finished plaster surface.
Known
as ‘ map crazing ‘, when it forms an
haphazard pattern over the wall surface affected.<<HEADING_END>>
<<HEADING level=3>>2.4.4  Efirescence -
A deposit of solubIe salts on the surface of the plaster
or background.<<HEADING_END>>
<<HEADING level=3>>*Specification for maoon’s tools for plaster work and pointing work.<<HEADING_END>>
<<PAGE_END>>
<<PAGE_7>>
<<HEADING level=3>>IS : 1661- 1972<<HEADING_END>>
<<PARAGRAPH>>2.4.5  Flading -  The scaling away of patches
of plaster surface due to
lack or loss of adhesion with the previous coat.
2.4.6
Grinning-The
appearance
on the surface of the plaster of the
pattern
of joints
or similar
breaks in the continuity
of the surface
characteristics of the background.
2.4.7  Peeling -
The dislodgement of substantial areas of plaster work from
the background.
2.4.8  Popping  OY  Blowing -
The appearance on the surface of the piaster
of conical hollows ( pops or blows ) in the backing and/or finishing  coats.<<PARAGRAPH_END>>
<<PARAGRAPH>>2.5  General
2.5.1  Dubbing Oub-
The operation of attaching pieces of slate, tile, etc,
to a wall with plaster, and then likewise covering them in order to fill out
hollows or to form projections.
2.5.2  Fineness
Modulus-A
numeral
indicating
the fineness
of an
aggregate, as determined by ascertaining the percentage residue, by weight
or volume, remaining on each of a series of fine sieves with apertures ranging
from 40 mm to 150 micron, summing, and dividing by 100.<<PARAGRAPH_END>>
<<HEADING level=3>>2.5.3  S&ion -
The property of background which determines its rate of
absorption of water.<<HEADING_END>>
<<HEADING level=3>>3.  NECESSARY
INFORMATION<<HEADING_END>>
<<PARAGRAPH>>3.1 In the selection of materials
for plasters
and in their mixing and
application, information is necessary on the following points’ and detailed
consideration shall be given to them before starting plaster work:<<PARAGRAPH_END>>
<<PARAGRAPH>>a) Types
of surface over which
it is proposed to apply plaster,
so that constructional
details may be suitably adopted to them
and the amount of subsequent preparation necessary before plaster-
ing may be minimized.<<PARAGRAPH_END>>
<<PARAGRAPH>>NOTE-This
is of particular
importance
in the case of concrete soffits, and the
construction details shall include the necessary provisions for adequate mechanical key
left permanently embedded in or adhering.to the concrete.<<PARAGRAPH_END>>
<<PARAGRAPH>>b)
Area,
types of f&ish and thicknesses required,
together
with
sufficient details of the nature of the surface to be plastered.
c) Details of finish at junctions
with doors, windows, and other
openings, with ceilings, linings, etc, and at a11 corners.
d) Types of cornice, arris and return treatments desired, and of dado
treatments where required.
e) Details of scaffolding ( staging ) for access to work in the correct
sequence,
together
with provision
for adequate
protection
of
adjacent
surfaces during plastering
operations,
particularly
in
ceiling work.<<PARAGRAPH_END>>
<<PARAGRAPH>>6<<PARAGRAPH_END>>
<<PAGE_END>>
<<PAGE_8>>
<<HEADING level=3>>Is : 1661- 1972<<HEADING_END>>
<<PARAGRAPH>>f) Details of fixing accessories,
templates,
etc, to be embedded
in the
plaster.<<PARAGRAPH_END>>
<<PARAGRAPH>>g) Types
of surface
or decorative
finish
to be applied
over the
plaster
and
detailed
information
on
the
compatibility
of the
plaster with the proposed decorative
finish.<<PARAGRAPH_END>>
<<PARAGRAPH>>3.2 All information
required in 3.1 shall be made
available
to those who
are responsible
for the plastering
work.
Necessary
drawings
and instruc-
tions for preparatory
work shall also be given.<<PARAGRAPH_END>>
<<PARAGRAPH>>3.3 Arrangements
shall be made for the proper
exchange
of information
between those engaged in plastering
and all others whose work will affect
or will be affected.<<PARAGRAPH_END>>
<<HEADING level=3>>4.  MATERIALS,
TOOLS
AND ACCESSORIES<<HEADING_END>>
<<HEADING level=3>>4.1  The
following
materials,
conforming
to relevant
Indian
Standard
specifications,
shown against them, shall be used:<<HEADING_END>>
<<HEADING level=3>>a) Cement
conforming
to IS  :  269-1967*
or IS  : 455-I967t,<<HEADING_END>>
<<PARAGRAPH>>b) Lime Class B and C conforming
to IS  :  712-1964,f,
and<<PARAGRAPH_END>>
<<PARAGRAPH>>c) Sand conforming
to IS  :  1542-1960$.<<PARAGRAPH_END>>
<<PARAGRAPH>>4.2
The
following
requirements
shall
also
be
complied
with
where
applicable:
4<<PARAGRAPH_END>>
<<PARAGRAPH>>Lime Putty ( or Neru ) -This
shall be obtained
by slaking
lime
with fresh water,
and sifting it.
The
slaking
shall be done in
accordance
with IS  :  1635-19601[.
Putty shall be kept moist until
used, and the quantity
prepared
at a time shall be not more
than
what may be consumed
in 7 days.<<PARAGRAPH_END>>
<<PARAGRAPH>>b)<<PARAGRAPH_END>>
<<PARAGRAPH>>Water-The
water
used for mixing
shall
be clean,
free from
deleterious
matter and also from unusual proportions
of dissolved
salts.
Sea water or tidal astuary
or brackish water shall not be
used.
Water fit for drinking is normally
suitable; in case of doubt,
the quality
of water should be analysed
to ascertain
conformity
with 4.3 of IS  :  456-19647.<<PARAGRAPH_END>>
<<PARAGRAPH>>C><<PARAGRAPH_END>>
<<HEADING level=3>>Wood Lath -
The pieces of wood used for wood lath shall be free
from all decay and insect attack.
Both hard woods and soft  woods<<HEADING_END>>
<<PARAGRAPH>>*Specification for ordiiry,
rapid-hardening
and low heat Portland cement  (smd
m6sion  ) .
$Specification for Portland blastfurnace slag cement (second revision  ) .
$Specification for building Iimev ( rcvirv~). (Uince revi&
)
$+ecilication
for sand for plaster.
IlCode of practice for field slaking of lime and preparation ofputty.
BCode of practice for plain and reinforced concrctc ( second ra6sivn  ) .<<PARAGRAPH_END>>
<<HEADING level=3>>7<<HEADING_END>>
<<PAGE_END>>
<<PAGE_9>>
<<HEADING level=3>>IS  :  166111972<<HEADING_END>>
<<PARAGRAPH>>may  be used according
to availability.
Laths
shall be free from
knots or knot holes that are greater
than one half the width of the
lath.
The timber
shall be partially
seasoned;
and the moisture
content
shall not be greater
than 20 percent.<<PARAGRAPH_END>>
<<PARAGRAPH>>d)  Metal Lathing -
Metal lathing
used as background
for plastering
should weigh not less than 1% kg/m*.<<PARAGRAPH_END>>
<<PARAGRAPH>>e)  Galvanized Wire .Netting -
Where required
to provide a mechanical
key, galvanized
wire netting
of mesh not greater than 50 mm shall
be used.<<PARAGRAPH_END>>
<<PARAGRAPH>>4.3 Tools and accessories used in plaster
work may advantageously
be in
conformity
with IS  :  1630-1960*.<<PARAGRAPH_END>>
<<HEADING level=3>>5.  STORAGE
OF MATERIALS<<HEADING_END>>
<<PARAGRAPH>>5.1 Cement-Cement
shall be stored off the ground,
under
cover and
away from damp surfaces so as to prevent
deterioration
either
by moisture
or by intrusion
of foreign
matter.
If these
precautions
are neglected
cement
will be rendered
less effective or useless ( see IS  :  4082-19671_ ).<<PARAGRAPH_END>>
<<PARAGRAPH>>5.2  Lime-
Lime shall also be stored off the ground,
under
cover and away
from damp surfaces.
Quicklime
may progressively
deteriorate
with  keeping
through absorption of atmospheric
moisture and carbon
dioxide.
For
this
reason, it shall be kept in a dry  place and be protected
from direct
contact
with water, fumes from boilers
or similar
contamination.
Hydrated
lime
will not
develop
any
serious
deterioration
for a period
of six months
provided
it is left undisturbed
in the bag and kept in a cool dry place free
from draughts,
fumes from boilers or similar
contamination
( see IS  :  4082-
1967-/’ ).<<PARAGRAPH_END>>
<<HEADING level=3>>5.3  Sand-
Sand
for plaster
shall
be stored
under
clean
conditions
to
prevent
contamination
by soil or other deleterious
substances.<<HEADING_END>>
<<HEADING level=3>>6. CARE
OF TOOLS
AND ACCESSORIES<<HEADING_END>>
<<PARAGRAPH>>6.1 Tools -
All tools shall be cleaned by scraping and washing at the end
of each  day’s  work,  or after
use with
different
materials.
Metal
tools
shall be cleaned
and
greased
after each
operation.
The
tools shall be
examined
and thoroughly
cleaned
before plastering
is begun.
Cleanliness
is particularly
important
with cement
plasters,
where
contamination
with
set material
may seriously
affect  the  performance
as well as reduce
the
effective life of the tools.<<PARAGRAPH_END>>
<<HEADING level=3>>*Specification for mason’s tools for plaster work and pointing work.
tRecommendations on  stacking and storage  of construction materials at site.<<HEADING_END>>
<<HEADING level=3>>8<<HEADING_END>>
<<PAGE_END>>
<<PAGE_10>>
<<HEADING level=3>>IS :  li?Sl  - 1972<<HEADING_END>>
<<PARAGRAPH>>6.2 Scaffolding
(  Staging ) -
Wooden
BALLIES,
bamboos,
planks,
trestles and other
scaffolding
materials
shall be sound and in accordance
with local b-uilding regulations.
These shall be properly
examined
before
erection and use.<<PARAGRAPH_END>>
<<HEADING level=3>>7.  DESIGN
CONSIDERATIONS<<HEADING_END>>
<<HEADING level=3>>7.1 Suitability
of Cement Lime Mixes<<HEADING_END>>
<<PARAGRAPH>>7.1.1  Plastering
mixes containing
lime putty dry hydrated
lime, cement
and
sand are
characterized
by high
workability
and marked
ease
of
application.
Such properties
become less pronounced
as the proportion
of
cement increases.<<PARAGRAPH_END>>
<<PARAGRAPH>>7.1.2
Cement-lime
mixes have a reasonably
longer
working time  (Max
2  h ), a fairly slow rate of strength development
increasing with the amount
of
cement
added
and
adequate
early
strength
to withstand
modern
building
conditions.
They need moisture
to complete
the setting process
and, therefore,
rapid drying in the early stages should be avoided.<<PARAGRAPH_END>>
<<PARAGRAPH>>7.1.3
The
weaker
mixes
of cement
lime
plaster
containing
smaller
proportions
of cement,
shall not be used in conjunction
with a strong
finishing coat.
Weaker mixes offer certain
advantages
over the stronger
(richer
) mixes when applied to non-rigid
backgrounds,
such as lathing.<<PARAGRAPH_END>>
<<PARAGRAPH>>7.1.4
For trowel finishes
( very smooth
surfaces ), mixes
of lime
and
cement shall not, in general,
be used for finishing coats,
as their shrinkage
on drying creates a tendency
for surface crazing.<<PARAGRAPH_END>>
<<HEADING level=3>>7.2 Number
of  Plaster Coats<<HEADING_END>>
<<PARAGRAPH>>7.2.1  The ideal number
of coats, where practicable,
is two, namely,
the
undercoat
followed
by a finishing
coat.
It is recognized,
however,
that
much successful work has been carried out in the past with  plaster finishing
coats with a single coat on reasonably
plane backgrounds
of brick, concrete
and similar materials.
However,
for very rough surfaces,
such as rough
stone masonry,
three
coat
plastering
may be necessary.
Metal
lathing
normally
requires
a
three
coat
plaster
finish
for
successful
rtdts.
Renovation
work on wood laths should also be carried out in three coats.<<PARAGRAPH_END>>
<<PARAGRAPH>>7.2.2
The range of coats normally
employed for different backgrounds
is
as follows:<<PARAGRAPH_END>>
<<HEADING level=3>>flumber of CoatJ<<HEADING_END>>
<<HEADING level=3>>Background<<HEADING_END>>
<<PARAGRAPH>>2 or 1<<PARAGRAPH_END>>
<<PARAGRAPH>>Brickwork
or hollow clay tiles<<PARAGRAPH_END>>
<<PARAGRAPH>>2 or 1<<PARAGRAPH_END>>
<<PARAGRAPH>>Concrete,
cast in situ<<PARAGRAPH_END>>
<<PARAGRAPH>>2 or 1<<PARAGRAPH_END>>
<<PARAGRAPH>>Building blocks<<PARAGRAPH_END>>
<<PARAGRAPH>>3 or 2<<PARAGRAPH_END>>
<<PARAGRAPH>>Wood or metal lath<<PARAGRAPH_END>>
<<PARAGRAPH>>9<<PARAGRAPH_END>>
<<PAGE_END>>
<<PAGE_11>>
<<HEADING level=3>>IS : 1661.1972<<HEADING_END>>
<<HEADING level=3>>Background
Number of Coats<<HEADING_END>>
<<PARAGRAPH>>Fibre building
board ( insulating
board )
2 or 1<<PARAGRAPH_END>>
<<PARAGRAPH>>Wood wool slabs
2 or 1<<PARAGRAPH_END>>
<<PARAGRAPH>>Cork slabs
2 or 1<<PARAGRAPH_END>>
<<PARAGRAPH>>Uneven
and rough stone masonry
3 or 2<<PARAGRAPH_END>>
<<PARAGRAPH>>7.2.2.1
A summary
of background
data for the internal
plastering
is
given in Table
1 for guidance.<<PARAGRAPH_END>>
<<HEADING level=3>>7.3  Thickness
of Plastering<<HEADING_END>>
<<PARAGRAPH>>7.3.1  Finishing
coats ( and single-coat
work, where employed
) shall be
of such minimum
thickness as justto
provide a sufficient
body of material
to harden satisfactorily
under the site conditions
in any particular
case.<<PARAGRAPH_END>>
<<PARAGRAPH>>7.3.2
The total thickness of two-coat
work exclusive of keys or dubbing-
out shall be generally
about, but shall not normally
exceed
20 mm and
-W
it
shall
not
exceed
15
mm
in the
case
of
in situ  concrete
soffits.
The
thickness
of three-coat
work shall be about,
but shall not normally
exceed 25 mm.<<PARAGRAPH_END>>
<<PARAGRAPH>>7.3.3
The
thickness
of
an
individual
coat
shall
generally
be
as
recommended
in Table
2.<<PARAGRAPH_END>>
<<HEADING level=3>>7.4  Recommended
Plaster
Specifications<<HEADING_END>>
<<PARAGRAPH>>7.4.1  A list of specifications
for mixes suitable
for various situations
is
given in Table 2, which covers single-coat
work which is used generally and
also two and three-coat
works suitable for special
situations.
The
lime in
the mixes specified in Table
2 and in 7.4.2
is assumed
to be measured
as
lime putty, but if it is measured
as dry hydrated
lime, the proportion
of
lime in any mix shall
be slightly
higher
than is indicated
and a suitable
adjustment
shall be made as indicated
in 7.4.1.1.<<PARAGRAPH_END>>
<<PARAGRAPH>>7.4.1.1
The
actual
weight
of hydrated
lime which
a putty coma&
may be determined
by using the following formula:<<PARAGRAPH_END>>
<<HEADING level=2>>w* =  &
(  w, -  1000 )<<HEADING_END>>
<<PARAGRAPH>>where
w, =  weight of dry hydrate in kg/ms,<<PARAGRAPH_END>>
<<HEADING level=3>>G = specific gravity of hydrate
( see IS  : 2394-1965* ),  and<<HEADING_END>>
<<PARAGRAPH>>W, = weight of putty in kg/ma.<<PARAGRAPH_END>>
<<PARAGRAPH>>*Code of practice for application of lime plaster finish.<<PARAGRAPH_END>>
<<PARAGRAPH>>10<<PARAGRAPH_END>>
<<PAGE_END>>
<<PAGE_12>>
<<HEADING level=3>>TABLE
1
SUMMARY
OF BACKGROUND
DATA
FOR INTERNAL
PLASTERING<<HEADING_END>>
<<HEADING level=3>>(Clam
7.2.2.1 )
SL
CLASS
TYPE
NO.<<HEADING_END>>
<<HEADING level=3>>DRYING SHRINKAGE
MOVEMENT<<HEADING_END>>
<<PARAGRAPH>>SURFACE
PREPARATION OF
CHARACZRISTICS
SURFACE<<PARAGRAPH_END>>
<<PARAGRAPH>>REMARKS<<PARAGRAPH_END>>
<<PARAGRAPH>>(1)<<PARAGRAPH_END>>
<<PARAGRAPH>>(2)<<PARAGRAPH_END>>
<<PARAGRAPH>>(3)<<PARAGRAPH_END>>
<<PARAGRAPH>>(5)<<PARAGRAPH_END>>
<<HEADING level=3>>(4)<<HEADING_END>>
<<PARAGRAPH>>(6)<<PARAGRAPH_END>>
<<HEADING level=3>>(7)<<HEADING_END>>
<<PARAGRAPH>>Solid<<PARAGRAPH_END>>
<<PARAGRAPH>>a) Dense
clay
bricks
and
blocks<<PARAGRAPH_END>>
<<PARAGRAPH>>Negligible<<PARAGRAPH_END>>
<<PARAGRAPH>>Low suction
and
poor key<<PARAGRAPH_END>>
<<PARAGRAPH>>May require more
than
raking
joints, for exam-
ple,
bonding
agents,
spatt-
erdash or wire
mesh or special
plasters<<PARAGRAPH_END>>
<<PARAGRAPH>>Sp;tt;rdz;h
3co;~ef.
: 3
_
ment:
coarse
sand should be
allowed
to
harden
before
applying under-
coat. Wire mesh
should be fixed
at least G mm in
clear of surface<<PARAGRAPH_END>>
<<PARAGRAPH>>i)<<PARAGRAPH_END>>
<<PARAGRAPH>>b) Normal clay
brick
and
blocks<<PARAGRAPH_END>>
<<PARAGRAPH>>Moderate to high
suction
and
reasonable key<<PARAGRAPH_END>>
<<PARAGRAPH>>Rake joints unless
key provided<<PARAGRAPH_END>>
<<PARAGRAPH>>Should be dry to
minimize
efflo-
rescences<<PARAGRAPH_END>>
<<PARAGRAPH>>Negligible<<PARAGRAPH_END>>
<<PARAGRAPH>>c) Dense
con-
crete, either
precast or in
siiu<<PARAGRAPH_END>>
<<PARAGRAPH>>Suction
generally
low, but varies
according
to
aggregate
and
water / cement
ratio.
Poor key
unless provided
by
special
shuttering
or
retarder<<PARAGRAPH_END>>
<<PARAGRAPH>>Unless keyed, use
spatterdash,
bonding
treat-
ment or special
plasters<<PARAGRAPH_END>>
<<HEADING level=3>>Use
bonding
treatment
or
special plasters
according
to
manufacturers’
recommenda-
tions<<HEADING_END>>
<<PARAGRAPH>>Low to high accor-
ding to quality.
Differential ther-
mal movement
varies
with
aggregate<<PARAGRAPH_END>>
<<PARAGRAPH>>51
i.<<PARAGRAPH_END>>
<<HEADING level=3>>”
-
.&
I-
s
w
(  Continued)
W
2
N<<HEADING_END>>
<<PARAGRAPH>>None<<PARAGRAPH_END>>
<<PARAGRAPH>>d) No-fines con-
crete<<PARAGRAPH_END>>
<<PARAGRAPH>>Low suction and
good key<<PARAGRAPH_END>>
<<PARAGRAPH>>Varies
from
low
to
moderate.
Varies
with
aggregate<<PARAGRAPH_END>>
<<PAGE_END>>
<<PAGE_13>>
<<HEADING level=3>>TABLE
1
SUhQfAR~
OF BACKGROUND
DATA
FOR INTEKNAL
PLASTERING-Cortd
tl<<HEADING_END>>
<<HEADING level=3>>SURFACE
CHARACTERISTICS
Reu*Rlcs
i
&.<<HEADING_END>>
<<HEADING level=3>>CLASS
TYPB
D&NO
SHRI~LAQE
MOVEMENT<<HEADING_END>>
<<PARAGRAPH>>(1)
(2)<<PARAGRAPH_END>>
<<PARAGRAPH>>(61<<PARAGRAPH_END>>
<<HEADING level=3>>(4)<<HEADING_END>>
<<PARAGRAPH>>(5)<<PARAGRAPH_END>>
<<PARAGRAPH>>(7)<<PARAGRAPH_END>>
<<PARAGRAPH>>e) Open
textur-
ed concrete
blocks
and
concrete
containing
light-weight
aggregate<<PARAGRAPH_END>>
<<PARAGRAPH>>Low
suction
and
good key<<PARAGRAPH_END>>
<<PARAGRAPH>>None<<PARAGRAPH_END>>
<<PARAGRAPH>>Should
be dry to
minimize
shrin-<<PARAGRAPH_END>>
<<PARAGRAPH>>Moderate
to high<<PARAGRAPH_END>>
<<PARAGRAPH>>f) Close textur-
ed concrete
blocks<<PARAGRAPH_END>>
<<PARAGRAPH>>Moderate
to high<<PARAGRAPH_END>>
<<PARAGRAPH>>Variable
suction<<PARAGRAPH_END>>
<<PARAGRAPH>>May
need
treat-
ment
with
a
bonding
agent
to provide
key<<PARAGRAPH_END>>
<<PARAGRAPH>>Differential
ther.
ma1 movement
may
be
high
with
some
aggregates<<PARAGRAPH_END>>
<<PARAGRAPH>>c  .v<<PARAGRAPH_END>>
<<PARAGRAPH>>Moderate
to high
suction,
reason-
able key<<PARAGRAPH_END>>
<<PARAGRAPH>>g) Aerated
concrete<<PARAGRAPH_END>>
<<PARAGRAPH>>Moderate
to high<<PARAGRAPH_END>>
<<PARAGRAPH>>It may be neces-
sary
to reduce
the
suction
unless
special
plastcrr
are
used<<PARAGRAPH_END>>
<<PARAGRAPH>>Should
be dry to
minimize
shrin-
kage movement<<PARAGRAPH_END>>
<<PARAGRAPH>>Low
suction
and
None
other
than
good key
joints scrimmed<<PARAGRAPH_END>>
<<PARAGRAPH>>ii)
Slab
a) Wood-wool<<PARAGRAPH_END>>
<<PARAGRAPH>>Hi h but generally
s xed
dry
and
may
also
be
restrained<<PARAGRAPH_END>>
<<PARAGRAPH>>When
used
as
permanent
shut-
tering
special
precautions
arc
.
necessary<<PARAGRAPH_END>>
<<PARAGRAPH>>Key can be pro-
vided by use of
bonding
treat-
ment
or
wire
netting
or metal
lathing.
Joints
should
be
scrimmed<<PARAGRAPH_END>>
<<PARAGRAPH>>b) Strawboard<<PARAGRAPH_END>>
<<HEADING level=3>>No  key<<HEADING_END>>
<<PAGE_END>>
<<PAGE_14>>
<<PARAGRAPH>>c) Cork
-<<PARAGRAPH_END>>
<<HEADING level=3>>If
the
surface
provides
in-
sufficient mecha-
nical
key
a
1: I
cement  :
fine sand slurry
should be brush-
ed on and wire
meshed fixed<<HEADING_END>>
<<HEADING level=3>>Low suction, key
variable<<HEADING_END>>
<<HEADING level=3>>Low suction, ade-
quate key with
suitable plasters<<HEADING_END>>
<<HEADING level=3>>Joints
scrimmed
unless gypsum
lath is used<<HEADING_END>>
<<HEADING level=3>>iii)<<HEADING_END>>
<<HEADING level=3>>BoaKla
a) Plasterboard
Negligible<<HEADING_END>>
<<HEADING level=3>>Low suction, ade-
quate key with
suitable plasters<<HEADING_END>>
<<HEADING level=3>>Joints scrimmed<<HEADING_END>>
<<HEADING level=3>>b) Insulating
H’ h, but
fixed
fibreboard
2 ry and easily
restrained<<HEADING_END>>
<<HEADING level=3>>Boards
must be
conditioned on
site<<HEADING_END>>
<<HEADING level=3>>None, other than
joint scrimming
where
recom-
mended
by
manufacturer<<HEADING_END>>
<<HEADING level=3>>Low suction, ade-
quate key with
suitable plasters<<HEADING_END>>
<<HEADING level=3>>Considerat
ion
shouM be given
to the strength
of
the
board
and the possibi-
lity of impact
damage<<HEADING_END>>
<<HEADING level=3>>c) Expand cd
plastics<<HEADING_END>>
<<HEADING level=3>>-<<HEADING_END>>
<<PARAGRAPH>>None<<PARAGRAPH_END>>
<<HEADING level=3>>Good  key<<HEADING_END>>
<<HEADING level=3>>Metal
Expanded  meta
lathing
and clay<<HEADING_END>>
<<PAGE_END>>
<<PAGE_15>>
<<HEADING level=3>>Is :  1661-1972<<HEADING_END>>
<<HEADING level=3>>TABLE
2
RECOMMENDED
PLASTER
SPECIFICATIONS<<HEADING_END>>
<<HEADING level=3>>( Clauses 7.3.3  and  7.4.1 )<<HEADING_END>>
<<HEADING level=3>>No.  OF  COAT
OF
%UATION
MS
THICKN~~
PLASTER
( Proportion by
Volume )<<HEADING_END>>
<<HEADING level=3>>(2)
(3)
(4)
(5)<<HEADING_END>>
<<HEADING level=3>>(1)<<HEADING_END>>
<<HEADING level=3>>Single coat plaster
Both internal and
1:0:3
10 to 15 mm
external
1:0:4
1:0:6
1:1:6
1:2:9<<HEADING_END>>
<<HEADING level=3>>i)<<HEADING_END>>
<<HEADING level=3>>ii)
Two coat plaster:<<HEADING_END>>
<<HEADING level=3>>do<<HEADING_END>>
<<HEADING level=3>>1:0:3
10 to 12 mm
1:0:4
1:0:6
1:1:6<<HEADING_END>>
<<HEADING level=3>>a) Backing coat<<HEADING_END>>
<<HEADING level=3>>b) Finishing coat<<HEADING_END>>
<<HEADING level=3>>1:0:3
to 6
3to
8mm
1:1:6
1:2:9<<HEADING_END>>
<<HEADING level=3>>iii)
Three coat plaster:
Very rough sur-
face;
both
internal
and
external<<HEADING_END>>
<<HEADING level=3>>1:0:3
10 to 15 mm
1:0:4
1:0:6
1:1:6<<HEADING_END>>
<<HEADING level=3>>a) Base coat<<HEADING_END>>
<<HEADING level=3>>b) Second coat<<HEADING_END>>
<<HEADING level=3>>1:0:3
to6
3 to
8 mm
1:1:6
1:2:9<<HEADING_END>>
<<HEADING level=3>>c) Finishing coat<<HEADING_END>>
<<HEADING level=3>>Fat lime and fine
3 to
5 mm
sand or marble
dust in
equal
proportions<<HEADING_END>>
<<PARAGRAPH>>Norm 1 -Where
two or three coat plasters are adopted, as far as possible the mix for
the under coats should contain coarse sand conforming to grading zone II of IS : 383-
1970t and having fineness modulus not less than 2.0.<<PARAGRAPH_END>>
<<PARAGRAPH>>Nora 2 -For
single coat plaster the fineness modulus of sand should be as far as
possible 1.5 and conforming to grading zone IV of IS: 383-1970t.
Where only fine
sand  is  available the fineness modulus of sand may be improved by mixing the required
percentage of coarse sand.
The strength of plaster mix gets reduced with the reduction
in the tincness modulus of sand.<<PARAGRAPH_END>>
<<PARAGRAPH>>Norx 3 -Other
mikes of cement/lime and sand may also be adopted depending on
the quality of sand available and local conditions provided the strength conforms to any
of the above mixes given in Table 2.<<PARAGRAPH_END>>
<<HEADING level=3>>*Cement : lime  :  sand.
t+cification
for coarse and fine aggregates from natural sources for concrete (  second<<HEADING_END>>
<<HEADING level=3>>revision  ) .<<HEADING_END>>
<<PARAGRAPH>>14<<PARAGRAPH_END>>
<<PAGE_END>>
<<PAGE_16>>
<<HEADING level=3>>IS : 1661 - 1972<<HEADING_END>>
<<PARAGRAPH>>7.4.2
The mix for the finishing
coat shall depend
on the texture
and
colour of the surface desired.
If the surface is to have a lime-putty
finish,
then it is advisable to have rich mix of 1 part of cement,
1 part of.lime and
3 parts of sand.
For any rough finish a mix of 1 part of cement
to 3 to
4 parts of sand is recommended.<<PARAGRAPH_END>>
<<PARAGRAPH>>7.5  Surface Finish
surface.
-
Internal
plasters are usually finished
to a smooth
If textured finishes are required,
special techniques
may have to
be employed and the success of the treatment
is largely dependent
on good
craftsmanship.<<PARAGRAPH_END>>
<<HEADING level=3>>7.6  Corrosive
Effect on Metals<<HEADING_END>>
<<PARAGRAPH>>7.6.1  In normal circumstances,
matured
plaster work may be regarded
as dry and therefore non-corrosive.
Such dangers of corrosion as do arise
should only occur during the initial drying period and subsequently
during
periods of heavy condensation.
Plasters containing
uncarbonated
lime ( for
example,
lime and cement
mixes ) have a protective
effect on iron and
steel, but are likely when persistently damp to corrode lead and aluminiym
unless protected
by a suitable paint.<<PARAGRAPH_END>>
<<PARAGRAPH>>7.6.2
Plastering
mixes in which sand or water
contaminated
with sea-
salts have
been
used
are
likely
to be
continually
damp,
due
to the
deliquenscent
or moisture-attracting
nature
of the salts, and may corrode
metals
in contact
with them.
Frost proofing additives containing
soluble
chlorides,
for example,
calcium chloride,
are likely to have similar effects.<<PARAGRAPH_END>>
<<PARAGRAPH>>7.6.3
Protection
may be given to steel and aluminium
when necessary by
means of suitable metallic or paint coatings.
Sleeves
of material
resistant
to any
corrosive
effects may sometimes
provide
a convenient
means of
avoiding contact of metal pipes or conduits
with plasters which accelerate
corrosion,
or the metal
may be embedded
in a plastering
mix of a more
suitable
composition.
Under
persistently
wet
conditions
no form
of
plastering
can be relied on to protect metals from corrosion.<<PARAGRAPH_END>>
<<PARAGRAPH>>7.6.4
With cold water service pipes the provision of an insulating
sleeve
serves also to avoid
condensation
of moisture
in the
plaster
in their
immediate
vicinity during the subsequent
life of the building.<<PARAGRAPH_END>>
<<HEADING level=3>>7.7  Effect of Atmospheric
Conditions<<HEADING_END>>
<<HEADING level=3>>7.7.1  The
prevailing
weather
at the time of plastering
or during
the
setting,
drying
and
hardening
period
may
affect
the finished work as
follows:<<HEADING_END>>
<<PARAGRAPH>>a)  Frost -
The destructive effect of frost on plaster work is substan-
tial.
Unless
special
precautions
are
adopted,
plastering
work
shall be suspended entireIy during frosty weather.
Recommenda-
tions have
been
made
from
time
to time in countries
which
experience
long
continued
periods
of frosty weather
and they
should serve as a guide to good practice in this country.<<PARAGRAPH_END>>
<<PARAGRAPH>>15<<PARAGRAPH_END>>
<<PAGE_END>>
<<PAGE_17>>
<<HEADING level=3>>IS : 1661- 1972<<HEADING_END>>
<<PARAGRAPH>>b)  Cold -
rhe
setting and
hardening
times of all
plasters
are
appreciably
lengthened
by a reduction
in
the atmospheric
temperature.
Where plastering has got to be carried out in cold
weather, the time intervals shall be lengthened to allow for this,
and the work programmed or re-programmed accordingly.<<PARAGRAPH_END>>
<<PARAGRAPH>>c)  Condensation -
In certain
localities
condensation
resulting from
cold wintry conditions
may be so excessive as to impair the
finished plaster work.
It may also retard or prevent the drying
out of wet building operations for periods of week, or even months,
thus presenting conditions unsuitable for plastering.<<PARAGRAPH_END>>
<<PARAGRAPH>>d)  Extreme
dry Conditions-Under
hot dry conditions
the applied
plaster may become dry before the setting process is sufficiently
advanced.
The partially set weak material often has a powdery
surface which
will
not provide
a satisfactory
base for the
subsequent coat or for decoration.
Plasters containing
cement
are particularly
sensitive in this respect.
In such contingencies
the surface should be continually
kept wet during the curing
period.<<PARAGRAPH_END>>
<<HEADING level=3>>8.  GENERAL PRECAUTION
IN PLASTERING<<HEADING_END>>
<<HEADING level=3>>8.1 Cleanlbss
and Protection of Existing Work<<HEADING_END>>
<<PARAGRAPH>>8.1.1  Cleanl‘iness is essential in carrying out plaster work.
Adequate
protection shall be given to all existing work and fittings which are liable to
be damaged, not only in the area of plastering operations, but also in the
approaches
thereto
by covering
up with boards,
dust sheets, etc,
as
necessary.<<PARAGRAPH_END>>
<<PARAGRAPH>>8.1.2
Cleaning
off on Completion -
On completion, all work affected by
plastering operations shall be left clean.
Special care is necessary when
removing set plaster from glass to avoid damaging its surface.<<PARAGRAPH_END>>
<<HEADING level=3>>8.2 Suction
Adjustment<<HEADING_END>>
<<PARAGRAPH>>8.2.1  The
careful adjustment
of suction is very necessary for good
plastering, and may be done either by wetting the backing suitably if it is
dry, or by sprinkling with a cement-mix as in the case of a concrete surface
with low suction.
Without the aid of suction, plaster would creep and
slide down due to its own weight.
On the other hand, high rate of
suction withdraws all moisture from the plaster and makes it weak porous
and friable.
Too much water makes it impossible to keep the mortar in
position till it sets.
A failure in bond due to excessive water leads to
further failures as the pocket formed may hold water and break up the
plaster when the water freezes; or if the water is salt-laden,
the same
