Repository: Viswazgummadi/RAG_P01

# Retrieval-Augmented Generation (RAG) System for Technical Document Analysis

## Overview
This project implements a Retrieval-Augmented Generation (RAG) system for analyzing technical documents, particularly standards and specifications. It integrates advanced NLP techniques, including document preprocessing, vector database creation, and fine-tuned language model inference, to generate accurate and context-aware responses to user queries.

## System Architecture
The RAG system consists of the following key components:

- **Document Preprocessing**
- **Vector Database Creation**
- **Language Model Fine-tuning**
- **Query Processing and Retrieval**
- **Response Generation**

## Implementation Details

### Document Preprocessing
- **PDF Processing:**
  - Utilizes `PyMuPDF` and `pdf2image` for text and image extraction.
  - Implements OCR using `Tesseract` for scanned documents.
  - Extracts metadata, text content, and structural information.
- **Text Formatting:**
  - Converts extracted content to a standardized format with special tags.
  - Preserves document structure (headings, paragraphs, tables).
- **Metadata Extraction:**
  - Captures document properties (title, author, date).
  - Identifies sections and their hierarchies.

### Vector Database Creation
- **Text Chunking:**
  - Implements `RecursiveCharacterTextSplitter` for content segmentation.
  - Optimizes chunk size and overlap for retrieval efficiency.
- **Embedding Generation:**
  - Uses `HuggingFaceEmbeddings` with `sentence-transformers/all-MiniLM-L6-v2`.
  - Generates vector representations for each text chunk.
- **FAISS Integration:**
  - Implements FAISS for efficient similarity search.
  - Stores vectors and associated metadata for quick retrieval.

### Language Model Fine-tuning
- **Model Selection:** Uses `Mistral-7B-Instruct-v0.2` as the base model.
- **Training Data Preparation:**
  - Generates instruction-response pairs from processed documents.
  - Implements data cleaning and quality filtering.
- **Fine-tuning Process:**
  - Utilizes `PyTorch` and `Transformers` libraries.
  - Implements gradient accumulation and mixed-precision training.

### Query Processing and Retrieval
- **Query Analysis:**
  - Detects file references and section requests in user queries.
  - Implements metadata filtering for targeted retrieval.
- **Context Retrieval:**
  - Performs similarity search using FAISS.
  - Implements a fallback mechanism for direct lookup of standards.
- **Reranking:**
  - Implements a custom reranking algorithm for relevance improvement.
  - Considers document structure and query specificity.

### Response Generation
- **Prompt Engineering:**
  - Designs context-aware prompts for different query types.
  - Incorporates retrieved context and query information.
- **Inference:**
  - Utilizes the fine-tuned model for response generation.
  - Implements temperature and top-p sampling for controlled output.
- **Post-processing:**
  - Cleans generated responses to remove artifacts.
  - Implements fallback mechanisms for low-quality responses.

## Evaluation and Results
The system's performance was evaluated based on:
- **Retrieval Accuracy:** Measured by the relevance of retrieved contexts.
- **Response Quality:** Assessed via human evaluation and automated metrics (BLEU, ROUGE).
- **Inference Speed:** Benchmarked for different query types and document sizes.

## Future Work
Potential enhancements include:
- Multi-modal RAG with image analysis.
- Improved handling of mathematical and chemical formulas.
- Integration with domain-specific knowledge bases.

## Usage
```sh

# Preprocess documents
python preprocess.py --input_dir data2 --output_file processed_data/all_processed.jsonl

# Create vector database
python vector_db.py --jsonl_file processed_data/all_processed.jsonl --output_dir vector_db

# Run interactive RAG system
python scripts/inference_rag.py --model_path models/instruct_model/final \
  --vector_store_path vector_db --use_lora --base_model "mistralai/Mistral-7B-Instruct-v0.2"
```

File: data2/ISO/ISO 9606-1 WQT in steel for fusion welding/ISO 9606-1 WQT in steel for fusion welding.txt (part 1 of 3)
<<DOCUMENT_START>>
<<PAGE_1>>
<<HEADING level=1>>ISO
9606-1<<HEADING_END>>
<<HEADING level=1>>INTERNATIONAL
STANDARD<<HEADING_END>>
<<PARAGRAPH>>Second edition<<PARAGRAPH_END>>
<<PARAGRAPH>>2012-07-15<<PARAGRAPH_END>>
<<HEADING level=1>>Qualification testing of welders — Fusion
welding —<<HEADING_END>>
<<HEADING level=1>>Part 1:
Steels<<HEADING_END>>
<<PARAGRAPH>>Épreuve de qualification des soudeurs — Soudage par fusion<<PARAGRAPH_END>>
<<PARAGRAPH>>Partie 1: Aciers<<PARAGRAPH_END>>
<<PARAGRAPH>>Reference number
ISO 9606-1:2012(E)<<PARAGRAPH_END>>
<<PARAGRAPH>>©  ISO 2012<<PARAGRAPH_END>>
<<PAGE_END>>
<<PAGE_2>>
<<HEADING level=3>>ISO 9606-1:2012(E)<<HEADING_END>>
<<HEADING level=2>>Contents
Page<<HEADING_END>>
<<HEADING level=3>>Foreword ............................................................................................................................................................ iv<<HEADING_END>>
<<HEADING level=3>>Introduction ......................................................................................................................................................... v<<HEADING_END>>
<<HEADING level=3>>1
Scope ...................................................................................................................................................... 1<<HEADING_END>>
<<HEADING level=3>>2
Normative references ............................................................................................................................ 1<<HEADING_END>>
<<HEADING level=3>>3
Terms and definitions ........................................................................................................................... 2<<HEADING_END>>
<<PARAGRAPH>>4
Reference numbers, symbols and abbreviated terms ....................................................................... 4
4.1
General ................................................................................................................................................... 4
4.2
Reference numbers of welding processes ......................................................................................... 4
4.3
Symbols and abbreviated terms .......................................................................................................... 4<<PARAGRAPH_END>>
<<PARAGRAPH>>5
Essential variables and range of qualification ................................................................................... 6
5.1
General ................................................................................................................................................... 6
5.2
Welding processes ................................................................................................................................ 7
5.3
Product type ........................................................................................................................................... 8
5.4
Type of weld ........................................................................................................................................... 9
5.5
Filler material grouping ......................................................................................................................... 9
5.6
Filler material type ............................................................................................................................... 10
5.7
Dimensions .......................................................................................................................................... 11
5.8
Welding positions ................................................................................................................................ 13
5.9
Weld details .......................................................................................................................................... 15<<PARAGRAPH_END>>
<<PARAGRAPH>>6
Examination and testing ..................................................................................................................... 15
6.1
Examination ......................................................................................................................................... 15
6.2
Test pieces ........................................................................................................................................... 16
6.3
Welding conditions ............................................................................................................................. 18
6.4
Test methods ....................................................................................................................................... 18
6.5
Test piece and test specimen ............................................................................................................ 19
6.6
Test report ............................................................................................................................................ 23<<PARAGRAPH_END>>
<<HEADING level=3>>7
Acceptance requirements for test pieces ......................................................................................... 23<<HEADING_END>>
<<HEADING level=3>>8
Re-tests................................................................................................................................................. 24<<HEADING_END>>
<<PARAGRAPH>>9
Period of validity .................................................................................................................................. 24
9.1
Initial qualification ............................................................................................................................... 24
9.2
Confirmation of the validity ................................................................................................................ 24
9.3
Revalidation of welder qualification .................................................................................................. 24
9.4
Revocation of qualification ................................................................................................................ 24<<PARAGRAPH_END>>
<<HEADING level=3>>10
Welder's qualification test certificate ................................................................................................ 25<<HEADING_END>>
<<HEADING level=3>>11
Designation .......................................................................................................................................... 25<<HEADING_END>>
<<HEADING level=3>>Annex A  (informative)   Welder's qualification test certificate ....................................................................... 27<<HEADING_END>>
<<HEADING level=3>>Annex B  (informative)   Job knowledge ............................................................................................................ 28<<HEADING_END>>
<<HEADING level=3>>Annex C  (informative)   FW/BW test assembly option .................................................................................... 31<<HEADING_END>>
<<HEADING level=3>>Bibliography ...................................................................................................................................................... 32<<HEADING_END>>
<<HEADING level=3>>© ISO 2012 – All rights reserved
iii<<HEADING_END>>
<<PAGE_END>>
<<PAGE_3>>
<<HEADING level=3>>ISO 9606-1:2012(E)<<HEADING_END>>
<<HEADING level=2>>Foreword<<HEADING_END>>
<<PARAGRAPH>>ISO (the International Organization for Standardization) is a worldwide federation of national standards bodies
(ISO member bodies). The work of preparing International Standards is normally carried out through ISO
technical committees. Each member body interested in a subject for which a technical committee has been
established has the right to be represented on that committee. International organizations, governmental and
non-governmental, in liaison with ISO, also take part in the work. ISO collaborates closely with the
International Electrotechnical Commission (IEC) on all matters of electrotechnical standardization.<<PARAGRAPH_END>>
<<PARAGRAPH>>International Standards are drafted in accordance with the rules given in the ISO/IEC Directives, Part 2.<<PARAGRAPH_END>>
<<PARAGRAPH>>The main task of technical committees is to prepare International Standards. Draft International Standards
adopted by the technical committees are circulated to the member bodies for voting. Publication as an
International Standard requires approval by at least 75 % of the member bodies casting a vote.<<PARAGRAPH_END>>
<<PARAGRAPH>>Attention is drawn to the possibility that some of the elements of this document may be the subject of patent
rights. ISO shall not be held responsible for identifying any or all such patent rights.<<PARAGRAPH_END>>
<<PARAGRAPH>>ISO 9606-1 was prepared by Technical Committee ISO/TC 44,  Welding and allied processes , Subcommittee
SC 11,  Qualification requirements for welding and allied processes personnel .<<PARAGRAPH_END>>
<<PARAGRAPH>>This second edition cancels and replaces the first edition (ISO 9606-1:1994), which has been technically
revised. It also incorporates the Amendment ISO 9606-1:1994/Amd.1:1998.<<PARAGRAPH_END>>
<<PARAGRAPH>>ISO 9606 consists of the following parts, under the general title  Qualification testing of welders — Fusion
welding :<<PARAGRAPH_END>>
<<PARAGRAPH>>   Part 1: Steels<<PARAGRAPH_END>>
<<PARAGRAPH>>   Part 2: Aluminium and aluminium alloys<<PARAGRAPH_END>>
<<PARAGRAPH>>   Part 3: Copper and copper alloys<<PARAGRAPH_END>>
<<PARAGRAPH>>   Part 4: Nickel and nickel alloys<<PARAGRAPH_END>>
<<PARAGRAPH>>   Part 5: Titanium and titanium alloys, zirconium and zirconium alloys<<PARAGRAPH_END>>
<<PARAGRAPH>>Requests for official interpretations of any aspect of this part of ISO 9606 should be directed to the Secretariat
of ISO/TC 44/SC 11 via your national standards body. A complete listing of these bodies can be found
at   www.iso.org .<<PARAGRAPH_END>>
<<PARAGRAPH>>iv
© ISO 2012 – All rights reserved<<PARAGRAPH_END>>
<<PAGE_END>>
<<PAGE_4>>
<<HEADING level=3>>ISO 9606-1:2012(E)<<HEADING_END>>
<<HEADING level=2>>Introduction<<HEADING_END>>
<<PARAGRAPH>>The ability of a welder to follow verbal or written instructions and verification of a person's skills are important
factors in ensuring the quality of the welded product.<<PARAGRAPH_END>>
<<PARAGRAPH>>The testing of a welder's skill in accordance with this International Standard depends on the welding
techniques and conditions used, in which uniform rules are complied with and standard test pieces are used.<<PARAGRAPH_END>>
<<PARAGRAPH>>The principle of this International Standard is that a qualification test qualifies a welder not only for the
conditions used in the test, but also for all other conditions which are considered easier to weld in accordance
with this International Standard. It is presumed that the welder has received training and/or has industrial
practice within the range of qualification.<<PARAGRAPH_END>>
<<PARAGRAPH>>The qualification test can be used to qualify a welding procedure and a welder provided that all the relevant
requirements, e.g. test piece dimensions and testing requirements are satisfied (see ISO 15614-1 [11] ).<<PARAGRAPH_END>>
<<PARAGRAPH>>All new qualifications shall be in accordance with each part of this International Standard from its date of issue.<<PARAGRAPH_END>>
<<PARAGRAPH>>At the end of its period of validity, existing qualification tests of welders in accordance with the requirement of
a national standard may be revalidated according to this International Standard. This is providing that the
technical intent of this International Standard is satisfied. It is necessary for the new range of qualification to
be interpreted in accordance with the requirements of this International Standard.<<PARAGRAPH_END>>
<<HEADING level=3>>© ISO 2012 – All rights reserved
v<<HEADING_END>>
<<PAGE_END>>
<<PAGE_5>>
<<HEADING level=3>>INTERNATIONAL STANDARD
ISO 9606-1:2012(E)<<HEADING_END>>
<<HEADING level=1>>Qualification testing of welders — Fusion welding —<<HEADING_END>>
<<HEADING level=1>>Part 1:
Steels<<HEADING_END>>
<<HEADING level=3>>1
Scope<<HEADING_END>>
<<PARAGRAPH>>This part of ISO 9606 specifies the requirements for qualification testing of welders for fusion welding of steels.<<PARAGRAPH_END>>
<<PARAGRAPH>>It provides a set of technical rules for a systematic qualification test of the welder, and enables such
qualifications to be uniformly accepted independently of the type of product, location and examiner or
examining body.<<PARAGRAPH_END>>
<<PARAGRAPH>>When qualifying welders, the emphasis is placed on the welder's ability manually to manipulate the electrode,
welding torch or welding blowpipe, thereby producing a weld of acceptable quality.<<PARAGRAPH_END>>
<<PARAGRAPH>>The welding processes referred to in this part of ISO 9606 include those fusion-welding processes which are
designated as manual or partly mechanized welding. It does not cover fully mechanized and automated
welding processes.<<PARAGRAPH_END>>
<<PARAGRAPH>>NOTE
For such processes, see ISO 14732 [10] .<<PARAGRAPH_END>>
<<HEADING level=3>>2
Normative references<<HEADING_END>>
<<PARAGRAPH>>The following referenced documents are indispensable for the application of this document. For dated
references, only the edition cited applies. For undated references, the latest edition of the referenced
document (including any amendments) applies.<<PARAGRAPH_END>>
<<PARAGRAPH>>ISO 857-1,  Welding and allied processes — Vocabulary — Part 1: Metal welding processes<<PARAGRAPH_END>>
<<PARAGRAPH>>ISO 3834-2,  Quality requirements for fusion welding of metallic materials — Part 2: Comprehensive quality
requirements<<PARAGRAPH_END>>
<<PARAGRAPH>>ISO 3834-3,  Quality requirements for fusion welding of metallic materials — Part 3: Standard quality
requirements<<PARAGRAPH_END>>
<<PARAGRAPH>>ISO 4063,  Welding and allied processes — Nomenclature of processes and reference numbers<<PARAGRAPH_END>>
<<PARAGRAPH>>ISO 5173,  Destructive tests on welds in metallic materials — Bend tests<<PARAGRAPH_END>>
<<PARAGRAPH>>ISO 5817,  Welding — Fusion-welded joints in steel, nickel, titanium and their alloys (beam welding
excluded) — Quality levels for imperfections<<PARAGRAPH_END>>
<<PARAGRAPH>>ISO 6947,  Welding and allied processes — Welding positions<<PARAGRAPH_END>>
<<PARAGRAPH>>ISO 9017,  Destructive tests on welds in metallic materials — Fracture test<<PARAGRAPH_END>>
<<PARAGRAPH>>ISO/TR 15608,  Welding — Guidelines for a metallic material grouping system<<PARAGRAPH_END>>
<<PARAGRAPH>>ISO 15609-1,  Specification and qualification of welding procedures for metallic materials — Welding
procedure specification — Part 1: Arc welding<<PARAGRAPH_END>>
<<HEADING level=3>>© ISO 2012 – All rights reserved
1<<HEADING_END>>
<<PAGE_END>>
<<PAGE_6>>
<<HEADING level=3>>ISO 9606-1:2012(E)<<HEADING_END>>
<<PARAGRAPH>>ISO 15609-2,  Specification and qualification of welding procedures for metallic materials — Welding
procedure specification — Part 2: Gas welding<<PARAGRAPH_END>>
<<PARAGRAPH>>ISO 17636 (all parts),  Non-destructive testing of welds — Radiographic testing<<PARAGRAPH_END>>
<<PARAGRAPH>>ISO 17637,  Non-destructive testing of welds — Visual testing of fusion-welded joints<<PARAGRAPH_END>>
<<PARAGRAPH>>ISO/TR 25901:2007,  Welding and related processes — Vocabulary<<PARAGRAPH_END>>
<<HEADING level=3>>3
Terms and definitions<<HEADING_END>>
<<PARAGRAPH>>For the purposes of this part of ISO 9606, the following terms and definitions apply.<<PARAGRAPH_END>>
<<HEADING level=3>>3.1
welder
person who holds and manipulates the electrode holder, welding torch or blowpipe by hand<<HEADING_END>>
<<PARAGRAPH>>[ISO/TR 25901:2007, 2.428]<<PARAGRAPH_END>>
<<HEADING level=3>>3.2
manufacturer
person or organization responsible for the welding production<<HEADING_END>>
<<PARAGRAPH>>[ISO 15607:2003, [12]  3.23]<<PARAGRAPH_END>>
<<HEADING level=3>>3.3
examiner
person appointed to verify compliance with the applicable standard<<HEADING_END>>
<<PARAGRAPH>>NOTE
In certain cases, an external independent examiner can be required.<<PARAGRAPH_END>>
<<PARAGRAPH>>[ISO/TR 25901:2007, 2.119]<<PARAGRAPH_END>>
<<HEADING level=3>>3.4
examining body
organization appointed to verify compliance with the applicable standard<<HEADING_END>>
<<PARAGRAPH>>NOTE
In certain cases, an external independent examining body can be required.<<PARAGRAPH_END>>
<<PARAGRAPH>>[ISO/TR 25901:2007, 2.120]<<PARAGRAPH_END>>
<<HEADING level=3>>3.5
material backing
backing using material for the purpose of supporting molten weld metal<<HEADING_END>>
<<HEADING level=3>>3.6
gas backing
backing using gas primarily for the purpose of preventing oxidation<<HEADING_END>>
<<HEADING level=3>>3.7
flux backing
backing using flux primarily for the purpose of preventing oxidation<<HEADING_END>>
<<PARAGRAPH>>NOTE
In submerged arc welding, flux backing may also reduce the risk of a weld pool collapse.<<PARAGRAPH_END>>
<<HEADING level=3>>3.8
consumable insert
filler material that is placed at the root of the joint before welding to be completely fused into the root<<HEADING_END>>
<<HEADING level=3>>2
© ISO 2012 – All rights reserved<<HEADING_END>>
<<PAGE_END>>
<<PAGE_7>>
<<HEADING level=3>>ISO 9606-1:2012(E)<<HEADING_END>>
<<HEADING level=3>>3.9
layer
stratum of weld metal consisting of one or more runs<<HEADING_END>>
<<PARAGRAPH>>[ISO/TR 25901:2007, 2.209]<<PARAGRAPH_END>>
<<HEADING level=3>>3.10
root run
root pass
 multi-layer welding   run(s) of the first layer deposited in the root<<HEADING_END>>
<<PARAGRAPH>>[ISO/TR 25901:2007, 2.310]<<PARAGRAPH_END>>
<<HEADING level=3>>3.11
filling run
 multi-layer welding   run(s) deposited after the root run(s) and before the capping run(s)<<HEADING_END>>
<<PARAGRAPH>>[ISO/TR 25901:2007, 2.132]<<PARAGRAPH_END>>
<<HEADING level=3>>3.12
capping run
 multi-layer welding   run(s) visible on the weld face(s) after completion of welding<<HEADING_END>>
<<PARAGRAPH>>[ISO/TR 25901:2007, 2.57]<<PARAGRAPH_END>>
<<HEADING level=3>>3.13
deposited thickness
thickness of the weld metal excluding any reinforcement<<HEADING_END>>
<<HEADING level=3>>3.14
leftward welding
gas welding technique in which the filler rod is moved ahead of the blowpipe in relation to the welding direction<<HEADING_END>>
<<PARAGRAPH>>[ISO/TR 25901:2007, 2.210]<<PARAGRAPH_END>>
<<HEADING level=3>>3.15
rightward welding
gas welding technique in which the filler rod is moved behind the blowpipe in relation to the welding direction<<HEADING_END>>
<<PARAGRAPH>>[ISO/TR 25901:2007, 2.302]<<PARAGRAPH_END>>
<<HEADING level=3>>3.16
branch joint
joint of one or more tubular parts to the main pipe or to a shell<<HEADING_END>>
<<HEADING level=3>>3.17
fillet weld
triangular weld in a square preparation for making a T-joint, corner joint or lap joint<<HEADING_END>>
<<PARAGRAPH>>[ISO/TR 25901:2007, 2.131]<<PARAGRAPH_END>>
<<HEADING level=3>>3.18
verification
confirmation, through the provision of objective evidence, that specified requirements have been fulfilled<<HEADING_END>>
<<PARAGRAPH>>[ISO 9000:2005, [5]  3.8.4]<<PARAGRAPH_END>>
<<HEADING level=3>>© ISO 2012 – All rights reserved
3<<HEADING_END>>
<<PAGE_END>>
<<PAGE_8>>
<<HEADING level=3>>ISO 9606-1:2012(E)<<HEADING_END>>
<<HEADING level=3>>4
Reference numbers, symbols and abbreviated terms<<HEADING_END>>
<<HEADING level=3>>4.1 General<<HEADING_END>>
<<PARAGRAPH>>The following abbreviations and reference numbers shall be used when completing the welder's qualification
test certificate (see Annex A).<<PARAGRAPH_END>>
<<HEADING level=3>>4.2 Reference numbers of welding processes<<HEADING_END>>
<<PARAGRAPH>>This part of ISO 9606 covers the following manual or partly mechanized welding processes (reference
numbers of welding processes for symbolic representations are listed in ISO 4063):<<PARAGRAPH_END>>
<<PARAGRAPH>>111
manual metal arc welding<<PARAGRAPH_END>>
<<PARAGRAPH>>114
self-shielded tubular cored arc welding<<PARAGRAPH_END>>
<<PARAGRAPH>>121
submerged arc welding with solid wire electrode (partly mechanized)<<PARAGRAPH_END>>
<<PARAGRAPH>>125
submerged arc welding with tubular cored electrode (partly mechanized)<<PARAGRAPH_END>>
<<PARAGRAPH>>131
MIG welding with solid wire electrode<<PARAGRAPH_END>>
<<PARAGRAPH>>135
MAG welding with solid wire electrode<<PARAGRAPH_END>>
<<PARAGRAPH>>136
MAG welding with flux cored electrode<<PARAGRAPH_END>>
<<PARAGRAPH>>138
MAG welding with metal cored electrode<<PARAGRAPH_END>>
<<PARAGRAPH>>141
TIG welding with solid filler material (wire/rod)<<PARAGRAPH_END>>
<<PARAGRAPH>>142
autogenous TIG welding<<PARAGRAPH_END>>
<<PARAGRAPH>>143
TIG welding with tubular cored filler material (wire/rod)<<PARAGRAPH_END>>
<<PARAGRAPH>>145
TIG welding using reducing gas and solid filler material (wire/rod)<<PARAGRAPH_END>>
<<PARAGRAPH>>15
plasma arc welding<<PARAGRAPH_END>>
<<PARAGRAPH>>311
oxyacetylene welding<<PARAGRAPH_END>>
<<PARAGRAPH>>See ISO/TR 25901 and ISO 857-1 for the definition of manual and partly mechanized welding.<<PARAGRAPH_END>>
<<PARAGRAPH>>NOTE
The principles of this part of ISO 9606 can be applied to other fusion welding processes.<<PARAGRAPH_END>>
<<HEADING level=3>>4.3 Symbols and abbreviated terms<<HEADING_END>>
<<HEADING level=3>>4.3.1 For test pieces<<HEADING_END>>
<<PARAGRAPH>>a
design throat thickness<<PARAGRAPH_END>>
<<PARAGRAPH>>BW
butt weld<<PARAGRAPH_END>>
<<PARAGRAPH>>D
outside pipe diameter<<PARAGRAPH_END>>
<<PARAGRAPH>>FW
fillet weld<<PARAGRAPH_END>>
<<PARAGRAPH>>l 1
length of test piece<<PARAGRAPH_END>>
<<PARAGRAPH>>l 2
half-width of test piece<<PARAGRAPH_END>>
<<PARAGRAPH>>l f
examination length<<PARAGRAPH_END>>
<<PARAGRAPH>>P
plate<<PARAGRAPH_END>>
<<HEADING level=3>>s
deposited thickness or fused metal thickness in butt welds<<HEADING_END>>
<<PARAGRAPH>>t
material thickness of test piece (plate or wall thickness)<<PARAGRAPH_END>>
<<HEADING level=3>>4
© ISO 2012 – All rights reserved<<HEADING_END>>
<<PAGE_END>>
<<PAGE_9>>
<<HEADING level=3>>ISO 9606-1:2012(E)<<HEADING_END>>
<<PARAGRAPH>>s 1
deposited thickness of test piece for welding process 1<<PARAGRAPH_END>>
<<PARAGRAPH>>s 2
deposited thickness of test piece for welding process 2<<PARAGRAPH_END>>
<<PARAGRAPH>>T
pipe 1)<<PARAGRAPH_END>>
<<PARAGRAPH>>z
leg length of fillet weld<<PARAGRAPH_END>>
<<HEADING level=3>>4.3.2 For filler materials<<HEADING_END>>
<<PARAGRAPH>>nm
no filler material<<PARAGRAPH_END>>
<<PARAGRAPH>>The symbol for type of covering or core is based on those given in various International Standards on filler
materials.<<PARAGRAPH_END>>
<<PARAGRAPH>>03
rutile basic covering<<PARAGRAPH_END>>
<<PARAGRAPH>>10
cellulosic covering<<PARAGRAPH_END>>
<<PARAGRAPH>>11
cellulosic covering<<PARAGRAPH_END>>
<<PARAGRAPH>>12
rutile covering<<PARAGRAPH_END>>
<<PARAGRAPH>>13
rutile covering<<PARAGRAPH_END>>
<<PARAGRAPH>>14
rutile + iron powder covering<<PARAGRAPH_END>>
<<PARAGRAPH>>15
basic covering<<PARAGRAPH_END>>
<<PARAGRAPH>>16
basic covering<<PARAGRAPH_END>>
<<PARAGRAPH>>18
basic + iron powder covering<<PARAGRAPH_END>>
<<PARAGRAPH>>19
limenite covering<<PARAGRAPH_END>>
<<PARAGRAPH>>20
iron oxide covering<<PARAGRAPH_END>>
<<PARAGRAPH>>24
rutile + iron powder covering<<PARAGRAPH_END>>
<<PARAGRAPH>>27
iron oxide + iron powder covering<<PARAGRAPH_END>>
<<PARAGRAPH>>28
basic + iron powder covering<<PARAGRAPH_END>>
<<PARAGRAPH>>45
basic covering<<PARAGRAPH_END>>
<<PARAGRAPH>>48
basic covering<<PARAGRAPH_END>>
<<PARAGRAPH>>A
acid covering<<PARAGRAPH_END>>
<<PARAGRAPH>>B
basic covering or electrode core — basic<<PARAGRAPH_END>>
<<PARAGRAPH>>C
cellulosic covering<<PARAGRAPH_END>>
<<PARAGRAPH>>R
rutile covering or electrode core — rutile, slow-freezing slag<<PARAGRAPH_END>>
<<PARAGRAPH>>RA
rutile — acid covering<<PARAGRAPH_END>>
<<PARAGRAPH>>RB
rutile — basic covering<<PARAGRAPH_END>>
<<PARAGRAPH>>RC
rutile — cellulosic covering<<PARAGRAPH_END>>
<<PARAGRAPH>>RR
rutile — thick covering<<PARAGRAPH_END>>
<<PARAGRAPH>>1)
The word “pipe”, alone or in combination, is used to mean “pipe”, “tube” or “hollow section”.<<PARAGRAPH_END>>
<<HEADING level=3>>© ISO 2012 – All rights reserved
5<<HEADING_END>>
<<PAGE_END>>
<<PAGE_10>>
<<HEADING level=3>>ISO 9606-1:2012(E)<<HEADING_END>>
<<PARAGRAPH>>M
metal cored electrode or metal powder<<PARAGRAPH_END>>
<<PARAGRAPH>>P
electrode core — rutile, fast-freezing slag<<PARAGRAPH_END>>
<<PARAGRAPH>>S
solid wire electrode — solid rod<<PARAGRAPH_END>>
<<PARAGRAPH>>V
electrode core — rutile or basic/fluoride<<PARAGRAPH_END>>
<<PARAGRAPH>>W
electrode core — basic/fluoride, slow-freezing slag<<PARAGRAPH_END>>
<<PARAGRAPH>>Y
electrode core — basic/fluoride, fast-freezing slag<<PARAGRAPH_END>>
<<PARAGRAPH>>Z
electrode core — other types<<PARAGRAPH_END>>
<<HEADING level=3>>4.3.3 For other weld details<<HEADING_END>>
<<PARAGRAPH>>fb
flux backing<<PARAGRAPH_END>>
<<PARAGRAPH>>bs
welding from both sides<<PARAGRAPH_END>>
<<PARAGRAPH>>ci
consumable insert<<PARAGRAPH_END>>
<<PARAGRAPH>>lw
leftward welding<<PARAGRAPH_END>>
<<PARAGRAPH>>mb
material backing<<PARAGRAPH_END>>
<<PARAGRAPH>>gb
gas backing<<PARAGRAPH_END>>
<<PARAGRAPH>>ml
multi-layer<<PARAGRAPH_END>>
<<PARAGRAPH>>nb
welding with no material backing<<PARAGRAPH_END>>
<<PARAGRAPH>>rw
rightward welding<<PARAGRAPH_END>>
<<PARAGRAPH>>sl
single layer<<PARAGRAPH_END>>
<<PARAGRAPH>>ss
single side welding<<PARAGRAPH_END>>
<<HEADING level=3>>4.3.4 For bend tests<<HEADING_END>>
<<PARAGRAPH>>A
minimum tensile elongation after fracture required by the material specification<<PARAGRAPH_END>>
<<PARAGRAPH>>d
diameter of the former or the inner roller<<PARAGRAPH_END>>
<<PARAGRAPH>>t s
thickness of the bend test specimen<<PARAGRAPH_END>>
<<HEADING level=3>>4.3.5 Types of arc welding<<HEADING_END>>
<<PARAGRAPH>>MAG
metal active gas<<PARAGRAPH_END>>
<<PARAGRAPH>>MIG
metal inert gas<<PARAGRAPH_END>>
<<PARAGRAPH>>TIG
tungsten inert gas<<PARAGRAPH_END>>
<<HEADING level=3>>5
Essential variables and range of qualification<<HEADING_END>>
<<HEADING level=3>>5.1 General<<HEADING_END>>
<<PARAGRAPH>>The qualification of welders is based on essential variables. For each essential variable, a range of
qualification is defined. If the welder has to weld outside the range of welder qualification, a new qualification
test is required. The essential variables are:<<PARAGRAPH_END>>
<<PARAGRAPH>>  welding process(es);<<PARAGRAPH_END>>
<<PARAGRAPH>>  product type (plate or pipe);<<PARAGRAPH_END>>
<<HEADING level=3>>6
© ISO 2012 – All rights reserved<<HEADING_END>>
<<PAGE_END>>
<<PAGE_11>>
<<HEADING level=3>>ISO 9606-1:2012(E)<<HEADING_END>>
<<PARAGRAPH>>  type of weld (butt or fillet);<<PARAGRAPH_END>>
<<PARAGRAPH>>  filler material group;<<PARAGRAPH_END>>
<<PARAGRAPH>>  filler material type;<<PARAGRAPH_END>>
<<PARAGRAPH>>  dimension (material thickness and outside pipe diameter);<<PARAGRAPH_END>>
<<PARAGRAPH>>  welding position;<<PARAGRAPH_END>>
<<PARAGRAPH>>  weld detail(s) (material backing, gas backing, flux backing, consumable insert, single side welding, both
side welding, single layer, multi-layer, leftward welding, rightward welding).<<PARAGRAPH_END>>
<<PARAGRAPH>>The parent material group(s) and subgroup(s), in accordance with ISO/TR 15608, that are used in the test
shall be recorded on the welder's qualification test certificate.<<PARAGRAPH_END>>
<<HEADING level=3>>5.2 Welding processes<<HEADING_END>>
<<PARAGRAPH>>Welding processes are defined in ISO 857-1 and listed in 4.2.<<PARAGRAPH_END>>
<<PARAGRAPH>>Each test normally qualifies only one welding process. A change of welding process requires a new
qualification test.<<PARAGRAPH_END>>
<<PARAGRAPH>>Exceptions are as follows:<<PARAGRAPH_END>>
<<PARAGRAPH>>  a change from solid wire electrode 135 to a metal cored electrode 138, or vice versa, does not require
requalification (see Table 5);<<PARAGRAPH_END>>
<<PARAGRAPH>>  a change from solid wire electrode 121 to a tubular cored electrode 125, or vice versa, does not require
requalification (see Table 5);<<PARAGRAPH_END>>
<<PARAGRAPH>>  welding with 141, 143 or 145 qualifies for 141, 142, 143 and 145, but 142 only qualifies for 142;<<PARAGRAPH_END>>
<<PARAGRAPH>>  qualifying the welder for dip (short-circuit) transfer mode (131, 135 and 138) shall qualify him for other
transfer modes, but not vice versa.<<PARAGRAPH_END>>
<<PARAGRAPH>>However, it is permitted for a welder to be qualified for two or more welding processes by welding a single test
piece (multi-process joint) or by two or more separate qualification tests. The ranges of qualification
concerning the deposited thickness for each welding process used and for the multi-process joint for butt
welds are given in Tables 1 and 6.<<PARAGRAPH_END>>
<<HEADING level=3>>© ISO 2012 – All rights reserved
7<<HEADING_END>>
<<PAGE_END>>
<<PAGE_12>>
<<HEADING level=3>>ISO 9606-1:2012(E)<<HEADING_END>>
<<HEADING level=3>>Table 1 — Deposited thickness range of weld metal for single and multi-process joints for butt welds<<HEADING_END>>
<<HEADING level=3>>Deposited thickness range qualified
according to Table 6<<HEADING_END>>
<<HEADING level=3>>Welding process used for test piece<<HEADING_END>>
<<HEADING level=3>>Single process joint
Multi-process
joint<<HEADING_END>>
<<PARAGRAPH>>for welding process 1:
s   =  s 1<<PARAGRAPH_END>>
<<PARAGRAPH>>s   =  s 1  +  s 2<<PARAGRAPH_END>>
<<HEADING level=3>>for welding process 2:
s  =  s 2<<HEADING_END>>
<<PARAGRAPH>>1
welding process 1 (ss nb)
2
welding process 2 (ss mb)<<PARAGRAPH_END>>
<<PARAGRAPH>>for welding process 1:
s 1<<PARAGRAPH_END>>
<<PARAGRAPH>>for  s  =  s 1  +  s 2
welding process 1
only for welding of
the root area<<PARAGRAPH_END>>
<<PARAGRAPH>>for welding process 2:
s 2<<PARAGRAPH_END>>
<<HEADING level=3>>1
welding process 1
2
welding process 2
3
welding with backing (ss mb)
4
welding without backing (ss nb)<<HEADING_END>>
<<PARAGRAPH>>NOTE
See 4.3.1 for definitions of the variables.<<PARAGRAPH_END>>
<<HEADING level=3>>5.3 Product type<<HEADING_END>>
<<PARAGRAPH>>The qualification test shall be carried out on plate, pipe or other suitable product form. The following criteria
are applicable:<<PARAGRAPH_END>>
<<PARAGRAPH>>a)
test piece welds with outside pipe diameter  D     25 mm cover welds in plates;<<PARAGRAPH_END>>
<<PARAGRAPH>>b)
test piece welds in plates cover welds in fixed pipe of outside pipe diameter  D    500 mm; in accordance
with Tables 9 and 10.<<PARAGRAPH_END>>
<<PARAGRAPH>>c)
test piece welds in plates cover welds in rotating pipes of outside pipe diameter  D    75 mm for welding
positions PA, PB, PC, and PD; in accordance with Tables 9 and 10.<<PARAGRAPH_END>>
<<HEADING level=3>>8
© ISO 2012 – All rights reserved<<HEADING_END>>
<<TABLE_1>>
| Welding process used for test piece              | Deposited thickness range qualified   |                     |
|                                                  | according to Table 6                  |                     |
|                                                  | Single process joint Multi-process    |                     |
|                                                  | joint                                 |                     |
|:-------------------------------------------------|:--------------------------------------|:--------------------|
| 1 welding process 1 (ss nb)                      | for welding process 1:                | s = s + s           |
| 2 welding process 2 (ss mb)                      | s = s                                 | 1 2                 |
|                                                  | 1                                     |                     |
|                                                  | for welding process 2:                |                     |
|                                                  | s = s                                 |                     |
|                                                  | 2                                     |                     |
| 1 welding process 1                              | for welding process 1:                | for s = s + s       |
| 2 welding process 2                              | s                                     | 1 2                 |
| 3 welding with backing (ss mb)                   | 1                                     | welding process 1   |
| 4 welding without backing (ss nb)                | for welding process 2:                | only for welding of |
|                                                  | s                                     | the root area       |
|                                                  | 2                                     |                     |
| NOTE See 4.3.1 for definitions of the variables. |                                       |                     |
<<TABLE_END>>
<<PAGE_END>>
<<PAGE_13>>
<<HEADING level=3>>ISO 9606-1:2012(E)<<HEADING_END>>
<<HEADING level=3>>5.4 Type of weld<<HEADING_END>>
<<PARAGRAPH>>The qualification test shall be carried out as butt or fillet welding. The following criteria are applicable.<<PARAGRAPH_END>>
<<PARAGRAPH>>a)
Butt welds cover butt welds in any type of joint except branch connections [see also c)].<<PARAGRAPH_END>>
<<PARAGRAPH>>b)
Butt welds do not qualify fillet welds or vice versa. It is, however, permissible to qualify a fillet weld in
combination with a butt weld, e.g. single bevel joint preparation with permanent material backing (a
minimum test piece thickness of 10 mm shall be used). See Annex C.<<PARAGRAPH_END>>
<<PARAGRAPH>>For this combination test, all testing requirements specified in this part of ISO 9606 shall be fulfilled and
associated ranges of qualification shall be given based on the test conditions.<<PARAGRAPH_END>>
<<PARAGRAPH>>c)
Butt welds in pipes qualify branch joints with an angle   60° and the same range of qualification as in
Tables 1 to 12. For a branch weld, the range of qualification is based on the outside diameter of the
branch.<<PARAGRAPH_END>>
<<PARAGRAPH>>d)
For applications where the type of weld cannot be qualified by means of either a butt or fillet or for branch
connections of less than 60°, a specific test piece should be used to qualify the welder, when specified
(e.g. by the product standard).<<PARAGRAPH_END>>
<<PARAGRAPH>>e)
Butt welds may qualify fillet welds if a supplementary fillet weld test piece (see Figure 3) is welded with
each   process, filler material (FM) group and electrode covering/core, in accordance with Tables 3, 4,
and 5. The test piece shall be at least 10 mm thick, or the thickness of the butt weld test piece if the
thickness is less, and completed using a single layer in the PB position. For this supplementary test, the
welder shall be qualified for all fillet welds as given for the butt weld qualification variables related to the
range of qualification for fillet welds (e.g. Tables 7, 8, 9, 10 and 12). Fillet weld positions PA and PB are
qualified by this test.<<PARAGRAPH_END>>
<<HEADING level=3>>5.5 Filler material grouping<<HEADING_END>>
<<HEADING level=3>>5.5.1 General<<HEADING_END>>
<<PARAGRAPH>>The qualification test shall be carried out with filler material from one of the groups listed in Table 2. When
welding with filler materials outside the filler material grouping in Table 2, a separate test is required.<<PARAGRAPH_END>>
<<PARAGRAPH>>The parent material used in a qualification test should be from any suitable material from ISO/TR 15608,
material groups 1 to 11.<<PARAGRAPH_END>>
<<HEADING level=3>>5.5.2 Range of qualification<<HEADING_END>>
<<PARAGRAPH>>Filler material groups are defined in Table 2.<<PARAGRAPH_END>>
<<HEADING level=3>>Table 2 — Filler material grouping<<HEADING_END>>
<<HEADING level=3>>Group
Filler material for welding of
Examples of applicable standards<<HEADING_END>>
<<PARAGRAPH>>FM1
Non-alloy and fine grain steels
ISO 2560, [2]  ISO 14341, [8]  ISO 636, [1]  ISO 14171, [6]
ISO 17632 [14]<<PARAGRAPH_END>>
<<PARAGRAPH>>FM2
High-strength steels
ISO 18275, [21]  ISO 16834, [13]  ISO 26304, [25]  ISO 18276 [22]<<PARAGRAPH_END>>
<<PARAGRAPH>>FM3
Creep-resisting steels Cr    3,75 %
ISO 3580, [3]  ISO 21952, [23]  ISO 24598, [24]  ISO 17634 [16]<<PARAGRAPH_END>>
<<PARAGRAPH>>FM4
Creep-resisting steels 3,75    Cr    12 %
ISO 3580, [3]  ISO 21952, [23]  ISO 24598, [24]  ISO 17634 [16]<<PARAGRAPH_END>>
<<PARAGRAPH>>FM5
Stainless and heat-resisting steels
ISO 3581, [4]  ISO 14343, [9]  ISO 17633 [15]<<PARAGRAPH_END>>
<<PARAGRAPH>>FM6
Nickel and nickel alloys
ISO 14172, [7]  ISO 18274 [20]<<PARAGRAPH_END>>
<<HEADING level=3>>© ISO 2012 – All rights reserved
9<<HEADING_END>>
<<TABLE_1>>
| Group   | Filler material for welding of          | Examples of applicable standards                           |
|:--------|:----------------------------------------|:-----------------------------------------------------------|
| FM1     | Non-alloy and fine grain steels         | ISO 2560,[2] ISO 14341,[8] ISO 636,[1] ISO 14171,[6]       |
|         |                                         | ISO 17632[14]                                              |
| FM2     | High-strength steels                    | ISO 18275,[21] ISO 16834,[13] ISO 26304,[25] ISO 18276[22] |
| FM3     | Creep-resisting steels Cr  3,75 %      | ISO 3580,[3] ISO 21952,[23] ISO 24598,[24] ISO 17634[16]   |
| FM4     | Creep-resisting steels 3,75  Cr  12 % | ISO 3580,[3] ISO 21952,[23] ISO 24598,[24] ISO 17634[16]   |
| FM5     | Stainless and heat-resisting steels     | ISO 3581,[4] ISO 14343,[9] ISO 17633[15]                   |
| FM6     | Nickel and nickel alloys                | ISO 14172,[7] ISO 18274[20]                                |
<<TABLE_END>>
<<PAGE_END>>
<<PAGE_14>>
<<HEADING level=3>>ISO 9606-1:2012(E)<<HEADING_END>>
<<PARAGRAPH>>Welding with a filler material in one group qualifies the welder for welding with all other filler materials within
the same group, as well as other groups, listed in Table 3, and welding on parent materials from groups 1
to 11.<<PARAGRAPH_END>>
<<HEADING level=3>>Table 3 — Range of qualification for filler material<<HEADING_END>>
<<HEADING level=3>>Range of qualification<<HEADING_END>>
<<HEADING level=3>>Filler material<<HEADING_END>>
<<HEADING level=3>>FM1
FM2
FM3
FM4
FM5
FM6<<HEADING_END>>
<<PARAGRAPH>>FM1


—
—
—
—<<PARAGRAPH_END>>
<<PARAGRAPH>>FM2


—
—
—
—<<PARAGRAPH_END>>
<<PARAGRAPH>>FM3



—
—
—<<PARAGRAPH_END>>
<<PARAGRAPH>>FM4




—
—<<PARAGRAPH_END>>
<<PARAGRAPH>>FM5
—
—
—
—

—<<PARAGRAPH_END>>
<<PARAGRAPH>>FM6
—
—
—
—

<<PARAGRAPH_END>>
<<PARAGRAPH>>
indicates those filler materials for which the welder is qualified.<<PARAGRAPH_END>>
<<PARAGRAPH>>—
indicates those filler materials for which the welder is not qualified.<<PARAGRAPH_END>>
<<HEADING level=3>>5.6 Filler material type<<HEADING_END>>
<<PARAGRAPH>>Welding with filler material qualifies for welding without filler material, but not vice versa.<<PARAGRAPH_END>>
<<PARAGRAPH>>NOTE
For processes 142 and 311 (without filler material), the parent material group used in the test is the material
group that the welder is qualified for.<<PARAGRAPH_END>>
<<PARAGRAPH>>The ranges of qualification for filler material type are given in Tables 4 and 5.<<PARAGRAPH_END>>
<<HEADING level=3>>Table 4 — Range of qualification for covered electrodes a<<HEADING_END>>
<<HEADING level=3>>Range of qualification<<HEADING_END>>
<<HEADING level=3>>Type of covering
used in the test b<<HEADING_END>>
<<HEADING level=3>>Welding
process<<HEADING_END>>
<<PARAGRAPH>>A, RA, RB, RC, RR, R<<PARAGRAPH_END>>
<<PARAGRAPH>>B<<PARAGRAPH_END>>
<<PARAGRAPH>>C<<PARAGRAPH_END>>
<<PARAGRAPH>>03, 13, 14, 19, 20, 24, 27<<PARAGRAPH_END>>
<<PARAGRAPH>>15, 16, 18, 28, 45, 48<<PARAGRAPH_END>>
<<PARAGRAPH>>10, 11<<PARAGRAPH_END>>
<<PARAGRAPH>>A, RA, RB, RC, RR, R<<PARAGRAPH_END>>
<<PARAGRAPH>>
—
—<<PARAGRAPH_END>>
<<PARAGRAPH>>03, 13, 14, 19, 20, 24, 27<<PARAGRAPH_END>>
<<PARAGRAPH>>B<<PARAGRAPH_END>>
<<PARAGRAPH>>

—<<PARAGRAPH_END>>
<<PARAGRAPH>>111<<PARAGRAPH_END>>
