Repository: Viswazgummadi/RAG_P01

# Retrieval-Augmented Generation (RAG) System for Technical Document Analysis

## Overview
This project implements a Retrieval-Augmented Generation (RAG) system for analyzing technical documents, particularly standards and specifications. It integrates advanced NLP techniques, including document preprocessing, vector database creation, and fine-tuned language model inference, to generate accurate and context-aware responses to user queries.

### Vector Database Creation
- **Text Chunking:**
  - Implements `RecursiveCharacterTextSplitter` for content segmentation.
  - Optimizes chunk size and overlap for retrieval efficiency.
- **Embedding Generation:**

File: data2/ISO/ISO 9606-1 WQT in steel for fusion welding/ISO 9606-1 WQT in steel for fusion welding.txt (part 3 of 3)
<<DOCUMENT_START>>
only. In this case, the additional tests mentioned in footnote b are not required.<<PARAGRAPH_END>>
<<PARAGRAPH>>d
For outside pipe diameters  D     25 mm, the bend or fracture tests may be replaced by a notched tensile test of the complete test
piece (an example is given in Figure 9).<<PARAGRAPH_END>>
<<PARAGRAPH>>e
The fracture tests may be replaced by a macroscopic examination, performed according to ISO 17639 [18] , of at least two
sections,at least one of which shall be taken from the stop/start location.<<PARAGRAPH_END>>
<<PARAGRAPH>>f
The fracture tests on pipes may be replaced by radiographic testing.<<PARAGRAPH_END>>
<<HEADING level=3>>6.5 Test piece and test specimen<<HEADING_END>>
<<HEADING level=3>>6.5.1 General<<HEADING_END>>
<<PARAGRAPH>>In 6.5.2 and 6.5.3, details of the type, dimensions, and preparation of the test pieces and test specimens are
given. In addition, the requirements for destructive tests are indicated. For root, face or side bend, or fracture
tests, one specimen shall be taken from the start and stop area in the examination length. For pipe butt welds
in the PH, PJ, H-L045 and J-L045 positions, test specimens shall be taken from the PE and PF/PG positions;
see Figure 8.<<PARAGRAPH_END>>
<<HEADING level=3>>6.5.2 Butt weld in plate and pipe<<HEADING_END>>
<<HEADING level=3>>6.5.2.1
General<<HEADING_END>>
<<PARAGRAPH>>When radiographic testing is used, the examination length of the weld (see Figures 7 and 8) in the test piece
shall be radiographed.<<PARAGRAPH_END>>
<<PARAGRAPH>>When fracture testing is used, test specimens may be longitudinally notched in the centre of the weld of the
side in tension in order to achieve a fracture in the weld. All notch preparations according to ISO 9017 are
permitted.<<PARAGRAPH_END>>
<<PARAGRAPH>>All test specimens shall be tested in such a manner that fracture is reached and the specimen examined after
fracture.<<PARAGRAPH_END>>
<<HEADING level=3>>6.5.2.2
Fracture testing only<<HEADING_END>>
<<PARAGRAPH>>For butt welds in plate, the test piece examination length (Figure 7) shall be cut into four test specimens of
equal width in accordance with the dimensions given in Table 14.<<PARAGRAPH_END>>
<<PARAGRAPH>>For butt welds in pipe, the test piece examination length (Figure 8) shall be cut into four test specimens of
equal width in accordance with the dimensions given in Table 14.<<PARAGRAPH_END>>
<<HEADING level=3>>© ISO 2012 – All rights reserved
19<<HEADING_END>>
<<TABLE_1>>
| Test method                                                                                                                          | Butt weld            | Fillet weld and branch joint   |
|                                                                                                                                      | (in plate or pipe)   |                                |
|:-------------------------------------------------------------------------------------------------------------------------------------|:---------------------|:-------------------------------|
| Visual testing according to ISO 17637                                                                                                | mandatory            | mandatory                      |
| Radiographic testing according to ISO 17636                                                                                          | mandatorya,b,c       | not mandatory                  |
| Bend test according to ISO 5173                                                                                                      | mandatorya,b,d       | not applicable                 |
| Fracture test according to ISO 9017                                                                                                  | mandatorya,b,d       | mandatorye,f                   |
| a Either radiographic testing or bend or fracture tests shall be used.                                                               |                      |                                |
| b When radiographic testing is used, then additional bend or fracture tests are mandatory for welding processes 131, 135, 138        |                      |                                |
| and 311.                                                                                                                             |                      |                                |
| c The radiographic testing may be replaced by ultrasonic testing according to ISO 17640[19] for thicknesses 8 mm on ferritic steels |                      |                                |
| only. In this case, the additional tests mentioned in footnote b are not required.                                                   |                      |                                |
| d For outside pipe diameters D  25 mm, the bend or fracture tests may be replaced by a notched tensile test of the complete test    |                      |                                |
| piece (an example is given in Figure 9).                                                                                             |                      |                                |
| e The fracture tests may be replaced by a macroscopic examination, performed according to ISO 17639[18], of at least two             |                      |                                |
| sections,at least one of which shall be taken from the stop/start location.                                                          |                      |                                |
| f The fracture tests on pipes may be replaced by radiographic testing.                                                               |                      |                                |
<<TABLE_END>>
<<PAGE_END>>
<<PAGE_24>>
<<HEADING level=3>>ISO 9606-1:2012(E)<<HEADING_END>>
<<PARAGRAPH>>Dimensions in millimetres<<PARAGRAPH_END>>
<<HEADING level=3>>Key<<HEADING_END>>
<<PARAGRAPH>>l 1
length of test piece<<PARAGRAPH_END>>
<<PARAGRAPH>>l 2
half-width of test piece<<PARAGRAPH_END>>
<<PARAGRAPH>>l f
examination length<<PARAGRAPH_END>>
<<HEADING level=3>>Figure 7 — Examination length for fracture test specimens for a butt weld in plate<<HEADING_END>>
<<HEADING level=3>>Key<<HEADING_END>>
<<PARAGRAPH>>l f
examination length<<PARAGRAPH_END>>
<<PARAGRAPH>>1
one root fracture or one root transverse bend or one side-bend test specimen<<PARAGRAPH_END>>
<<PARAGRAPH>>2
one face fracture or one face transverse bend or one side-bend test specimen<<PARAGRAPH_END>>
<<PARAGRAPH>>3
one root fracture or one root transverse bend or one side-bend test specimen<<PARAGRAPH_END>>
<<PARAGRAPH>>4
one face fracture or one face transverse bend or one side-bend test specimen<<PARAGRAPH_END>>
<<HEADING level=3>>Figure 8 — Examination length and locations for fracture
or bend test specimens for a butt weld in pipe<<HEADING_END>>
<<HEADING level=3>>20
© ISO 2012 – All rights reserved<<HEADING_END>>
<<PAGE_END>>
<<PAGE_25>>
<<HEADING level=3>>ISO 9606-1:2012(E)<<HEADING_END>>
<<HEADING level=3>>Table 14 — Width of fracture test specimens<<HEADING_END>>
<<PARAGRAPH>>Dimensions in millimetres<<PARAGRAPH_END>>
<<HEADING level=3>>Product type<<HEADING_END>>
<<HEADING level=3>>Width of fracture test specimens
Plates (P)
Outside diameter,  D ,  of pipes (T) a<<HEADING_END>>
<<PARAGRAPH>>
 100
 35<<PARAGRAPH_END>>
<<PARAGRAPH>>—
50     D     100
 20<<PARAGRAPH_END>>
<<PARAGRAPH>>—
25     D     50
 10<<PARAGRAPH_END>>
<<PARAGRAPH>>a
For pipes with outside diameter  D     25 mm, the notch tensile test piece according to Figure 9 is recommended.<<PARAGRAPH_END>>
<<PARAGRAPH>>Dimensions in millimetres<<PARAGRAPH_END>>
<<HEADING level=3>>Key<<HEADING_END>>
<<PARAGRAPH>>d
diameter of the former or the inner roller<<PARAGRAPH_END>>
<<PARAGRAPH>>Holes are not allowed in start and stop areas.<<PARAGRAPH_END>>
<<PARAGRAPH>>For  t     1,8 mm:  d     4,5 mm<<PARAGRAPH_END>>
<<PARAGRAPH>>For  t     1,8 mm:  d     3,5 mm<<PARAGRAPH_END>>
<<PARAGRAPH>>NOTE
Notch profiles s and q are also permitted in circumferential direction according to ISO 9017.<<PARAGRAPH_END>>
<<HEADING level=3>>Figure 9 — Example for notch tensile test for pipe test piece outside diameter   25 mm<<HEADING_END>>
<<HEADING level=3>>6.5.2.3
Bend testing only<<HEADING_END>>
<<PARAGRAPH>>Bend tests shall be performed in accordance with ISO 5173.<<PARAGRAPH_END>>
<<PARAGRAPH>>When only bend testing is carried out, the following conditions shall apply.<<PARAGRAPH_END>>
<<PARAGRAPH>>For thicknesses   t     12 mm, a minimum of two root and two face bend test specimens shall be used, and the
complete examination length shall be tested.<<PARAGRAPH_END>>
<<PARAGRAPH>>For thicknesses  t     12 mm, four side-bend test specimens shall be used approximately equally spaced along
the examination length.<<PARAGRAPH_END>>
<<PARAGRAPH>>For pipe butt welds, the four specimens shall be equally spaced in accordance with Figure 8.<<PARAGRAPH_END>>
<<PARAGRAPH>>In all cases, at least one specimen shall be taken from a stop/start location. For this purpose, it is possible that
a side-bend specimen can be substituted by a root-bend specimen.<<PARAGRAPH_END>>
<<HEADING level=3>>© ISO 2012 – All rights reserved
21<<HEADING_END>>
<<TABLE_1>>
| Product type                                                                                                    |              | Width of fracture test specimens   |
| Plates (P) Outside diameter, D, of pipes (T)a                                                                   |              |                                    |
|:----------------------------------------------------------------------------------------------------------------|:-------------|:-----------------------------------|
|                                                                                                                | 100         | 35                                |
| —                                                                                                               | 50  D  100 | 20                                |
| —                                                                                                               | 25 D  50   | 10                                |
| a For pipes with outside diameter D  25 mm, the notch tensile test piece according to Figure 9 is recommended. |              |                                    |
<<TABLE_END>>
<<PAGE_END>>
<<PAGE_26>>
<<HEADING level=3>>ISO 9606-1:2012(E)<<HEADING_END>>
<<PARAGRAPH>>When transverse bend testing or side-bend testing is used, the diameter of the former or the inner roller shall
be 4 t  and the bending angle 180° for parent metal with elongation  A     20 %. For parent metal with elongation
A     20 %, the following equation shall apply:<<PARAGRAPH_END>>
<<PARAGRAPH>>

<<PARAGRAPH_END>>
<<PARAGRAPH>>s
s
100  t
d
t
A<<PARAGRAPH_END>>
<<PARAGRAPH>>where<<PARAGRAPH_END>>
<<PARAGRAPH>>d
is the diameter of the former or the inner roller, in   millimetres;<<PARAGRAPH_END>>
<<PARAGRAPH>>t s
is the thickness of the bend-test specimen,   in millimetres;<<PARAGRAPH_END>>
<<PARAGRAPH>>A
is the minimum percentage elongation required by the material standard.<<PARAGRAPH_END>>
<<HEADING level=3>>6.5.2.4
Additional bend or fracture test<<HEADING_END>>
<<PARAGRAPH>>When additional bend or fracture tests are required (see Table 13, footnote b), in all cases, at least one
specimen shall be taken from a stop/start location. For this purpose, it is possible that a side-bend specimen
can be substituted by a root-bend specimen.<<PARAGRAPH_END>>
<<PARAGRAPH>>  For all plate butt welds, one root and one face test specimen shall be tested or two side-bend test
specimens if applicable.<<PARAGRAPH_END>>
<<PARAGRAPH>>  For butt welds in pipe in PA or PC positions, one root and one face test specimen shall be tested or two
side-bend test specimens, if applicable.<<PARAGRAPH_END>>
<<PARAGRAPH>>  For butt welds in pipe welded in all other welding positions, one root-test specimen shall be taken from
the PE (overhead) welding position and one face test specimen shall be taken from the PF (vertical up)
position or the PG (vertical down) position, or two side-bend test specimens if applicable.<<PARAGRAPH_END>>
<<HEADING level=3>>6.5.3 Fillet weld on plate and pipe<<HEADING_END>>
<<PARAGRAPH>>For fillet welds on plate, the test piece examination length (Figure 10) shall be fractured as one complete
specimen. If necessary, the test piece can be cut into several test specimens of equal width.<<PARAGRAPH_END>>
<<PARAGRAPH>>For fillet welds on pipe, the test piece shall be cut into four or more test specimens and fractured.<<PARAGRAPH_END>>
<<PARAGRAPH>>Fillet weld fracture tests on plate and pipe may be replaced by macroscopic examination. When macroscopic
examination is used, at least two specimens shall be taken. One macroscopic specimen shall be taken at the
stop/start location.<<PARAGRAPH_END>>
<<PARAGRAPH>>Fillet weld test specimens shall be positioned for breaking in accordance with ISO 9017.<<PARAGRAPH_END>>
<<HEADING level=3>>22
© ISO 2012 – All rights reserved<<HEADING_END>>
<<PAGE_END>>
<<PAGE_27>>
<<HEADING level=3>>ISO 9606-1:2012(E)<<HEADING_END>>
<<PARAGRAPH>>Dimensions in millimetres<<PARAGRAPH_END>>
<<HEADING level=3>>Key<<HEADING_END>>
<<PARAGRAPH>>l f
examination length<<PARAGRAPH_END>>
<<HEADING level=3>>Figure 10 — Examination length for fracture testing for a fillet weld in plate<<HEADING_END>>
<<HEADING level=3>>6.6 Test report<<HEADING_END>>
<<PARAGRAPH>>The results of all testing shall be documented in accordance with the relevant test standard.<<PARAGRAPH_END>>
<<HEADING level=3>>7
Acceptance requirements for test pieces<<HEADING_END>>
<<PARAGRAPH>>Test pieces shall be evaluated according to the acceptance requirements specified for relevant types of
imperfections.<<PARAGRAPH_END>>
<<PARAGRAPH>>Prior to any testing, the following shall be checked:<<PARAGRAPH_END>>
<<PARAGRAPH>>  all slag and spatters are removed;<<PARAGRAPH_END>>
<<PARAGRAPH>>  no grinding on the root and the face side of the weld (according to 6.3);<<PARAGRAPH_END>>
<<PARAGRAPH>>  stop and restart in the root run and in the capping run are identified (according to 6.3);<<PARAGRAPH_END>>
<<PARAGRAPH>>  profile and dimensions.<<PARAGRAPH_END>>
<<PARAGRAPH>>The acceptance requirements for imperfections found by test methods performed according to this part of
ISO 9606 shall, unless otherwise specified, be assessed in accordance with ISO 5817. A welder is qualified if
the imperfections are within ISO 5817, quality level B, except for the following imperfection types for which
level C shall apply: excess weld metal (502); excessive convexity (503); excessive throat thickness (5214);
excessive penetration (504); and undercut (501).<<PARAGRAPH_END>>
<<PARAGRAPH>>Bend-test specimens shall not reveal any discrete discontinuity   3 mm in any direction. Discontinuities
appearing at the edges of a test specimen during testing shall be ignored in the evaluation unless there is
evidence that cracking is due to incomplete penetration, slag or other discontinuity. The sum of the greatest
discontinuities exceeding 1 mm but less than 3 mm in any one bend specimen shall not exceed 10 mm.<<PARAGRAPH_END>>
<<PARAGRAPH>>If the imperfections in the welder's test piece exceed the permitted maximum specified, then the welder fails
the test.<<PARAGRAPH_END>>
<<PARAGRAPH>>Reference should also be made to the corresponding acceptance criteria for non-destructive testing. Specified
procedures shall be used for all destructive and non-destructive testing.<<PARAGRAPH_END>>
<<HEADING level=3>>© ISO 2012 – All rights reserved
23<<HEADING_END>>
<<PAGE_END>>
<<PAGE_28>>
<<HEADING level=3>>ISO 9606-1:2012(E)<<HEADING_END>>
<<HEADING level=3>>8
Re-tests<<HEADING_END>>
<<PARAGRAPH>>If any test fails to comply with the requirements of this part of ISO 9606, the welder may be given the
opportunity to repeat the qualification test once without further training.<<PARAGRAPH_END>>
<<HEADING level=3>>9
Period of validity<<HEADING_END>>
<<HEADING level=3>>9.1 Initial qualification<<HEADING_END>>
<<PARAGRAPH>>The welder's qualification begins from the date of welding of the test piece(s), provided that the required
testing has been carried out and the test results obtained were acceptable. The certificate needs to be
confirmed every 6 months otherwise the certificate(s) become(s) invalid.<<PARAGRAPH_END>>
<<PARAGRAPH>>The validity of the certificate may be extended as specified in 9.3. The chosen method of the extension of
qualification in accordance with 9.3, a) or b) or c), shall be stated on the certificate at the time of issue.<<PARAGRAPH_END>>
<<HEADING level=3>>9.2 Confirmation of the validity<<HEADING_END>>
<<PARAGRAPH>>The qualifications of a welder for a process shall be confirmed every 6 months by the person responsible for
welding activities or examiner/examining body. This is confirming that the welder has worked within the range
of qualification and extends the validity of the qualification for a further 6 month period.<<PARAGRAPH_END>>
<<PARAGRAPH>>This subclause is applicable to all options of revalidation specified in 9.3.<<PARAGRAPH_END>>
<<HEADING level=3>>9.3 Revalidation of welder qualification<<HEADING_END>>
<<PARAGRAPH>>Revalidation shall be carried out by an examiner/examining body.<<PARAGRAPH_END>>
<<PARAGRAPH>>The skill of the welder shall be periodically verified by one of the following methods.<<PARAGRAPH_END>>
<<PARAGRAPH>>a)
The welder shall be retested every 3 years.<<PARAGRAPH_END>>
<<PARAGRAPH>>b)
Every 2 years, two welds made during the last 6 months of the validity period shall be tested by
radiographic or ultrasonic testing or destructive testing and shall be recorded. The acceptance levels for
imperfections shall be as specified in Clause 7. The weld tested shall reproduce the original test
conditions except for thickness and outside diameter. These tests revalidate the welder's qualifications for
an additional 2 years.<<PARAGRAPH_END>>
<<PARAGRAPH>>c)
A welder's qualifications for any certificate shall be valid as long as it is confirmed according to 9.2 and
provided all the following conditions are fulfilled:<<PARAGRAPH_END>>
<<PARAGRAPH>>  the welder is working for the same manufacturer for whom he or she qualified, and who is
responsible for the manufacture of the product;<<PARAGRAPH_END>>
<<PARAGRAPH>>  the manufacturer's quality programme has been verified in accordance with ISO 3834-2 or
ISO 3834-3;<<PARAGRAPH_END>>
<<PARAGRAPH>>  the manufacturer has documented that the welder has produced welds of acceptable quality based
on application standards; the welds examined shall confirm the following conditions: welding
position(s), weld type (FW, BW), material backing (mb) or no material backing (nb).<<PARAGRAPH_END>>
<<HEADING level=3>>9.4 Revocation of qualification<<HEADING_END>>
<<PARAGRAPH>>When there is a specific reason to question a welder's ability to make welds that meet the product standard
quality requirements, the qualifications that support the welding he or she is doing shall be revoked. All other
qualifications not questioned remain valid.<<PARAGRAPH_END>>
<<HEADING level=3>>24
© ISO 2012 – All rights reserved<<HEADING_END>>
<<PAGE_END>>
<<PAGE_29>>
<<HEADING level=3>>ISO 9606-1:2012(E)<<HEADING_END>>
<<HEADING level=3>>10 Welder's qualification test certificate<<HEADING_END>>
<<PARAGRAPH>>It shall be verified that the welder has successfully passed the qualification test. All essential variables shall be
recorded on the certificate. If the test piece(s) fail(s) any of the required tests, no certificate shall be issued.<<PARAGRAPH_END>>
<<PARAGRAPH>>The certificate shall be issued under the sole responsibility of the examiner or examining body. A
recommended format is detailed in Annex A. If any other form of welder's qualification test certificate is used,
it shall contain the information required in Annex A. The examiner or examining body is responsible for
verifying that all essential variables are addressed in this certificate.<<PARAGRAPH_END>>
<<PARAGRAPH>>The following non-essential variables shall be recorded on the certificate:<<PARAGRAPH_END>>
<<PARAGRAPH>>  type of current and polarity;<<PARAGRAPH_END>>
<<PARAGRAPH>>  parent material group/subgroup;<<PARAGRAPH_END>>
<<PARAGRAPH>>  shielding gas.<<PARAGRAPH_END>>
<<PARAGRAPH>>In general, for each test piece, a separate welder's qualification test certificate shall be issued.<<PARAGRAPH_END>>
<<PARAGRAPH>>If more than one test piece is welded, a single welder's qualification test certificate can be issued that
combines the ranges of qualification of the individual test pieces. All essential variables for all tests shall be
recorded on the combined certificate. In this case, only one of the following essential variables is permitted to
differ, except those given in 5.7.<<PARAGRAPH_END>>
<<PARAGRAPH>>  type of weld,<<PARAGRAPH_END>>
<<PARAGRAPH>>  welding position,<<PARAGRAPH_END>>
<<PARAGRAPH>>  deposited thickness.<<PARAGRAPH_END>>
<<PARAGRAPH>>It is not permissible to change other essential variables.<<PARAGRAPH_END>>
<<PARAGRAPH>>It is recommended that the welder's qualification test certificates be issued in the local language plus at least
one of the following languages: English, French or German.<<PARAGRAPH_END>>
<<PARAGRAPH>>The examination of job knowledge (see Annex B) shall be designated by “Accepted” or “Not tested”.<<PARAGRAPH_END>>
<<PARAGRAPH>>In accordance with 5.4 e) the supplementary fillet weld test shall be recorded on the certificate for the
associated butt weld qualification.<<PARAGRAPH_END>>
<<HEADING level=3>>11 Designation<<HEADING_END>>
<<PARAGRAPH>>The designation of a welder qualification shall comprise the following items in the order given (the system is
arranged so that it can be used for computerization):<<PARAGRAPH_END>>
<<PARAGRAPH>>a)
the number of this part of ISO 9606 (ISO 9606-1);<<PARAGRAPH_END>>
<<PARAGRAPH>>b)
the essential variables:<<PARAGRAPH_END>>
<<PARAGRAPH>>1)
welding processes: refer to 4.2, 5.2, and ISO 4063,<<PARAGRAPH_END>>
<<PARAGRAPH>>2)
product type: plate (P), pipe (T), refer to 4.3.1 and 5.3,<<PARAGRAPH_END>>
<<PARAGRAPH>>3)
type of weld: butt weld (BW), fillet weld (FW), refer to 5.4,<<PARAGRAPH_END>>
<<PARAGRAPH>>4)
filler material group or parent material group (autogenous welding): refer to 5.5,<<PARAGRAPH_END>>
<<HEADING level=3>>© ISO 2012 – All rights reserved
25<<HEADING_END>>
<<PAGE_END>>
<<PAGE_30>>
<<HEADING level=3>>ISO 9606-1:2012(E)<<HEADING_END>>
<<PARAGRAPH>>5)
filler material types: refer to 5.6,<<PARAGRAPH_END>>
<<PARAGRAPH>>6)
dimensions of test piece: deposited thickness,  s , or material thickness,  t , and outside pipe diameter,
D , refer to 5.7,<<PARAGRAPH_END>>
<<PARAGRAPH>>7)
welding positions: refer to 5.8 and ISO 6947,<<PARAGRAPH_END>>
<<PARAGRAPH>>8)
weld details: refer to 5.9.<<PARAGRAPH_END>>
<<PARAGRAPH>>The type of shielding and backing gas shall not be incorporated in the designation, but shall be included in the
welder's qualification test certificate (see Annex A).<<PARAGRAPH_END>>
<<HEADING level=3>>26
© ISO 2012 – All rights reserved<<HEADING_END>>
<<PAGE_END>>
<<PAGE_31>>
<<HEADING level=3>>ISO 9606-1:2012(E)<<HEADING_END>>
<<HEADING level=2>>Annex A
(informative)<<HEADING_END>>
<<HEADING level=2>>Welder's qualification test certificate<<HEADING_END>>
<<PARAGRAPH>>Designation(s):
................................................................................................................
................................................................................................................
WPS – Reference:
Examiner or examining b ody – Reference No.:
Welder's name:
Identification:
Method of identification:
Photograph
Date and place of birth:
(if required)
Employer:
Code/testing standard:<<PARAGRAPH_END>>
<<PARAGRAPH>>Job knowledge: Acceptable/Not tested (del ete as necessary)<<PARAGRAPH_END>>
<<HEADING level=3>>Test piece
Range of qualification<<HEADING_END>>
<<PARAGRAPH>>Welding process(es);
Transfer mode
Product type (plate or pipe)
Type of weld
Parent material group(s)/subgroups
Filler material group(s)
Filler material (Designation)
Shielding gas
Auxiliaries
------------------------
Type of current and polarity
------------------------
Material thickness (mm)
Deposited thickness (mm)
Outside pipe diameter (mm)
Welding position
Weld details<<PARAGRAPH_END>>
<<PARAGRAPH>>Multi-layer/single layer
Supplementary fillet weld test (completed in conjunction with a butt weld qualification): acceptable/not acceptable<<PARAGRAPH_END>>
<<HEADING level=3>>Type of test
Performed and accepted
Not tested
Name of examiner or
examining body:
Place, date and signature
of examiner or examining
body:
Date of issue: 2007-01-20<<HEADING_END>>
<<PARAGRAPH>>Visual testing
Radiographic testing
Fracture test
Bend test
Notch tensile test
Macroscopic examination<<PARAGRAPH_END>>
<<PARAGRAPH>>Revalidation
9.3 a)<<PARAGRAPH_END>>
<<PARAGRAPH>>Valid until
2010-01-20<<PARAGRAPH_END>>
<<PARAGRAPH>>Revalidation
9.3 b)<<PARAGRAPH_END>>
<<PARAGRAPH>>Valid until
2009-01-20<<PARAGRAPH_END>>
<<PARAGRAPH>>Revalidation
9.3 c)<<PARAGRAPH_END>>
<<PARAGRAPH>>Valid until
2007-07-20<<PARAGRAPH_END>>
<<PARAGRAPH>>Revalidation for qualification by examiner or examining body for the following 2 years [refer to 9.3 b)]<<PARAGRAPH_END>>
<<HEADING level=3>>Date
Signature
Position or title<<HEADING_END>>
<<PARAGRAPH>>Confirmation of the validity by employer/welding coordinator/examiner or examining body for the following 6 months [refer to
9.2)]<<PARAGRAPH_END>>
<<HEADING level=3>>Date
Signature
Position or title<<HEADING_END>>
<<HEADING level=3>>© ISO 2012 – All rights reserved
27<<HEADING_END>>
<<TABLE_1>>
|                                    | Test piece   | Range of qualification   |
|:-----------------------------------|:-------------|:-------------------------|
| Welding process(es);               |              | ------------------------ |
| Transfer mode                      |              | ------------------------ |
| Product type (plate or pipe)       |              |                          |
| Type of weld                       |              |                          |
| Parent material group(s)/subgroups |              |                          |
| Filler material group(s)           |              |                          |
| Filler material (Designation)      |              |                          |
| Shielding gas                      |              |                          |
| Auxiliaries                        |              |                          |
| Type of current and polarity       |              |                          |
| Material thickness (mm)            |              |                          |
| Deposited thickness (mm)           |              |                          |
| Outside pipe diameter (mm)         |              |                          |
| Welding position                   |              |                          |
| Weld details                       |              |                          |
| Multi-layer/single layer           |              |                          |
<<TABLE_END>>
<<TABLE_2>>
| Type of test            | Performed and accepted   | Not tested   |
|:------------------------|:-------------------------|:-------------|
| Visual testing          |                          |              |
| Radiographic testing    |                          |              |
| Fracture test           |                          |              |
| Bend test               |                          |              |
| Notch tensile test      |                          |              |
| Macroscopic examination |                          |              |
<<TABLE_END>>
<<TABLE_3>>
| 0            | 1   | 2           |
|:-------------|:----|:------------|
| Revalidation |     | Valid until |
| 9.3 a)       |     | 2010-01-20  |
<<TABLE_END>>
<<TABLE_4>>
| 0            | 1   |
|:-------------|:----|
| Revalidation |     |
| 9.3 b)       |     |
<<TABLE_END>>
<<TABLE_5>>
| 0            | 1   | 2           |
|:-------------|:----|:------------|
| Revalidation |     | Valid until |
| 9.3 c)       |     | 2007-07-20  |
<<TABLE_END>>
<<TABLE_6>>
| 0    | 1         | 2                 |
|:-----|:----------|:------------------|
| Date | Signature | Position or title |
<<TABLE_END>>
<<PAGE_END>>
<<PAGE_32>>
<<HEADING level=3>>ISO 9606-1:2012(E)<<HEADING_END>>
<<HEADING level=2>>Annex B
(informative)<<HEADING_END>>
<<HEADING level=2>>Job knowledge<<HEADING_END>>
<<HEADING level=3>>B.1 General<<HEADING_END>>
<<PARAGRAPH>>The test of job knowledge is recommended, but it is not mandatory.<<PARAGRAPH_END>>
<<PARAGRAPH>>However, some countries may require that the welder undergo a test of job knowledge. If the job knowledge
test is carried out, it should be recorded on the welder's qualification test certificate.<<PARAGRAPH_END>>
<<PARAGRAPH>>This annex outlines the job knowledge that a welder should have in order to ensure that procedures are
followed and common practices are complied with. The job knowledge indicated in this annex is only pitched
at the most basic level.<<PARAGRAPH_END>>
<<PARAGRAPH>>Owing to different training programmes in various countries, it is only proposed to standardize general
objectives or categories of job knowledge. The actual question used should be drawn up in the individual
country concerned, but should include questions on areas covered in B.2, relevant to the qualification test of
welders.<<PARAGRAPH_END>>
<<PARAGRAPH>>The actual tests of a welder's job knowledge may be given by any of the following methods or combinations of
these methods:<<PARAGRAPH_END>>
<<PARAGRAPH>>a)
written objective tests (multiple choice);<<PARAGRAPH_END>>
<<PARAGRAPH>>b)
oral questioning following a set of written questions;<<PARAGRAPH_END>>
<<PARAGRAPH>>c)
computer testing;<<PARAGRAPH_END>>
<<PARAGRAPH>>d)
demonstration/observation testing following a written set of criteria.<<PARAGRAPH_END>>
<<PARAGRAPH>>The test of job knowledge is limited to the matters related to the welding process used in the test.<<PARAGRAPH_END>>
<<HEADING level=3>>B.2 Requirements<<HEADING_END>>
<<HEADING level=3>>B.2.1 Welding equipment<<HEADING_END>>
<<HEADING level=3>>B.2.1.1
Oxyacetylene welding<<HEADING_END>>
<<PARAGRAPH>>a)
Identification of gas cylinders.<<PARAGRAPH_END>>
<<PARAGRAPH>>b)
Identification and assembly of essential components.<<PARAGRAPH_END>>
<<PARAGRAPH>>c)
Selection of correct nozzles and welding blowpipes.<<PARAGRAPH_END>>
<<HEADING level=3>>B.2.1.2
Arc welding<<HEADING_END>>
<<PARAGRAPH>>a)
Construction and maintenance of welding equipment and typical parameters.<<PARAGRAPH_END>>
<<PARAGRAPH>>b)
Type of welding current.<<PARAGRAPH_END>>
<<PARAGRAPH>>c)
Correct connection of the welding return cable.<<PARAGRAPH_END>>
<<HEADING level=3>>28
© ISO 2012 – All rights reserved<<HEADING_END>>
<<PAGE_END>>
<<PAGE_33>>
<<HEADING level=3>>ISO 9606-1:2012(E)<<HEADING_END>>
<<HEADING level=3>>B.2.2 Welding process 2)<<HEADING_END>>
<<HEADING level=3>>B.2.2.1
Oxyacetylene welding (311)<<HEADING_END>>
<<PARAGRAPH>>a)
Gas pressure.<<PARAGRAPH_END>>
<<PARAGRAPH>>b)
Selection of nozzle type.<<PARAGRAPH_END>>
<<PARAGRAPH>>c)
Type of gas flame.<<PARAGRAPH_END>>
<<PARAGRAPH>>d)
Effect of overheating.<<PARAGRAPH_END>>
<<HEADING level=3>>B.2.2.2
Manual metal-arc welding with covered electrode (111)<<HEADING_END>>
<<PARAGRAPH>>a)
Classification of electrodes.<<PARAGRAPH_END>>
<<HEADING level=3>>B.2.2.3
Gas and self-shielded metal-arc welding (114, 13, 14, 15)<<HEADING_END>>
<<PARAGRAPH>>a)
Type and size of electrodes.<<PARAGRAPH_END>>
<<PARAGRAPH>>b)
Identification of shielding gas and flow rate (without 114).<<PARAGRAPH_END>>
<<PARAGRAPH>>c)
Type, size and maintenance of nozzles/contact tip.<<PARAGRAPH_END>>
<<PARAGRAPH>>d)
Selection and limitations of transfer mode.<<PARAGRAPH_END>>
<<PARAGRAPH>>e)
Protection of the welding arc from draughts.<<PARAGRAPH_END>>
<<HEADING level=3>>B.2.2.4
Submerged arc welding (121, 125)<<HEADING_END>>
<<PARAGRAPH>>a)
Drying, feeding and correct recovery of flux.<<PARAGRAPH_END>>
<<PARAGRAPH>>b)
Correct alignment and travel of welding head.<<PARAGRAPH_END>>
<<HEADING level=3>>B.2.3 Parent metals<<HEADING_END>>
<<PARAGRAPH>>a)
Identification of material.<<PARAGRAPH_END>>
<<PARAGRAPH>>b)
Methods and control of pre-heating.<<PARAGRAPH_END>>
<<PARAGRAPH>>c)
Control of interpass temperature.<<PARAGRAPH_END>>
<<HEADING level=3>>B.2.4 Filler metal types<<HEADING_END>>
<<PARAGRAPH>>a)
Identification of filler metal types.<<PARAGRAPH_END>>
<<PARAGRAPH>>b)
Storage, handling and conditions of filler metal types.<<PARAGRAPH_END>>
<<PARAGRAPH>>c)
Selection of correct size.<<PARAGRAPH_END>>
<<PARAGRAPH>>d)
Cleanliness of electrodes and filler wires.<<PARAGRAPH_END>>
<<PARAGRAPH>>e)
Control of wire spooling.<<PARAGRAPH_END>>
<<PARAGRAPH>>f)
Control and monitoring of gas flow rates.<<PARAGRAPH_END>>
<<PARAGRAPH>>2)
The numbers refer to ISO 4063.<<PARAGRAPH_END>>
<<HEADING level=3>>© ISO 2012 – All rights reserved
29<<HEADING_END>>
<<PAGE_END>>
<<PAGE_34>>
<<HEADING level=3>>ISO 9606-1:2012(E)<<HEADING_END>>
<<HEADING level=3>>B.2.5 Safety precautions<<HEADING_END>>
<<HEADING level=3>>B.2.5.1
General<<HEADING_END>>
<<PARAGRAPH>>a)
Safe assembly, set-up and turn-off procedures.<<PARAGRAPH_END>>
<<PARAGRAPH>>b)
Safe control of welding fumes and gases.<<PARAGRAPH_END>>
<<PARAGRAPH>>c)
Personal protection.<<PARAGRAPH_END>>
<<PARAGRAPH>>d)
Fire hazards.<<PARAGRAPH_END>>
<<PARAGRAPH>>e)
Welding in confined spaces.<<PARAGRAPH_END>>
<<PARAGRAPH>>f)
Awareness of welding environment.<<PARAGRAPH_END>>
<<HEADING level=3>>B.2.5.2
Oxyacetylene welding<<HEADING_END>>
<<PARAGRAPH>>a)
Safe storage, handling and use of compressed gases.<<PARAGRAPH_END>>
<<PARAGRAPH>>b)
Leak detection on gas hoses and fittings.<<PARAGRAPH_END>>
<<PARAGRAPH>>c)
Procedure to be taken in the event of a flashback.<<PARAGRAPH_END>>
<<HEADING level=3>>B.2.5.3
All arc welding processes<<HEADING_END>>
<<PARAGRAPH>>a)
Environment of increased hazard electric shock.<<PARAGRAPH_END>>
<<PARAGRAPH>>b)
Radiation from the arc.<<PARAGRAPH_END>>
<<PARAGRAPH>>c)
Effects of stray arcing.<<PARAGRAPH_END>>
<<HEADING level=3>>B.2.5.4
Gas-shielded metal-arc welding<<HEADING_END>>
<<PARAGRAPH>>a)
Safe storage, handling and use of compressed gases.<<PARAGRAPH_END>>
<<PARAGRAPH>>b)
Leak detection on gas hoses and fittings.<<PARAGRAPH_END>>
<<HEADING level=3>>B.2.6 Welding sequences/procedures<<HEADING_END>>
<<PARAGRAPH>>Appreciation of welding procedure requirements and the influence of welding parameters.<<PARAGRAPH_END>>
<<HEADING level=3>>B.2.7 Joint preparation and weld representation<<HEADING_END>>
<<PARAGRAPH>>a)
Conformity of joint preparation to the welding procedure specification (WPS).<<PARAGRAPH_END>>
<<PARAGRAPH>>b)
Cleanliness of fusion faces.<<PARAGRAPH_END>>
<<HEADING level=3>>B.2.8 Weld imperfections<<HEADING_END>>
<<PARAGRAPH>>a)
Identification of imperfections.<<PARAGRAPH_END>>
<<PARAGRAPH>>b)
Causes.<<PARAGRAPH_END>>
<<PARAGRAPH>>c)
Prevention and remedial action.<<PARAGRAPH_END>>
<<HEADING level=3>>B.2.9 Welder qualification<<HEADING_END>>
<<PARAGRAPH>>The welder shall be aware of the range of the qualification.<<PARAGRAPH_END>>
<<HEADING level=3>>30
© ISO 2012 – All rights reserved<<HEADING_END>>
<<PAGE_END>>
<<PAGE_35>>
<<HEADING level=3>>ISO 9606-1:2012(E)<<HEADING_END>>
<<HEADING level=2>>Annex C
(informative)<<HEADING_END>>
<<HEADING level=2>>FW/BW test assembly option<<HEADING_END>>
<<PARAGRAPH>>See Figure C.1.<<PARAGRAPH_END>>
<<PARAGRAPH>>Dimensions in millimetres<<PARAGRAPH_END>>
<<PARAGRAPH>>a
Gap.<<PARAGRAPH_END>>
<<HEADING level=3>>Figure C.1 — Combined FW/BW test piece<<HEADING_END>>
<<HEADING level=3>>© ISO 2012 – All rights reserved
31<<HEADING_END>>
<<PAGE_END>>
<<PAGE_36>>
<<HEADING level=3>>ISO 9606-1:2012(E)<<HEADING_END>>
<<HEADING level=2>>Bibliography<<HEADING_END>>
<<PARAGRAPH>>[1]
ISO 636,  Welding consumables — Rods, wires and deposits for tungsten inert gas welding of non-
alloy and fine-grain steels — Classification<<PARAGRAPH_END>>
<<PARAGRAPH>>[2]
ISO 2560,  Welding consumables — Covered electrodes for manual metal arc welding of non-alloy and
fine grain steels — Classification<<PARAGRAPH_END>>
<<PARAGRAPH>>[3]
ISO 3580,  Welding consumables — Covered electrodes for manual metal arc welding of creep-
resisting steels — Classification<<PARAGRAPH_END>>
<<PARAGRAPH>>[4]
ISO 3581,  Welding consumables — Covered electrodes for manual metal arc welding of stainless and
heat-resisting steels — Classification<<PARAGRAPH_END>>
<<PARAGRAPH>>[5]
ISO 9000:2005,  Quality management systems — Fundamentals and vocabulary<<PARAGRAPH_END>>
<<PARAGRAPH>>[6]
ISO 14171,  Welding consumables — Solid wire electrodes, tubular cored electrodes and electrode/flux
combinations for submerged arc welding of non alloy and fire grain steels — Classification<<PARAGRAPH_END>>
<<PARAGRAPH>>[7]
ISO 14172,  Welding consumables — Covered electrodes for manual metal arc welding of nickel and
nickel alloys — Classification<<PARAGRAPH_END>>
<<PARAGRAPH>>[8]
ISO 14341,  Welding consumables — Wire electrodes and weld deposits for gas shielded metal arc
welding of non alloy and fine grain steels — Classification<<PARAGRAPH_END>>
<<PARAGRAPH>>[9]
ISO 14343,  Welding consumables — Wire electrodes, strip electrodes, wires and rods for arc welding
of stainless and heat resisting steels — Classification<<PARAGRAPH_END>>
<<PARAGRAPH>>[10]
ISO 14732,  Welding personnel — Qualification testing of welding operators for fully mechanized
welding and weld setters for fully mechanized welding and automatic welding of metallic materials<<PARAGRAPH_END>>
<<PARAGRAPH>>[11]
ISO 15614-1,  Specification and qualification of welding procedures for metallic materials — Welding
procedure test — Part 1: Arc and gas welding of steels and arc welding of nickel and nickel alloys<<PARAGRAPH_END>>
<<PARAGRAPH>>[12]
ISO 15607,  Specification and qualification of welding procedures for metallic materials — General
rules<<PARAGRAPH_END>>
<<PARAGRAPH>>[13]
ISO 16834,  Welding consumables — Wire electrodes, wires, rods and deposits for gas-shielded arc
welding of high strength steels — Classification<<PARAGRAPH_END>>
<<PARAGRAPH>>[14]
ISO 17632,  Welding consumables — Tubular cored electrodes for gas shielded and non-gas shielded
metal arc welding of non-alloy and fine grain steels — Classification<<PARAGRAPH_END>>
<<PARAGRAPH>>[15]
ISO 17633,  Welding consumables — Tubular cored electrodes and rods for gas shielded and non-gas
shielded metal arc welding of stainless and heat-resisting steels — Classification<<PARAGRAPH_END>>
<<PARAGRAPH>>[16]
ISO 17634,  Welding consumables — Tubular cored electrodes for gas shielded metal arc welding of
creep-resisting steels — Classification<<PARAGRAPH_END>>
<<PARAGRAPH>>[17]
ISO 17635,  Non-destructive testing of welds — General rules for metallic materials<<PARAGRAPH_END>>
<<PARAGRAPH>>[18]
ISO 17639,  Destructive tests on welds in metallic materials — Macroscopic and microscopic
examination of welds<<PARAGRAPH_END>>
<<PARAGRAPH>>[19]
ISO 17640,  Non-destructive testing of welds — Ultrasonic testing — Techniques, testing levels, and
assessment<<PARAGRAPH_END>>
<<HEADING level=3>>32
© ISO 2012 – All rights reserved<<HEADING_END>>
<<PAGE_END>>
<<PAGE_37>>
<<HEADING level=3>>ISO 9606-1:2012(E)<<HEADING_END>>
<<PARAGRAPH>>[20]
ISO 18274,  Welding consumables — Solid wire electrodes, solid strip electrodes, solid wires and solid
rods for fusion welding of nickel and nickel alloys — Classification<<PARAGRAPH_END>>
<<PARAGRAPH>>[21]
ISO 18275,  Welding consumables — Covered electrodes for manual metal arc welding of high-
strength steels — Classification<<PARAGRAPH_END>>
<<PARAGRAPH>>[22]
ISO 18276,  Welding consumables — Tubular cored electrodes for gas-shielded and non-gas-shielded
metal arc welding of high-strength steels — Classification<<PARAGRAPH_END>>
<<PARAGRAPH>>[23]
ISO 21952,  Welding consumables — Wire electrodes, wires, rods and deposits for gas shielded arc
welding of creep-resisting steels — Classification<<PARAGRAPH_END>>
<<PARAGRAPH>>[24]
ISO 24598,  Welding consumables — Solid wire electrodes, tubular cored electrodes and electrode-flux
combinations for submerged arc welding of creep-resisting steels — Classification<<PARAGRAPH_END>>
<<PARAGRAPH>>[25]
ISO 26304,  Welding consumables — Solid wire electrodes, tubular cored electrodes and electrode-flux
combinations for submerged arc welding of high strength steels — Classification<<PARAGRAPH_END>>
<<HEADING level=3>>© ISO 2012 – All rights reserved
33<<HEADING_END>>
<<PAGE_END>>
<<SECTION_START:METADATA>>
Document Type: Digital
Total Pages: 37

Total Tables: 20

Table Reference List:
[TABLE_1] Page: 12, Size: 4x3
[TABLE_1] Page: 13, Size: 7x3
[TABLE_1] Page: 14, Size: 8x7
[TABLE_2] Page: 14, Size: 7x5
[TABLE_1] Page: 15, Size: 7x5
[TABLE_2] Page: 15, Size: 5x2
[TABLE_4] Page: 16, Size: 4x2
[TABLE_5] Page: 16, Size: 3x2
[TABLE_1] Page: 18, Size: 12x6
[TABLE_2] Page: 18, Size: 12x8
[TABLE_1] Page: 19, Size: 9x7
[TABLE_2] Page: 19, Size: 5x3
[TABLE_1] Page: 23, Size: 6x3
[TABLE_1] Page: 25, Size: 5x3
[TABLE_1] Page: 31, Size: 2x3
[TABLE_2] Page: 31, Size: 2x3
[TABLE_3] Page: 31, Size: 1x3
[TABLE_4] Page: 31, Size: 1x2
[TABLE_5] Page: 31, Size: 1x3
[TABLE_6] Page: 31, Size: 1x3
<<SECTION_END>>
<<DOCUMENT_END>>
