Repository: Viswazgummadi/RAG_P01

# Retrieval-Augmented Generation (RAG) System for Technical Document Analysis

## Overview
This project implements a Retrieval-Augmented Generation (RAG) system for analyzing technical documents, particularly standards and specifications. It integrates advanced NLP techniques, including document preprocessing, vector database creation, and fine-tuned language model inference, to generate accurate and context-aware responses to user queries.

## System Architecture
The RAG system consists of the following key components:

- **Document Preprocessing**
- **Vector Database Creation**
- **Language Model Fine-tuning**
- **Query Processing and Retrieval**
- **Response Generation**

## Implementation Details

### Document Preprocessing
- **PDF Processing:**
  - Utilizes `PyMuPDF` and `pdf2image` for text and image extraction.
  - Implements OCR using `Tesseract` for scanned documents.
  - Extracts metadata, text content, and structural information.
- **Text Formatting:**
  - Converts extracted content to a standardized format with special tags.
  - Preserves document structure (headings, paragraphs, tables).
- **Metadata Extraction:**
  - Captures document properties (title, author, date).
  - Identifies sections and their hierarchies.

### Vector Database Creation
- **Text Chunking:**
  - Implements `RecursiveCharacterTextSplitter` for content segmentation.
  - Optimizes chunk size and overlap for retrieval efficiency.
- **Embedding Generation:**
  - Uses `HuggingFaceEmbeddings` with `sentence-transformers/all-MiniLM-L6-v2`.
  - Generates vector representations for each text chunk.
- **FAISS Integration:**
  - Implements FAISS for efficient similarity search.
  - Stores vectors and associated metadata for quick retrieval.

### Language Model Fine-tuning
- **Model Selection:** Uses `Mistral-7B-Instruct-v0.2` as the base model.
- **Training Data Preparation:**
  - Generates instruction-response pairs from processed documents.
  - Implements data cleaning and quality filtering.
- **Fine-tuning Process:**
  - Utilizes `PyTorch` and `Transformers` libraries.
  - Implements gradient accumulation and mixed-precision training.

### Query Processing and Retrieval
- **Query Analysis:**
  - Detects file references and section requests in user queries.
  - Implements metadata filtering for targeted retrieval.
- **Context Retrieval:**
  - Performs similarity search using FAISS.
  - Implements a fallback mechanism for direct lookup of standards.
- **Reranking:**
  - Implements a custom reranking algorithm for relevance improvement.
  - Considers document structure and query specificity.

### Response Generation
- **Prompt Engineering:**
  - Designs context-aware prompts for different query types.
  - Incorporates retrieved context and query information.
- **Inference:**
  - Utilizes the fine-tuned model for response generation.
  - Implements temperature and top-p sampling for controlled output.
- **Post-processing:**
  - Cleans generated responses to remove artifacts.
  - Implements fallback mechanisms for low-quality responses.

## Evaluation and Results
The system's performance was evaluated based on:
- **Retrieval Accuracy:** Measured by the relevance of retrieved contexts.
- **Response Quality:** Assessed via human evaluation and automated metrics (BLEU, ROUGE).
- **Inference Speed:** Benchmarked for different query types and document sizes.

## Future Work
Potential enhancements include:
- Multi-modal RAG with image analysis.
- Improved handling of mathematical and chemical formulas.
- Integration with domain-specific knowledge bases.

## Usage
```sh

# Preprocess documents
python preprocess.py --input_dir data2 --output_file processed_data/all_processed.jsonl

# Create vector database
python vector_db.py --jsonl_file processed_data/all_processed.jsonl --output_dir vector_db

# Run interactive RAG system
python scripts/inference_rag.py --model_path models/instruct_model/final \
  --vector_store_path vector_db --use_lora --base_model "mistralai/Mistral-7B-Instruct-v0.2"
```

File: data2/ISO/ISO_898-1_2009E/ISO_898-1_2009E.txt (part 1 of 9)
<<DOCUMENT_START>>
<<PAGE_1>>
<<HEADING level=1>>INTERNATIONAL
STANDARD
ISO
898-1<<HEADING_END>>
<<PARAGRAPH>>Fourth edition
2009-04-01<<PARAGRAPH_END>>
<<HEADING level=1>>Mechanical properties of fasteners made
of carbon steel and alloy steel —<<HEADING_END>>
<<HEADING level=1>>Part 1:
Bolts, screws and studs with specified
property classes — Coarse thread and
fine pitch thread<<HEADING_END>>
<<PARAGRAPH>>Caractéristiques mécaniques des éléments de fixation en acier au
carbone et en acier allié —<<PARAGRAPH_END>>
<<PARAGRAPH>>Partie 1: Vis, goujons et tiges filetées de classes de qualité
spécifiées — Filetages à pas gros et filetages à pas fin<<PARAGRAPH_END>>
<<PARAGRAPH>>Reference number
ISO 898-1:2009(E)<<PARAGRAPH_END>>
<<PARAGRAPH>>©  ISO 2009<<PARAGRAPH_END>>
<<PAGE_END>>
<<PAGE_2>>
<<HEADING level=3>>ISO 898-1:2009(E)<<HEADING_END>>
<<HEADING level=3>>PDF disclaimer<<HEADING_END>>
<<PARAGRAPH>>This PDF file may contain embedded typefaces. In accordance with Adobe's licensing policy, this file may be printed or viewed but
shall not be edited unless the typefaces which are embedded are licensed to and installed on the computer performing the editing. In
downloading this file, parties accept therein the responsibility of not infringing Adobe's licensing policy. The ISO Central Secretariat
accepts no liability in this area.<<PARAGRAPH_END>>
<<PARAGRAPH>>Adobe is a trademark of Adobe Systems Incorporated.<<PARAGRAPH_END>>
<<PARAGRAPH>>Details of the software products used to create this PDF file can be found in the General Info relative to the file; the PDF-creation
parameters were optimized for printing. Every care has been taken to ensure that the file is suitable for use by ISO member bodies. In
the unlikely event that a problem relating to it is found, please inform the Central Secretariat at the address given below.<<PARAGRAPH_END>>
<<IMAGE_1>>
[Image 1 contains text: A\]
<<HEADING level=3>>COPYRIGHT PROTECTED DOCUMENT
©   ISO 2009<<HEADING_END>>
<<PARAGRAPH>>All rights reserved. Unless otherwise specified, no part of this publication may be reproduced or utilized in any form or by any means,
electronic or mechanical, including photocopying and microfilm, without permission in writing from either ISO at the address below or
ISO's member body in the country of the requester.<<PARAGRAPH_END>>
<<PARAGRAPH>>ISO copyright office
Case postale 56  •  CH-1211 Geneva 20
Tel.  + 41 22 749 01 11
Fax  + 41 22 749 09 47
E-mail  copyright@iso.org
Web  www.iso.org<<PARAGRAPH_END>>
<<PARAGRAPH>>Published in Switzerland<<PARAGRAPH_END>>
<<PARAGRAPH>>ii
© ISO 2009 – All rights reserved<<PARAGRAPH_END>>
<<PAGE_END>>
<<PAGE_3>>
<<HEADING level=3>>ISO 898-1:2009(E)<<HEADING_END>>
<<HEADING level=2>>Contents
Page<<HEADING_END>>
<<HEADING level=3>>Foreword............................................................................................................................................................ iv<<HEADING_END>>
<<HEADING level=3>>1
Scope ......................................................................................................................................................1<<HEADING_END>>
<<HEADING level=3>>2
Normative references ............................................................................................................................2<<HEADING_END>>
<<HEADING level=3>>3
Terms and definitions ...........................................................................................................................3<<HEADING_END>>
<<HEADING level=3>>4
Symbols and abbreviated terms ..........................................................................................................4<<HEADING_END>>
<<HEADING level=3>>5
Designation system for property classes ...........................................................................................5<<HEADING_END>>
<<HEADING level=3>>6
Materials .................................................................................................................................................6<<HEADING_END>>
<<HEADING level=3>>7
Mechanical and physical properties....................................................................................................8<<HEADING_END>>
<<PARAGRAPH>>8
Applicability of test methods..............................................................................................................12
8.1
General..................................................................................................................................................12
8.2
Loadability of fasteners ......................................................................................................................12
8.3
Manufacturer's control........................................................................................................................13
8.4
Supplier's control ................................................................................................................................13
8.5
Purchaser's control .............................................................................................................................13
8.6
Feasible tests for groups of fasteners and machined test pieces .................................................14<<PARAGRAPH_END>>
<<PARAGRAPH>>9
Test methods........................................................................................................................................21
9.1
Tensile test under wedge loading of finished bolts and screws (excluding studs) .....................21
9.2
Tensile test for finished bolts, screws and studs for determination of tensile strength,  R m  ......25
9.3
Tensile test for full-size bolts, screws and studs for determination of elongation after
fracture,  A f , and stress at  0,004 8   d  non-proportional elongation,  R pf  ............................................27
9.4
Tensile test for bolts and screws not expected to break in free threaded length due to
head design..........................................................................................................................................31
9.5
Tensile test for fasteners with waisted shank ..................................................................................32
9.6
Proof load test for finished bolts, screws and studs.......................................................................33
9.7
Tensile test for machined test pieces................................................................................................35
9.8
Head soundness test...........................................................................................................................38
9.9
Hardness test .......................................................................................................................................39
9.10
Decarburization test ............................................................................................................................41
9.11
Carburization test ................................................................................................................................44
9.12
Retempering test..................................................................................................................................46
9.13
Torsional test .......................................................................................................................................46
9.14
Impact test for machined test pieces ................................................................................................47
9.15
Surface discontinuity inspection .......................................................................................................48<<PARAGRAPH_END>>
<<PARAGRAPH>>10
Marking .................................................................................................................................................48
10.1
General..................................................................................................................................................48
10.2
Manufacturer's identification mark ....................................................................................................48
10.3
Marking and designation of fasteners with full loadability .............................................................49
10.4
Marking and designation of fasteners which, because of their geometry, have reduced
loadability .............................................................................................................................................53
10.5
Marking of packages ...........................................................................................................................53<<PARAGRAPH_END>>
<<HEADING level=3>>Annex A  (informative)   Relation between tensile strength and elongation after fracture ..........................54<<HEADING_END>>
<<HEADING level=3>>Annex B  (informative)   Influence of elevated temperatures on mechanical properties of fasteners ........55<<HEADING_END>>
<<HEADING level=3>>Annex C  (informative)   Elongation after fracture for full-size fasteners,  Α f  .................................................56<<HEADING_END>>
<<HEADING level=3>>Bibliography......................................................................................................................................................57<<HEADING_END>>
<<HEADING level=3>>© ISO 2009 – All rights reserved
iii<<HEADING_END>>
<<PAGE_END>>
<<PAGE_4>>
<<HEADING level=3>>ISO 898-1:2009(E)<<HEADING_END>>
<<HEADING level=2>>Foreword<<HEADING_END>>
<<PARAGRAPH>>ISO (the International Organization for Standardization) is a worldwide federation of national standards bodies
(ISO member bodies). The work of preparing International Standards is normally carried out through ISO
technical committees. Each member body interested in a subject for which a technical committee has been
established has the right to be represented on that committee. International organizations, governmental and
non-governmental, in liaison with ISO, also take part in the work. ISO collaborates closely with the
International Electrotechnical Commission (IEC) on all matters of electrotechnical standardization.<<PARAGRAPH_END>>
<<PARAGRAPH>>International Standards are drafted in accordance with the rules given in the ISO/IEC Directives, Part 2.<<PARAGRAPH_END>>
<<PARAGRAPH>>The main task of technical committees is to prepare International Standards. Draft International Standards
adopted by the technical committees are circulated to the member bodies for voting. Publication as an
International Standard requires approval by at least 75 % of the member bodies casting a vote.<<PARAGRAPH_END>>
<<PARAGRAPH>>Attention is drawn to the possibility that some of the elements of this document may be the subject of patent
rights. ISO shall not be held responsible for identifying any or all such patent rights.<<PARAGRAPH_END>>
<<PARAGRAPH>>ISO 898-1 was prepared by Technical Committee ISO/TC 2,  Fasteners , Subcommittee SC 1,  Mechanical
properties of fasteners .<<PARAGRAPH_END>>
<<PARAGRAPH>>This fourth edition cancels and replaces the third edition (ISO 898-1:1999), which has been technically revised.<<PARAGRAPH_END>>
<<PARAGRAPH>>ISO 898 consists of the following parts, under the general title  Mechanical properties of fasteners made of
carbon steel and alloy steel :<<PARAGRAPH_END>>
<<PARAGRAPH>>⎯   Part 1: Bolts, screws and studs with specified property classes — Coarse thread and fine pitch thread<<PARAGRAPH_END>>
<<PARAGRAPH>>⎯   Part 2:   Nuts with specified proof load values — Coarse thread<<PARAGRAPH_END>>
<<PARAGRAPH>>⎯   Part 5:   Set screws and similar threaded fasteners not under tensile stresses<<PARAGRAPH_END>>
<<PARAGRAPH>>⎯   Part 6: Nuts with specified proof load values — Fine pitch thread<<PARAGRAPH_END>>
<<PARAGRAPH>>⎯   Part 7: Torsional test and minimum torques for bolts and screws with nominal diameters 1 mm to 10 mm<<PARAGRAPH_END>>
<<PARAGRAPH>>iv
© ISO 2009 – All rights reserved<<PARAGRAPH_END>>
<<PAGE_END>>
<<PAGE_5>>
<<HEADING level=3>>INTERNATIONAL STANDARD
ISO 898-1:2009(E)<<HEADING_END>>
<<HEADING level=1>>Mechanical properties of fasteners made of carbon steel and
alloy steel —<<HEADING_END>>
<<HEADING level=1>>Part 1:
Bolts, screws and studs with specified property classes —
Coarse thread and fine pitch thread<<HEADING_END>>
<<HEADING level=3>>1
Scope<<HEADING_END>>
<<PARAGRAPH>>This part of ISO 898 specifies mechanical and physical properties of bolts, screws and studs made of carbon
steel and alloy steel when tested at an ambient temperature range of 10 °C to 35 °C. Fasteners — the term
used when bolts, screws and studs are considered all together — that conform to the requirements of this part
of ISO 898 are evaluated at that ambient temperature range. They might not retain the specified mechanical
and physical properties at elevated temperatures (see Annex B) and/or lower temperatures.<<PARAGRAPH_END>>
<<PARAGRAPH>>NOTE 1
Fasteners conforming to the requirements of this part of ISO 898 are used in applications ranging from  − 50 °C
to +150 °C. Users are advised to consult an experienced fastener metallurgist for temperatures outside the range of
− 50 °C to +150 °C and up to a maximum temperature of +300 °C when determining appropriate choices for a given
application.<<PARAGRAPH_END>>
<<PARAGRAPH>>NOTE 2
Information for the selection and application of steels for use at lower and elevated temperatures is given, for
example, in EN 10269, ASTM F2281 and in ASTM A 320/A 320M.<<PARAGRAPH_END>>
<<PARAGRAPH>>Certain fasteners might not fulfil the tensile or torsional requirements of this part of ISO 898-1 because the
geometry of their heads reduces the shear area in the head compared to the stress area in the thread. These
include fasteners having a low head, with or without external driving feature, a low round or cylindrical head
with internal driving feature or a countersunk head with internal driving feature (see 8.2).<<PARAGRAPH_END>>
<<PARAGRAPH>>This part of ISO 898 is applicable to bolts, screws and studs<<PARAGRAPH_END>>
<<PARAGRAPH>>a)
made of carbon steel or alloy steel,<<PARAGRAPH_END>>
<<PARAGRAPH>>b)
having triangular ISO metric screw thread according to ISO 68-1,<<PARAGRAPH_END>>
<<PARAGRAPH>>c)
with coarse pitch thread M1,6 to M39, and fine pitch thread M8 × 1 to M39 × 3,<<PARAGRAPH_END>>
<<PARAGRAPH>>d)
with diameter/pitch combinations according to ISO 261 and ISO 262,<<PARAGRAPH_END>>
<<PARAGRAPH>>e)
having thread tolerances according to ISO 965-1, ISO 965-2 and ISO 965-4.<<PARAGRAPH_END>>
<<PARAGRAPH>>It is not applicable to set screws and similar threaded fasteners not under tensile stresses (see ISO 898-5).<<PARAGRAPH_END>>
<<PARAGRAPH>>It does not specify requirements for such properties as<<PARAGRAPH_END>>
<<PARAGRAPH>>⎯  weldability,<<PARAGRAPH_END>>
<<PARAGRAPH>>⎯  corrosion resistance,<<PARAGRAPH_END>>
<<PARAGRAPH>>⎯  resistance to shear stress,<<PARAGRAPH_END>>
<<PARAGRAPH>>⎯  torque/clamp force performance, or<<PARAGRAPH_END>>
<<PARAGRAPH>>⎯  fatigue resistance.<<PARAGRAPH_END>>
<<HEADING level=3>>© ISO 2009 – All rights reserved
1<<HEADING_END>>
<<PAGE_END>>
<<PAGE_6>>
<<HEADING level=3>>ISO 898-1:2009(E)<<HEADING_END>>
<<HEADING level=3>>2
Normative references<<HEADING_END>>
<<PARAGRAPH>>The following referenced documents are indispensable for the application of this document. For dated
references, only the edition cited applies. For undated references, the latest edition of the referenced
document (including any amendments) applies.<<PARAGRAPH_END>>
<<PARAGRAPH>>ISO 68-1,  ISO general purpose screw threads — Basic profile — Part 1: Metric screw threads<<PARAGRAPH_END>>
<<PARAGRAPH>>ISO 148-1,  Metallic materials — Charpy pendulum impact test — Part 1: Test method<<PARAGRAPH_END>>
<<PARAGRAPH>>ISO 225,  Fasteners — Bolts, screws, studs and nuts — Symbols and designations of dimensions<<PARAGRAPH_END>>
<<PARAGRAPH>>ISO 261,  ISO general purpose metric screw threads — General plan<<PARAGRAPH_END>>
<<PARAGRAPH>>ISO 262,  ISO general purpose metric screw threads — Selected sizes for screws, bolts and nuts<<PARAGRAPH_END>>
<<PARAGRAPH>>ISO 273,  Fasteners — Clearance holes for bolts and screws<<PARAGRAPH_END>>
<<PARAGRAPH>>ISO 724,  ISO general-purpose metric screw threads — Basic dimensions<<PARAGRAPH_END>>
<<PARAGRAPH>>ISO 898-2,  Mechanical properties of fasteners — Part 2: Nuts with specified proof load values — Coarse
thread<<PARAGRAPH_END>>
<<PARAGRAPH>>ISO 898-5,  Mechanical properties of fasteners made of carbon steel and alloy steel — Part 5: Set screws and
similar threaded fasteners not under tensile stresses<<PARAGRAPH_END>>
<<PARAGRAPH>>ISO 898-7,  Mechanical properties of fasteners — Part 7: Torsional test and minimum torques for bolts and
screws with nominal diameters 1 mm to 10 mm  1)<<PARAGRAPH_END>>
<<PARAGRAPH>>ISO 965-1,  ISO general-purpose metric screw threads — Tolerances — Part 1: Principles and basic data<<PARAGRAPH_END>>
<<PARAGRAPH>>ISO 965-2,  ISO general purpose metric screw threads — Tolerances — Part 2: Limits of sizes for general
purpose external and internal screw threads — Medium quality<<PARAGRAPH_END>>
<<PARAGRAPH>>ISO 965-4,  ISO general purpose metric screw threads — Tolerances — Part 4: Limits of sizes for hot-dip
galvanized external screw threads to mate with internal screw threads tapped with tolerance position H or G
after galvanizing<<PARAGRAPH_END>>
<<PARAGRAPH>>ISO 4042,  Fasteners — Electroplated coatings<<PARAGRAPH_END>>
<<PARAGRAPH>>ISO 4885:1996,  Ferrous products — Heat treatments — Vocabulary<<PARAGRAPH_END>>
<<PARAGRAPH>>ISO 6157-1,  Fasteners — Surface discontinuities — Part 1: Bolts, screws and studs for general requirements<<PARAGRAPH_END>>
<<PARAGRAPH>>ISO 6157-3,  Fasteners — Surface discontinuities — Part 3: Bolts, screws and studs for special requirements<<PARAGRAPH_END>>
<<PARAGRAPH>>ISO 6506-1,  Metallic materials — Brinell hardness test — Part 1: Test method<<PARAGRAPH_END>>
<<PARAGRAPH>>ISO 6507-1,  Metallic materials — Vickers hardness test — Part 1: Test method<<PARAGRAPH_END>>
<<PARAGRAPH>>ISO 6508-1,  Metallic materials — Rockwell hardness test — Part 1: Test method (scales A, B, C, D, E, F, G, H,
K, N, T)<<PARAGRAPH_END>>
<<PARAGRAPH>>ISO 6892-1,  Metallic materials — Tensile testing — Part 1: Method of test at room temperature  2)<<PARAGRAPH_END>>
<<PARAGRAPH>>1) Under revision.<<PARAGRAPH_END>>
<<PARAGRAPH>>2) To be published. (Revision of ISO 6892:1998)<<PARAGRAPH_END>>
<<HEADING level=3>>2
© ISO 2009 – All rights reserved<<HEADING_END>>
<<PAGE_END>>
<<PAGE_7>>
<<HEADING level=3>>ISO 898-1:2009(E)<<HEADING_END>>
<<PARAGRAPH>>ISO 7500-1,  Metallic
materials
—
Verification
of
static
uniaxial
testing
machines
—
Part 1:
Tension/compression testing machines — Verification and calibration of the force-measuring system<<PARAGRAPH_END>>
<<PARAGRAPH>>ISO 10683,  Fasteners — Non-electrolytically applied zinc flake coatings<<PARAGRAPH_END>>
<<PARAGRAPH>>ISO 10684:2004,  Fasteners — Hot dip galvanized coatings<<PARAGRAPH_END>>
<<PARAGRAPH>>ISO 16426,  Fasteners — Quality assurance system<<PARAGRAPH_END>>
<<HEADING level=3>>3
Terms and definitions<<HEADING_END>>
<<PARAGRAPH>>For the purposes of this document, the following terms and definitions apply.<<PARAGRAPH_END>>
<<PARAGRAPH>>3.1
finished fastener
fastener for which all manufacturing steps have been completed, with or without any surface coating and with
full or reduced loadability, and which has not been machined into a test piece<<PARAGRAPH_END>>
<<HEADING level=3>>3.2
machined test piece
test piece machined from a fastener to evaluate material properties<<HEADING_END>>
<<HEADING level=3>>3.3
full-size fastener
finished fastener with a shank diameter of  d s   >   d  or  d s  ≈  d , or screw threaded to the head, or fully threaded
stud<<HEADING_END>>
<<HEADING level=3>>3.4
fastener with waisted shank
finished fastener with a shank diameter of  d s   <   d 2<<HEADING_END>>
<<PARAGRAPH>>3.5
base metal hardness
hardness closest to the surface (when traversing from core to outside diameter) just before an increase or
decrease occurs, denoting, respectively, carburization or decarburization<<PARAGRAPH_END>>
<<HEADING level=3>>3.6
decarburization
depletion of carbon from the surface layer of a ferrous product<<HEADING_END>>
<<PARAGRAPH>>[ISO 4885:1996]<<PARAGRAPH_END>>
<<PARAGRAPH>>3.7
partial decarburization
decarburization with loss of carbon sufficient to cause a lighter shade of tempered martensite and significantly
lower hardness than that of the adjacent base metal without, however, showing ferrite grains under
metallographic examination<<PARAGRAPH_END>>
<<HEADING level=3>>3.8
complete decarburization
decarburization with sufficient carbon loss to show the presence of clearly defined ferrite grains under
metallographic examination<<HEADING_END>>
<<HEADING level=3>>3.9
carburization
result of increasing surface carbon to a content above that of the base metal<<HEADING_END>>
<<HEADING level=3>>© ISO 2009 – All rights reserved
3<<HEADING_END>>
<<PAGE_END>>
<<PAGE_8>>
<<HEADING level=3>>ISO 898-1:2009(E)<<HEADING_END>>
<<HEADING level=3>>4
Symbols and abbreviated terms<<HEADING_END>>
<<PARAGRAPH>>For the purposes of this document, the symbols and abbreviated terms given in ISO 225 and ISO 965-1 and
the following, apply.<<PARAGRAPH_END>>
<<PARAGRAPH>>A
Percentage elongation after fracture (of machined test piece), %<<PARAGRAPH_END>>
<<PARAGRAPH>>A f
Elongation after fracture for full-size fastener<<PARAGRAPH_END>>
<<PARAGRAPH>>A s,nom
Nominal stress area in thread, mm 2<<PARAGRAPH_END>>
<<PARAGRAPH>>A ds
Cross sectional area of waisted shank, mm 2<<PARAGRAPH_END>>
<<PARAGRAPH>>b
Thread length, mm<<PARAGRAPH_END>>
<<PARAGRAPH>>b m
Thread length of stud (metal) end, mm<<PARAGRAPH_END>>
<<PARAGRAPH>>d
Nominal thread diameter, mm<<PARAGRAPH_END>>
<<PARAGRAPH>>d o
Diameter of machined test piece, mm<<PARAGRAPH_END>>
<<PARAGRAPH>>d 1
Basic minor diameter of external thread, mm<<PARAGRAPH_END>>
<<PARAGRAPH>>d 2
Basic pitch diameter of external thread, mm<<PARAGRAPH_END>>
<<PARAGRAPH>>d 3
Minor diameter of external thread, mm<<PARAGRAPH_END>>
<<PARAGRAPH>>d a
Transition diameter (internal diameter of the bearing face), mm<<PARAGRAPH_END>>
<<PARAGRAPH>>d h
Hole diameter of wedge or block, mm<<PARAGRAPH_END>>
<<PARAGRAPH>>d s
Diameter of unthreaded shank, mm<<PARAGRAPH_END>>
<<PARAGRAPH>>E
Height of non-decarburized zone in thread, mm<<PARAGRAPH_END>>
<<PARAGRAPH>>F m
Ultimate tensile load, N<<PARAGRAPH_END>>
<<PARAGRAPH>>F m,min
Minimum ultimate tensile load, N<<PARAGRAPH_END>>
<<PARAGRAPH>>F p
Proof load, N<<PARAGRAPH_END>>
<<PARAGRAPH>>F pf
Load at 0,004 8   d  non-proportional elongation for full-size fastener, N<<PARAGRAPH_END>>
<<PARAGRAPH>>G
Depth of complete decarburization in thread, mm<<PARAGRAPH_END>>
<<PARAGRAPH>>H
Height of fundamental triangle, mm<<PARAGRAPH_END>>
<<PARAGRAPH>>H 1
Height of external thread in maximum material condition, mm<<PARAGRAPH_END>>
<<PARAGRAPH>>k
Height of the head, mm<<PARAGRAPH_END>>
<<PARAGRAPH>>K v
Impact strength, J<<PARAGRAPH_END>>
<<PARAGRAPH>>l
Nominal length, mm<<PARAGRAPH_END>>
<<PARAGRAPH>>l o
Total length of fastener before loading, mm<<PARAGRAPH_END>>
<<PARAGRAPH>>l 1
Total length of fastener after first unloading, mm<<PARAGRAPH_END>>
<<PARAGRAPH>>l 2
Total length of fastener after second unloading, mm<<PARAGRAPH_END>>
<<PARAGRAPH>>l s
Length of unthreaded shank, mm<<PARAGRAPH_END>>
<<PARAGRAPH>>l t
Overall length of stud, mm<<PARAGRAPH_END>>
<<PARAGRAPH>>l th
Free threaded length of fastener in testing device, mm<<PARAGRAPH_END>>
<<PARAGRAPH>>L c
Length of straight portion (of machined test piece), mm<<PARAGRAPH_END>>
<<PARAGRAPH>>L o
Original gauge length (of machined test piece), mm<<PARAGRAPH_END>>
<<HEADING level=3>>4
© ISO 2009 – All rights reserved<<HEADING_END>>
<<PAGE_END>>
<<PAGE_9>>
<<HEADING level=3>>ISO 898-1:2009(E)<<HEADING_END>>
<<PARAGRAPH>>L t
Total length of machined test piece, mm<<PARAGRAPH_END>>
<<PARAGRAPH>>L u
Final gauge length (of machined test piece), mm<<PARAGRAPH_END>>
<<PARAGRAPH>>∆ L p
Plastic elongation, mm<<PARAGRAPH_END>>
<<PARAGRAPH>>M B
Breaking torque, Nm<<PARAGRAPH_END>>
<<PARAGRAPH>>P
Pitch of thread, mm<<PARAGRAPH_END>>
<<PARAGRAPH>>r
Fillet radius, mm<<PARAGRAPH_END>>
<<PARAGRAPH>>R eL
Lower yield strength for machined test piece, MPa<<PARAGRAPH_END>>
<<PARAGRAPH>>R m
Tensile strength, MPa<<PARAGRAPH_END>>
<<PARAGRAPH>>R p0,2
Stress at 0,2 % non-proportional elongation for machined test piece, MPa<<PARAGRAPH_END>>
<<PARAGRAPH>>R pf
Stress at 0,0048   d  non-proportional elongation for full-size fastener, MPa<<PARAGRAPH_END>>
<<PARAGRAPH>>s
Width across flats, mm<<PARAGRAPH_END>>
<<PARAGRAPH>>S o
Cross-sectional area of machined test piece before tensile test, mm 2<<PARAGRAPH_END>>
<<PARAGRAPH>>S p
Stress under proof load, MPa<<PARAGRAPH_END>>
<<PARAGRAPH>>S u
Cross-sectional area of machined test piece after fracture, mm 2<<PARAGRAPH_END>>
<<PARAGRAPH>>Z
Percentage reduction of area after fracture for machined test piece, %<<PARAGRAPH_END>>
<<PARAGRAPH>>α
Wedge angle for tensile test under wedge loading<<PARAGRAPH_END>>
<<PARAGRAPH>>β
Angle of the solid block for head soundness test<<PARAGRAPH_END>>
<<PARAGRAPH>>nom
Subscript added to symbol to denote nominal value<<PARAGRAPH_END>>
<<PARAGRAPH>>max
Subscript added to symbol to denote maximum value<<PARAGRAPH_END>>
<<PARAGRAPH>>min
Subscript added to symbol to denote minimum value<<PARAGRAPH_END>>
<<HEADING level=3>>5
Designation system for property classes<<HEADING_END>>
<<PARAGRAPH>>The symbol for property classes of bolts, screws, and studs consists of two numbers, separated by a dot (see
Tables 1 to 3):<<PARAGRAPH_END>>
<<PARAGRAPH>>⎯  the number to the left of the dot consists of one or two digits and indicates 1/100 of the nominal tensile
strength,  R m,nom ,   in megapascals (see Table 3, No. 1);<<PARAGRAPH_END>>
<<PARAGRAPH>>⎯  the number to the right of the dot indicates 10 times the ratio between the nominal yield strength (lower
yield strength),   R eL,nom , or nominal stress at 0,2 % non-proportional elongation,   R p0,2,nom , or nominal
stress at 0,0048   d  non-proportional elongation,  R pf,nom  (see Table 3, Nos. 2 to 4), and the nominal tensile
strength,   R m,nom , as specified in Table 1 (yield strength ratio).<<PARAGRAPH_END>>
<<HEADING level=3>>Table 1 — Ratio of nominal yield strength and nominal tensile strength<<HEADING_END>>
<<HEADING level=3>>Number right of dot
.6
.8
.9<<HEADING_END>>
<<PARAGRAPH>>R<<PARAGRAPH_END>>
<<PARAGRAPH>>R<<PARAGRAPH_END>>
<<PARAGRAPH>>R<<PARAGRAPH_END>>
<<PARAGRAPH>>R
or
p0,2,nom<<PARAGRAPH_END>>
<<PARAGRAPH>>R
or
pf,nom<<PARAGRAPH_END>>
<<PARAGRAPH>>eL,nom<<PARAGRAPH_END>>
<<PARAGRAPH>>R
0,6
0,8
0,9<<PARAGRAPH_END>>
<<PARAGRAPH>>m,nom<<PARAGRAPH_END>>
<<PARAGRAPH>>m,nom<<PARAGRAPH_END>>
<<PARAGRAPH>>m,nom<<PARAGRAPH_END>>
<<PARAGRAPH>>EXAMPLE
A fastener of nominal tensile strength   R m,nom  = 800 MPa and with a yield strength ratio of 0,8 has the
property class designation 8.8. A fastener with the same material properties but with reduced loadability is designated by
08.8 (see 10.4).<<PARAGRAPH_END>>
<<HEADING level=3>>© ISO 2009 – All rights reserved
5<<HEADING_END>>
<<TABLE_1>>
| Number right of dot          | .6   | .8   | .9   |
|:-----------------------------|:-----|:-----|:-----|
| R R R                        | 0,6  | 0,8  | 0,9  |
| eL,nom or p0,2,nom or pf,nom |      |      |      |
| R R R                        |      |      |      |
| m,nom m,nom m,nom            |      |      |      |
<<TABLE_END>>
<<PAGE_END>>
<<PAGE_10>>
<<HEADING level=3>>ISO 898-1:2009(E)<<HEADING_END>>
<<PARAGRAPH>>The multiplication of the nominal tensile strength and the yield strength ratio gives the nominal yield strength
in megapascals (MPa). Information on the relationship between the nominal tensile strength and elongation
after fracture for each property class is given in Annex A.<<PARAGRAPH_END>>
<<PARAGRAPH>>Marking and labelling of bolts, screws and studs with property classes shall be as specified in 10.3. For
fasteners with reduced loadability, specific marking symbols are specified in 10.4.<<PARAGRAPH_END>>
<<PARAGRAPH>>The designation system of this part of ISO 898 may be applied for sizes outside the scope of this part of
ISO 898 (e.g.   d  >  39 mm), provided all applicable requirements in accordance with Tables 2 and 3 are met.<<PARAGRAPH_END>>
<<HEADING level=3>>6
Materials<<HEADING_END>>
<<PARAGRAPH>>Table 2 specifies limits for the chemical composition of steels and minimum tempering temperatures for the
different property classes of bolts, screws and studs. The chemical composition shall be assessed in
accordance with the relevant International Standards.<<PARAGRAPH_END>>
<<PARAGRAPH>>NOTE
National regulations for the restriction or prohibition of certain chemical elements will also have to be taken
into account in the countries or regions concerned.<<PARAGRAPH_END>>
<<PARAGRAPH>>For fasteners that are to be hot dip galvanized, the additional material requirements given in ISO 10684 apply.<<PARAGRAPH_END>>
<<HEADING level=3>>6
© ISO 2009 – All rights reserved<<HEADING_END>>
<<PAGE_END>>
<<PAGE_11>>
<<HEADING level=3>>ISO 898-1:2009(E)<<HEADING_END>>
<<HEADING level=3>>Table 2 — Steels<<HEADING_END>>
<<HEADING level=3>>Chemical
composition limits
(cast analysis, %)  a<<HEADING_END>>
<<HEADING level=3>>Tempering
temperature<<HEADING_END>>
<<HEADING level=3>>Property
class
Material and heat treatment<<HEADING_END>>
<<PARAGRAPH>>C
P
S
B  b
°C<<PARAGRAPH_END>>
<<PARAGRAPH>>min.
max.
max.
max.
max.
min.<<PARAGRAPH_END>>
<<HEADING level=3>>4.6   c, d<<HEADING_END>>
<<HEADING level=3>>4.8   d
—
0,55
0,050
0,060<<HEADING_END>>
<<PARAGRAPH>>Not specified<<PARAGRAPH_END>>
<<HEADING level=3>>5.6   c
0,13
0,55
0,050
0,060<<HEADING_END>>
<<PARAGRAPH>>Carbon steel or carbon steel with additives<<PARAGRAPH_END>>
<<PARAGRAPH>>—<<PARAGRAPH_END>>
<<HEADING level=3>>5.8   d
—
0,55
0,050
0,060<<HEADING_END>>
<<HEADING level=3>>6.8   d<<HEADING_END>>
<<PARAGRAPH>>0,15
0,55
0,050
0,060<<PARAGRAPH_END>>
<<PARAGRAPH>>Carbon steel with additives (e.g. Boron or Mn
or Cr) quenched and tempered
0,15  e
0,40
0,025
0,025<<PARAGRAPH_END>>
<<PARAGRAPH>>or<<PARAGRAPH_END>>
<<PARAGRAPH>>Carbon steel quenched and tempered
0,25
0,55
0,025
0,025<<PARAGRAPH_END>>
<<HEADING level=3>>8.8   f<<HEADING_END>>
<<PARAGRAPH>>0,003
425<<PARAGRAPH_END>>
<<PARAGRAPH>>or<<PARAGRAPH_END>>
<<PARAGRAPH>>Alloy steel quenched and tempered  g
0,20
0,55
0,025
0,025<<PARAGRAPH_END>>
<<PARAGRAPH>>Carbon steel with additives (e.g. Boron or Mn
or Cr) quenched and tempered
0,15  e
0,40
0,025
0,025<<PARAGRAPH_END>>
<<PARAGRAPH>>or<<PARAGRAPH_END>>
<<PARAGRAPH>>Carbon steel quenched and tempered
0,25
0,55
0,025
0,025<<PARAGRAPH_END>>
<<HEADING level=3>>9.8   f<<HEADING_END>>
<<PARAGRAPH>>0,003
425<<PARAGRAPH_END>>
<<PARAGRAPH>>or<<PARAGRAPH_END>>
<<PARAGRAPH>>Alloy steel quenched and tempered  g
0,20
0,55
0,025
0,025<<PARAGRAPH_END>>
<<PARAGRAPH>>Carbon steel with additives (e.g. Boron or Mn
or Cr) quenched and tempered
0,20  e
0,55
0,025
0,025<<PARAGRAPH_END>>
<<PARAGRAPH>>or<<PARAGRAPH_END>>
<<PARAGRAPH>>Carbon steel quenched and tempered
0,25
0,55
0,025
0,025<<PARAGRAPH_END>>
<<HEADING level=3>>10.9   f<<HEADING_END>>
<<PARAGRAPH>>0,003
425<<PARAGRAPH_END>>
<<PARAGRAPH>>or<<PARAGRAPH_END>>
<<PARAGRAPH>>Alloy steel quenched and tempered  g
0,20
0,55
0,025
0,025<<PARAGRAPH_END>>
<<HEADING level=3>>12.9   f, h, i
Alloy steel quenched and tempered  g
0,30
0,50
0,025
0,025
0,003
425<<HEADING_END>>
<<HEADING level=3>>12.9   f, h, i
Carbon steel with additives (e.g. Boron or Mn
or Cr or Molybdenum) quenched and tempered
0,28
0,50
0,025
0,025
0,003
380<<HEADING_END>>
<<PARAGRAPH>>a
In case of dispute, the product analysis applies.<<PARAGRAPH_END>>
<<PARAGRAPH>>b
Boron content can reach 0,005 %, provided that non-effective boron is controlled by addition of titanium and/or aluminium.
c
For cold forged fasteners of property classes 4.6 and 5.6, heat treatment of the wire used for cold forging or of the cold forged
fastener itself may be necessary to achieve required ductility.<<PARAGRAPH_END>>
<<PARAGRAPH>>d
Free cutting steel is allowed for these property classes with the following maximum sulphur, phosphorus and lead contents:
sulphur 0,34 %; phosphorus 0,11 %; lead 0,35 %.<<PARAGRAPH_END>>
<<PARAGRAPH>>e
In case of plain carbon boron steel with a carbon content below 0,25 % (cast analysis), the minimum manganese content shall be
0,6 % for property class 8.8 and 0,7 % for 9.8 and 10.9.<<PARAGRAPH_END>>
<<PARAGRAPH>>f
For the materials of these property classes, there shall be a sufficient hardenability to ensure a structure consisting of
approximately 90 % martensite in the core of the threaded sections for the fasteners in the “as-hardened” condition before tempering.<<PARAGRAPH_END>>
<<PARAGRAPH>>g
This alloy steel shall contain at least one of the following elements in the minimum quantity given: chromium 0,30 %, nickel
0,30 %, molybdenum 0,20 %, vanadium 0,10 %. Where elements are specified in combinations of two, three or four and have alloy
contents less than those given above, the limit value to be applied for steel class determination is 70 % of the sum of the individual limit
values shown above for the two, three or four elements concerned.<<PARAGRAPH_END>>
<<PARAGRAPH>>h
A metallographically detectable white phosphorus enriched layer is not permitted for property class 12.9/ 12.9 . It shall be detected
by a suitable test method.<<PARAGRAPH_END>>
<<PARAGRAPH>>i
Caution is advised when the use of property class 12.9/ 12.9  is considered. The capability of the fastener manufacturer, the service
conditions and the wrenching methods should be considered. Environments may cause stress corrosion cracking of fasteners as
processed as well as those coated.<<PARAGRAPH_END>>
<<HEADING level=3>>© ISO 2009 – All rights reserved
7<<HEADING_END>>
<<TABLE_1>>
| Property                                                                                                                                     | Material and heat treatment                   | Chemical                   |      |       |       |           | Tempering     |
| class                                                                                                                                        |                                               | composition limits         |      |       |       |           | temperature   |
|                                                                                                                                              |                                               | (cast analysis, %) a       |      |       |       |           | °C            |
|                                                                                                                                              |                                               | C P S B b                  |      |       |       |           | min.          |
|                                                                                                                                              |                                               | min. max. max. max. max.   |      |       |       |           |               |
|:---------------------------------------------------------------------------------------------------------------------------------------------|:----------------------------------------------|:---------------------------|:-----|:------|:------|:----------|:--------------|
| 4.6 c, d                                                                                                                                     | Carbon steel or carbon steel with additives   | —                          | 0,55 | 0,050 | 0,060 | deificeps | —             |
|                                                                                                                                              |                                               |                            |      |       |       | toN       |               |
| 4.8 d                                                                                                                                        |                                               |                            |      |       |       |           |               |
| 5.6 c                                                                                                                                        |                                               | 0,13                       | 0,55 | 0,050 | 0,060 |           |               |
| 5.8 d                                                                                                                                        |                                               | —                          | 0,55 | 0,050 | 0,060 |           |               |
| 6.8 d                                                                                                                                        |                                               | 0,15                       | 0,55 | 0,050 | 0,060 |           |               |
| 8.8 f                                                                                                                                        | Carbon steel with additives (e.g. Boron or Mn | 0,15 e                     | 0,40 | 0,025 | 0,025 | 0,003     | 425           |
|                                                                                                                                              | or Cr) quenched and tempered                  |                            |      |       |       |           |               |
|                                                                                                                                              | or                                            |                            |      |       |       |           |               |
|                                                                                                                                              | Carbon steel quenched and tempered            |                            |      |       |       |           |               |
|                                                                                                                                              | or                                            |                            |      |       |       |           |               |
|                                                                                                                                              | Alloy steel quenched and tempered g           |                            |      |       |       |           |               |
|                                                                                                                                              |                                               | 0,25                       | 0,55 | 0,025 | 0,025 |           |               |
|                                                                                                                                              |                                               | 0,20                       | 0,55 | 0,025 | 0,025 |           |               |
| 9.8 f                                                                                                                                        | Carbon steel with additives (e.g. Boron or Mn | 0,15 e                     | 0,40 | 0,025 | 0,025 | 0,003     | 425           |
