Repository: Viswazgummadi/RAG_P01

# Retrieval-Augmented Generation (RAG) System for Technical Document Analysis

## Overview
This project implements a Retrieval-Augmented Generation (RAG) system for analyzing technical documents, particularly standards and specifications. It integrates advanced NLP techniques, including document preprocessing, vector database creation, and fine-tuned language model inference, to generate accurate and context-aware responses to user queries.

### Vector Database Creation
- **Text Chunking:**
  - Implements `RecursiveCharacterTextSplitter` for content segmentation.
  - Optimizes chunk size and overlap for retrieval efficiency.
- **Embedding Generation:**

File: data2/ISO/ISO_898-1_2009E/ISO_898-1_2009E.txt (part 7 of 9)
0,025
0,025<<PARAGRAPH_END>>
<<HEADING level=3>>12.9   f, h, i
Alloy steel quenched and tempered  g
<<PARAGRAPH>>⎯  nominal length,  l   W  2,5  d ;<<PARAGRAPH_END>>
<<PARAGRAPH>>⎯  thread length,  b   W  2,0  d ;<<PARAGRAPH_END>>
<<PARAGRAPH>>⎯  structural bolts with  b   <  2  d ;<<PARAGRAPH_END>>
<<PARAGRAPH>>⎯  3 mm  u   d   u  39 mm;<<PARAGRAPH_END>>
<<PARAGRAPH>>⎯  all property classes.<<PARAGRAPH_END>>
<<HEADING level=3>>9.1.3
Apparatus<<HEADING_END>>
<<PARAGRAPH>>The tensile testing machine shall be in accordance with ISO 7500-1. Self-aligning grips shall not be used.<<PARAGRAPH_END>>
<<HEADING level=3>>9.1.4
Testing device<<HEADING_END>>
<<PARAGRAPH>>The grips, the wedge and the adaptors shall be according to the following:<<PARAGRAPH_END>>
<<PARAGRAPH>>⎯  hardness of  45 HRC min;<<PARAGRAPH_END>>
<<PARAGRAPH>>⎯  thread tolerance class of the internally threaded adaptor according to Table 14;<<PARAGRAPH_END>>
<<PARAGRAPH>>⎯  hole diameter,  d h , according to Table 15;<<PARAGRAPH_END>>
<<PARAGRAPH>>⎯  wedge according to Figure 1 and Tables 15 and 16.<<PARAGRAPH_END>>
<<HEADING level=3>>© ISO 2009 – All rights reserved
21<<HEADING_END>>
<<PAGE_END>>
<<PAGE_26>>
<<HEADING level=3>>ISO 898-1:2009(E)<<HEADING_END>>
<<HEADING level=3>>Table 14 — Thread tolerance classes of internally threaded adaptors<<HEADING_END>>
<<HEADING level=3>>Thread tolerance class<<HEADING_END>>
<<HEADING level=3>>Finish of fastener
Thread tolerance class of fastener
before any surface coating
Thread tolerance class of internally
threaded adaptor<<HEADING_END>>
<<PARAGRAPH>>As processed
6h or 6g
6H<<PARAGRAPH_END>>
<<PARAGRAPH>>Electroplating to ISO 4042
6g or 6e or 6f
6H<<PARAGRAPH_END>>
<<PARAGRAPH>>Zinc flake coating to ISO 10683
6g or 6e or 6f
6H<<PARAGRAPH_END>>
<<PARAGRAPH>>Hot dip galvanizing to ISO 10684 in order to
mate with nuts tapped to thread tolerance
classes:<<PARAGRAPH_END>>
<<PARAGRAPH>>⎯  6H
6az
6H<<PARAGRAPH_END>>
<<PARAGRAPH>>⎯  6AZ
6g or 6h
6AZ<<PARAGRAPH_END>>
<<PARAGRAPH>>⎯  6AX
6g or 6h
6AX<<PARAGRAPH_END>>
<<PARAGRAPH>>The testing device should be sufficiently rigid to ensure that bending occurs in the transition section between
the head and the unthreaded shank or the thread.<<PARAGRAPH_END>>
<<PARAGRAPH>>a
Radius or chamfer of 45°. See Table 15.<<PARAGRAPH_END>>
<<HEADING level=3>>Figure 1 — Wedge loading of finished bolts and screws<<HEADING_END>>
<<HEADING level=3>>22
© ISO 2009 – All rights reserved<<HEADING_END>>
<<TABLE_1>>
| Finish of fastener                           | Thread tolerance class                                                    |     |
|                                              | Thread tolerance class of fastener Thread tolerance class of internally   |     |
|                                              | before any surface coating threaded adaptor                               |     |
|:---------------------------------------------|:--------------------------------------------------------------------------|:----|
| As processed                                 | 6h or 6g                                                                  | 6H  |
| Electroplating to ISO 4042                   | 6g or 6e or 6f                                                            | 6H  |
| Zinc flake coating to ISO 10683              | 6g or 6e or 6f                                                            | 6H  |
| Hot dip galvanizing to ISO 10684 in order to | 6az                                                                       | 6H  |
| mate with nuts tapped to thread tolerance    | 6g or 6h                                                                  | 6AZ |
| classes:                                     | 6g or 6h                                                                  | 6AX |
| ⎯ 6H                                         |                                                                           |     |
| ⎯ 6AZ                                        |                                                                           |     |
| ⎯ 6AX                                        |                                                                           |     |
<<TABLE_END>>
<<PAGE_END>>
<<PAGE_27>>
<<HEADING level=3>>ISO 898-1:2009(E)<<HEADING_END>>
<<HEADING level=3>>Table 15 — Hole diameters and radius for the wedge<<HEADING_END>>
<<PARAGRAPH>>Dimensions in millimetres<<PARAGRAPH_END>>
<<HEADING level=3>>d h
a, b
r 1
c
d h
a, b
r 1
c
Nominal
thread
diameter
d
min.
max.<<HEADING_END>>
<<HEADING level=3>>Nominal
thread
diameter
d
min.
max.<<HEADING_END>>
<<HEADING level=3>>3
3,4
3,58
0,7
16
17,5
17,77
1,3<<HEADING_END>>
<<HEADING level=3>>3,5
3,9
4,08
0,7
18
20
20,33
1,3<<HEADING_END>>
<<HEADING level=3>>4
4,5
4,68
0,7
20
22
22,33
1,6<<HEADING_END>>
<<HEADING level=3>>5
5,5
5,68
0,7
22
24
24,33
1,6<<HEADING_END>>
<<HEADING level=3>>6
6,6
6,82
0,7
24
26
26,33
1,6<<HEADING_END>>
<<HEADING level=3>>7
7,6
7,82
0,8
27
30
30,33
1,6<<HEADING_END>>
<<HEADING level=3>>8
9
9,22
0,8
30
33
33,39
1,6<<HEADING_END>>
<<HEADING level=3>>10
11
11,27
0,8
33
36
36,39
1,6<<HEADING_END>>
<<HEADING level=3>>12
13,5
13,77
0,8
36
39
39,39
1,6<<HEADING_END>>
<<HEADING level=3>>14
15,5
15,77
1,3
39
42
42,39
1,6<<HEADING_END>>
<<PARAGRAPH>>a
Medium series according to ISO 273.<<PARAGRAPH_END>>
<<PARAGRAPH>>b
For square neck bolts, the hole shall be adapted to accommodate the square neck.<<PARAGRAPH_END>>
<<PARAGRAPH>>c
For product grade C, a radius  r 1  should be used according to the following equation:<<PARAGRAPH_END>>
<<PARAGRAPH>>r 1   =   r max   + 0,2<<PARAGRAPH_END>>
<<PARAGRAPH>>d
d
r
−
=<<PARAGRAPH_END>>
<<PARAGRAPH>>a max
s min
max
2<<PARAGRAPH_END>>
<<PARAGRAPH>>where<<PARAGRAPH_END>>
<<HEADING level=3>>Table 16 — Wedge angle,  α , for tensile test under wedge loading<<HEADING_END>>
<<HEADING level=3>>Property classes for<<HEADING_END>>
<<HEADING level=3>>bolts and screws with unthreaded
shank length
l s   W  2   d<<HEADING_END>>
<<HEADING level=3>>screws threaded to the head and bolts and
screws with unthreaded shank length
l s   <  2   d<<HEADING_END>>
<<HEADING level=3>>Nominal thread
diameter<<HEADING_END>>
<<PARAGRAPH>>d
4.6, 4.8, 5.6, 5.8, 6.8,
8.8, 9.8, 10.9
12.9/ 12.9
4.6, 4.8, 5.6, 5.8, 6.8,
8.8, 9.8, 10.9
12.9/ 12.9<<PARAGRAPH_END>>
<<PARAGRAPH>>mm
α   ±  30'<<PARAGRAPH_END>>
<<PARAGRAPH>>3  u   d   u  20
10°
6°
6°
4°<<PARAGRAPH_END>>
<<PARAGRAPH>>20  <   d   u  39
6°
4°
4°
4°<<PARAGRAPH_END>>
<<PARAGRAPH>>For finished bolts and screws with head-bearing diameters above 1,7   d  that fail the wedge tensile test, the
head may be machined to 1,7   d  and re-tested on the wedge angle specified in Table 16.<<PARAGRAPH_END>>
<<PARAGRAPH>>Moreover, for finished bolts and screws with head-bearing diameters above 1,9   d , the 10° wedge angle may
be reduced to 6°.<<PARAGRAPH_END>>
<<HEADING level=3>>9.1.5
Test procedure<<HEADING_END>>
<<PARAGRAPH>>The fastener shall be tested as received.<<PARAGRAPH_END>>
<<HEADING level=3>>© ISO 2009 – All rights reserved
23<<HEADING_END>>
<<TABLE_1>>
| Nominal                                                                               | d a, b      |       | r c   | Nominal    | d a, b      |       | r c   |
| thread                                                                                | h           |       | 1     | thread     | h           |       | 1     |
| diameter                                                                              | min. max.   |       |       | diameter   | min. max.   |       |       |
| d                                                                                     |             |       |       | d          |             |       |       |
|:--------------------------------------------------------------------------------------|:------------|:------|:------|:-----------|:------------|:------|:------|
| 3                                                                                     | 3,4         | 3,58  | 0,7   | 16         | 17,5        | 17,77 | 1,3   |
| 3,5                                                                                   | 3,9         | 4,08  | 0,7   | 18         | 20          | 20,33 | 1,3   |
| 4                                                                                     | 4,5         | 4,68  | 0,7   | 20         | 22          | 22,33 | 1,6   |
| 5                                                                                     | 5,5         | 5,68  | 0,7   | 22         | 24          | 24,33 | 1,6   |
| 6                                                                                     | 6,6         | 6,82  | 0,7   | 24         | 26          | 26,33 | 1,6   |
| 7                                                                                     | 7,6         | 7,82  | 0,8   | 27         | 30          | 30,33 | 1,6   |
| 8                                                                                     | 9           | 9,22  | 0,8   | 30         | 33          | 33,39 | 1,6   |
| 10                                                                                    | 11          | 11,27 | 0,8   | 33         | 36          | 36,39 | 1,6   |
| 12                                                                                    | 13,5        | 13,77 | 0,8   | 36         | 39          | 39,39 | 1,6   |
| 14                                                                                    | 15,5        | 15,77 | 1,3   | 39         | 42          | 42,39 | 1,6   |
| a Medium series according to ISO 273.                                                 |             |       |       |            |             |       |       |
| b For square neck bolts, the hole shall be adapted to accommodate the square neck.    |             |       |       |            |             |       |       |
| c For product grade C, a radius r should be used according to the following equation: |             |       |       |            |             |       |       |
| 1                                                                                     |             |       |       |            |             |       |       |
| r = r + 0,2                                                                           |             |       |       |            |             |       |       |
| 1 max                                                                                 |             |       |       |            |             |       |       |
| d −d                                                                                  |             |       |       |            |             |       |       |
| amax smin                                                                             |             |       |       |            |             |       |       |
| where r =                                                                             |             |       |       |            |             |       |       |
| max                                                                                   |             |       |       |            |             |       |       |
| 2                                                                                     |             |       |       |            |             |       |       |
<<TABLE_END>>
<<TABLE_2>>
| Nominal thread   | Property classes for                                                         |           |                          |           |
| diameter         | bolts and screws with unthreaded screws threaded to the head and bolts and   |           |                          |           |
| d                | shank length screws with unthreaded shank length                             |           |                          |           |
| mm               | l s W 2 d l s < 2 d                                                          |           |                          |           |
|:-----------------|:-----------------------------------------------------------------------------|:----------|:-------------------------|:----------|
|                  | 4.6, 4.8, 5.6, 5.8, 6.8,                                                     | 12.9/12.9 | 4.6, 4.8, 5.6, 5.8, 6.8, | 12.9/12.9 |
|                  | 8.8, 9.8, 10.9                                                               |           | 8.8, 9.8, 10.9           |           |
|                  | α ± 30'                                                                      |           |                          |           |
| 3 u d u 20       | 10°                                                                          | 6°        | 6°                       | 4°        |
| 20 < d u 39      | 6°                                                                           | 4°        | 4°                       | 4°        |
<<TABLE_END>>
<<PAGE_END>>
<<PAGE_28>>
<<HEADING level=3>>ISO 898-1:2009(E)<<HEADING_END>>
<<PARAGRAPH>>Place the wedge specified in 9.1.4 under the head of the bolt or screw as shown in Figure 1. The free
threaded length,  l th ,  subjected to the load shall be a minimum of 1   d .<<PARAGRAPH_END>>
<<PARAGRAPH>>For structural bolts having short thread length, the tensile test under wedge loading may be performed with a
free thread length,  l th , of less than 1   d .<<PARAGRAPH_END>>
<<PARAGRAPH>>The tensile test under wedge loading shall be carried out in accordance with ISO 6892-1. The speed of testing,
as determined with a free running cross head, shall not exceed 25 mm/min.<<PARAGRAPH_END>>
<<PARAGRAPH>>The tensile test shall be continued until fracture occurs.<<PARAGRAPH_END>>
<<PARAGRAPH>>Measure the ultimate tensile load,  F m .<<PARAGRAPH_END>>
<<HEADING level=3>>9.1.6
Test results<<HEADING_END>>
<<HEADING level=3>>9.1.6.1
Determination of tensile strength,  R m<<HEADING_END>>
<<HEADING level=3>>9.1.6.1.1
Method<<HEADING_END>>
<<PARAGRAPH>>The calculation of the tensile strength,  R m , is based on the nominal stress area,  A s,nom ,   and the ultimate
tensile load,  F m , measured during the test:<<PARAGRAPH_END>>
<<PARAGRAPH>>F
R
A
=<<PARAGRAPH_END>>
<<PARAGRAPH>>m
m
s, nom<<PARAGRAPH_END>>
<<PARAGRAPH>>2
2
3
s, nom
4
2
d
d
A
+
⎛
⎞
π
=
⎜
⎟
⎝
⎠<<PARAGRAPH_END>>
<<PARAGRAPH>>with<<PARAGRAPH_END>>
<<PARAGRAPH>>where<<PARAGRAPH_END>>
<<PARAGRAPH>>d 2
is the basic pitch diameter of external thread according to ISO 724;<<PARAGRAPH_END>>
<<PARAGRAPH>>d 3
is the minor diameter of external thread<<PARAGRAPH_END>>
<<PARAGRAPH>>3
1
6
H
d
d
=
−<<PARAGRAPH_END>>
<<PARAGRAPH>>d 1  is the basic minor diameter of external thread according to ISO 724;<<PARAGRAPH_END>>
<<PARAGRAPH>>H
is the height of the fundamental triangle of the thread according to ISO 68-1.<<PARAGRAPH_END>>
<<PARAGRAPH>>Values of the nominal stress area,  A s,nom ,   are given in Tables 4 and 6.<<PARAGRAPH_END>>
<<HEADING level=3>>9.1.6.1.2
Requirements<<HEADING_END>>
<<PARAGRAPH>>For bolts and screws with  d s   >   d 2  and screws threaded to the head, the fracture shall occur in the free
threaded length.<<PARAGRAPH_END>>
<<PARAGRAPH>>For fasteners with  d s   ≈   d 2 , the fracture shall occur in the free threaded length or in the unthreaded shank.<<PARAGRAPH_END>>
<<PARAGRAPH>>R m  shall meet the requirements specified in Table 3. The minimum ultimate tensile load,  F m min , specified in
Tables 4 and 6 shall be met.<<PARAGRAPH_END>>
<<PARAGRAPH>>NOTE
With small diameters there is an increasing difference between the nominal stress area compared to the
effective stress area. When hardness is used for process control, especially for smaller diameters, it may be necessary to
increase the hardness above the minimum hardness specified in Table 3 to achieve the minimum ultimate tensile load.<<PARAGRAPH_END>>
<<HEADING level=3>>24
© ISO 2009 – All rights reserved<<HEADING_END>>
<<PAGE_END>>
<<PAGE_29>>
<<HEADING level=3>>ISO 898-1:2009(E)<<HEADING_END>>
<<HEADING level=3>>9.1.6.2
Determination of integrity of transition section between head and unthreaded
shank/thread — Requirements<<HEADING_END>>
<<PARAGRAPH>>The fracture shall not occur in the head.<<PARAGRAPH_END>>
<<PARAGRAPH>>For bolts and screws with unthreaded shank, the fracture shall not occur in the transition section between the
head and the shank.<<PARAGRAPH_END>>
<<PARAGRAPH>>For screws threaded to the head, the fracture that causes failure may extend or spread into the transition
section between the head and the thread, or into the head, before separation, provided that it originates in the
free threaded length.<<PARAGRAPH_END>>
<<HEADING level=3>>9.2
Tensile test for finished bolts, screws and studs for determination of tensile
strength,  R m<<HEADING_END>>
<<HEADING level=3>>9.2.1
General<<HEADING_END>>
<<PARAGRAPH>>The purpose of this tensile test is to determine the tensile strength on finished fasteners,  R m .<<PARAGRAPH_END>>
<<PARAGRAPH>>This test can be combined with the test specified in 9.3.<<PARAGRAPH_END>>
<<HEADING level=3>>9.2.2
Applicability<<HEADING_END>>
<<PARAGRAPH>>This test applies to bolts, screws and studs having the following specifications:<<PARAGRAPH_END>>
<<PARAGRAPH>>⎯  bolts and screws with head stronger than the threaded shank;<<PARAGRAPH_END>>
<<PARAGRAPH>>⎯  bolts and screws with head stronger than any unthreaded shank;<<PARAGRAPH_END>>
<<PARAGRAPH>>⎯  diameter of any unthreaded shank of  d s   >   d 2  or  d s   ≈   d 2 ;<<PARAGRAPH_END>>
<<PARAGRAPH>>⎯  bolts and screws with nominal length  l   W  2,5   d ;<<PARAGRAPH_END>>
<<PARAGRAPH>>⎯  thread length  b   W  2,0   d ;<<PARAGRAPH_END>>
<<PARAGRAPH>>⎯  structural bolts with  b   <  2   d ;<<PARAGRAPH_END>>
<<PARAGRAPH>>⎯  studs with total length  l t   W  3,0   d ;<<PARAGRAPH_END>>
<<PARAGRAPH>>⎯  3 mm  u   d   u  39 mm;<<PARAGRAPH_END>>
<<PARAGRAPH>>⎯  all property classes.<<PARAGRAPH_END>>
<<HEADING level=3>>9.2.3
Apparatus<<HEADING_END>>
<<PARAGRAPH>>The tensile testing machine shall be in accordance with ISO 7500-1. Side thrust on the fastener shall be
avoided, e.g. by self-aligning grips.<<PARAGRAPH_END>>
<<HEADING level=3>>9.2.4
Testing device<<HEADING_END>>
<<PARAGRAPH>>The grips and the adaptors shall be as follows:<<PARAGRAPH_END>>
<<PARAGRAPH>>⎯  hardness, 45 HRC min;<<PARAGRAPH_END>>
<<PARAGRAPH>>⎯  hole diameter,  d h , according to Table 15;<<PARAGRAPH_END>>
<<PARAGRAPH>>⎯  thread tolerance class of the internally threaded adaptor(s) according to Table 14.<<PARAGRAPH_END>>
<<HEADING level=3>>© ISO 2009 – All rights reserved
25<<HEADING_END>>
<<PAGE_END>>
<<PAGE_30>>
<<HEADING level=3>>ISO 898-1:2009(E)<<HEADING_END>>
<<HEADING level=3>>a)   Example of testing device for bolts
b)   Example of testing device for screws<<HEADING_END>>
<<HEADING level=3>>c)   Example of testing device for studs
d)   Example of testing device for fully threaded studs<<HEADING_END>>
<<HEADING level=3>>Key
1
tap end
2
nut end
d h  hole diameter
l th  free threaded length of fastener in testing device<<HEADING_END>>
<<HEADING level=3>>Figure 2 — Examples of testing devices<<HEADING_END>>
<<HEADING level=3>>9.2.5
Test procedure<<HEADING_END>>
<<PARAGRAPH>>The fastener shall be tested as received.<<PARAGRAPH_END>>
<<PARAGRAPH>>Mount the bolts and screws to be tested into adaptors as shown in Figures 2 a) and b); mount the studs to be
tested into two threaded adaptors as shown in Figures 2 c) and d). The length of thread engagement shall be
at least 1   d .<<PARAGRAPH_END>>
<<PARAGRAPH>>The free threaded length,  l th ,  subjected to the load shall be minimum 1  d .<<PARAGRAPH_END>>
<<PARAGRAPH>>However, when this test is combined with the test according to 9.3, the free threaded length,  l th , subjected to
the load shall be 1,2  d .<<PARAGRAPH_END>>
<<PARAGRAPH>>For structural bolts having short thread length, the tensile test may be performed with a free thread length  l th
less than 1  d . The tensile test shall be carried out in accordance with ISO 6892-1. The speed of testing, as
determined with a free running cross head, shall not exceed 25 mm/min.<<PARAGRAPH_END>>
<<PARAGRAPH>>The tensile test shall be continued until fracture occurs.<<PARAGRAPH_END>>
<<PARAGRAPH>>Measure the ultimate tensile load,  F m .<<PARAGRAPH_END>>
<<HEADING level=3>>26
© ISO 2009 – All rights reserved<<HEADING_END>>
<<PAGE_END>>
<<PAGE_31>>
<<HEADING level=3>>ISO 898-1:2009(E)<<HEADING_END>>
<<HEADING level=3>>9.2.6
Test results<<HEADING_END>>
<<HEADING level=3>>9.2.6.1
Method<<HEADING_END>>
<<PARAGRAPH>>For calculation, see 9.1.6.1.<<PARAGRAPH_END>>
<<HEADING level=3>>9.2.6.2
Requirements<<HEADING_END>>
<<PARAGRAPH>>For fasteners with  d s   >   d 2 , the fracture shall occur in the free threaded length.<<PARAGRAPH_END>>
<<PARAGRAPH>>For fasteners with  d s   ≈   d 2 , the fracture shall occur in the free threaded length or in the unthreaded shank.<<PARAGRAPH_END>>
<<PARAGRAPH>>For screws threaded to the head, the fracture which causes failure may extend or spread into the transition
section between the head and the thread or into the head before separation, provided that it originates in the
free threaded length.<<PARAGRAPH_END>>
<<PARAGRAPH>>R m  shall meet the requirements specified in Table 3. The minimum ultimate tensile load,  F m min , specified in
Tables 4 and 6 shall be met.<<PARAGRAPH_END>>
<<PARAGRAPH>>NOTE
With small diameters there is an increasing difference between the nominal compared to the effective stress
area. When hardness is used for process control, especially for smaller diameters, it may be necessary to increase the
hardness above the minimum hardness specified in Table 3 to achieve the minimum ultimate tensile load.<<PARAGRAPH_END>>
<<HEADING level=3>>9.3
Tensile test for full-size bolts, screws and studs for determination of elongation after
fracture,  A f , and stress at  0,004 8   d  non-proportional elongation,  R pf<<HEADING_END>>
<<HEADING level=3>>9.3.1
General<<HEADING_END>>
<<PARAGRAPH>>The purpose of this tensile test is to determine simultaneously:<<PARAGRAPH_END>>
<<PARAGRAPH>>⎯  the elongation after fracture on full-size fasteners,  A f ;<<PARAGRAPH_END>>
<<PARAGRAPH>>⎯  the stress at 0,004 8   d  non-proportional elongation on full-size fasteners,  R pf .<<PARAGRAPH_END>>
<<PARAGRAPH>>This test can be combined with the test described in 9.2.<<PARAGRAPH_END>>
<<HEADING level=3>>9.3.2
Applicability<<HEADING_END>>
<<PARAGRAPH>>This test applies to bolts, screws and studs having the following specifications:<<PARAGRAPH_END>>
<<PARAGRAPH>>⎯  bolts and screws with head stronger than the threaded shank;<<PARAGRAPH_END>>
<<PARAGRAPH>>⎯  bolts and screws with head stronger than any unthreaded shank;<<PARAGRAPH_END>>
<<PARAGRAPH>>⎯  diameter of any unthreaded shank  d s   >   d  or  d s   ≈   d ;<<PARAGRAPH_END>>
<<PARAGRAPH>>⎯  bolts and screws with nominal length  l   W  2,7   d ;<<PARAGRAPH_END>>
<<PARAGRAPH>>⎯  thread length  b   W  2,2   d ;<<PARAGRAPH_END>>
<<PARAGRAPH>>⎯  studs with total length  l t   W  3,2  d ;<<PARAGRAPH_END>>
<<PARAGRAPH>>⎯  3 mm  u   d   u  39 mm;<<PARAGRAPH_END>>
<<PARAGRAPH>>⎯  all property classes.<<PARAGRAPH_END>>
<<HEADING level=3>>© ISO 2009 – All rights reserved
27<<HEADING_END>>
<<PAGE_END>>
<<PAGE_32>>
<<HEADING level=3>>ISO 898-1:2009(E)<<HEADING_END>>
<<HEADING level=3>>9.3.3
Apparatus<<HEADING_END>>
<<PARAGRAPH>>The tensile testing machine shall be in accordance with ISO 7500-1. Side thrust on the fastener shall be
avoided e.g. by self-aligning grips.<<PARAGRAPH_END>>
<<HEADING level=3>>9.3.4
Testing device<<HEADING_END>>
<<PARAGRAPH>>The grips and the adaptors shall be as follows:<<PARAGRAPH_END>>
<<PARAGRAPH>>⎯  hardness of 45 HRC min;<<PARAGRAPH_END>>
<<PARAGRAPH>>⎯  hole diameter,  d h , according to Table 15;<<PARAGRAPH_END>>
<<PARAGRAPH>>⎯  thread tolerance class of the internally threaded adaptor(s) according to Table 14.<<PARAGRAPH_END>>
<<PARAGRAPH>>The testing device should be sufficiently rigid to avoid deformation that could influence the determination of
the load at 0,0048   d  non-proportional elongation,  F pf , or of the elongation after fracture,  A f .<<PARAGRAPH_END>>
<<HEADING level=3>>9.3.5
Test procedure<<HEADING_END>>
<<PARAGRAPH>>The fastener shall be tested as received.<<PARAGRAPH_END>>
<<PARAGRAPH>>Mount the fastener to be tested into adaptors as shown in Figure 2 a) and b); mount the studs to be tested into
two threaded adaptors as shown in Figure 2 c) and d). The length of thread engagement shall be at least 1   d .<<PARAGRAPH_END>>
<<PARAGRAPH>>The free threaded length,  l th , subjected to the load shall be 1,2   d .<<PARAGRAPH_END>>
<<PARAGRAPH>>NOTE
To obtain  l th  = 1,2  d  in a practical way, the following procedure is proposed: first, screw on the threaded
adaptor up to the thread run-out; then unscrew the adaptor by the required number of turns corresponding to  l th  = 1,2  d .<<PARAGRAPH_END>>
<<PARAGRAPH>>The tensile test shall be carried out in accordance with ISO 6892-1. The speed of testing, as determined with
a free running cross head, shall not exceed 10 mm/min up to the load at 0,0048   d  non-proportional elongation,
F pf , and 25 mm/min beyond.<<PARAGRAPH_END>>
<<PARAGRAPH>>Measure the load,  F , continuously until fracture occurs, either directly, by means of an adequate electronic
device (e.g. microprocessor), or on the curve of load against displacement, see ISO 6892-1; the curve can be
plotted either automatically or graphically.<<PARAGRAPH_END>>
<<PARAGRAPH>>For acceptable accurate graphical measurement, the scale of the curve shall be such that the elastic slope
(straight part of the curve) lies between 30° and 45° against the load axis.<<PARAGRAPH_END>>
<<HEADING level=3>>9.3.6
Test results<<HEADING_END>>
<<HEADING level=3>>9.3.6.1
Determination of the elongation after fracture,  A f<<HEADING_END>>
<<HEADING level=3>>9.3.6.1.1
Method<<HEADING_END>>
<<PARAGRAPH>>The plastic elongation,  ∆ L p , is measured directly on the load-displacement curve, plotted either
electronically or graphically, see Figure 3.<<PARAGRAPH_END>>
<<HEADING level=3>>28
© ISO 2009 – All rights reserved<<HEADING_END>>
<<PAGE_END>>
<<PAGE_33>>
<<HEADING level=3>>ISO 898-1:2009(E)<<HEADING_END>>
<<PARAGRAPH>>a
Point of fracture.<<PARAGRAPH_END>>
<<HEADING level=3>>Figure 3 — Load-displacement curve for determination of elongation after fracture,  A f<<HEADING_END>>
<<PARAGRAPH>>The slope of the part of the curve corresponding to the elastic range (straight part of the curve) shall be
determined. A line parallel to the slope in the elastic range shall be drawn through the point of fracture, which
has an intersecting point with the grip displacement axis, see Figure 3. The plastic elongation,  ∆ L p , is
determined on the grip displacement axis as shown in Figure 3.<<PARAGRAPH_END>>
<<PARAGRAPH>>In case of doubt, the slope of the load-displacement curve in the elastic range shall be determined by drawing
a line intersecting the two points of the curve corresponding to 0,4  F p  and 0,7  F p , where  F p  is the proof load as
specified in Tables 5 and 7.<<PARAGRAPH_END>>
<<PARAGRAPH>>The elongation after fracture on full-size fasteners is calculated using the following formula:<<PARAGRAPH_END>>
<<PARAGRAPH>>∆
=<<PARAGRAPH_END>>
<<PARAGRAPH>>L
A
d<<PARAGRAPH_END>>
<<PARAGRAPH>>p
f
1,2<<PARAGRAPH_END>>
<<HEADING level=3>>9.3.6.1.2
Requirements<<HEADING_END>>
<<PARAGRAPH>>For property classes 4.8, 5.8 and 6.8,  A f  shall meet the requirement specified in Table 3.<<PARAGRAPH_END>>
<<HEADING level=3>>9.3.6.2
Determination of the stress at 0,0048   d   non-proportional elongation,  R pf<<HEADING_END>>
<<HEADING level=3>>9.3.6.2.1
Method<<HEADING_END>>
<<PARAGRAPH>>R pf  shall be directly determined on the load-displacement curve, see Figure 4.<<PARAGRAPH_END>>
<<HEADING level=3>>© ISO 2009 – All rights reserved
29<<HEADING_END>>
<<PAGE_END>>
<<PAGE_34>>
<<HEADING level=3>>ISO 898-1:2009(E)<<HEADING_END>>
<<HEADING level=3>>Figure 4 — Load-displacement curve for determination of stress at 0,0048   d
non-proportional elongation,  R pf<<HEADING_END>>
<<PARAGRAPH>>A parallel line to the slope in the elastic range (straight part of the curve) shall be drawn at a distance equal to
0,0048   d  on the axis of grip displacement; the intersection between this line and the curve corresponds to the
load  F pf .<<PARAGRAPH_END>>
<<PARAGRAPH>>NOTE
0,0048   d  =  0,4 % of 1,2   d .<<PARAGRAPH_END>>
<<PARAGRAPH>>In case of doubt, the slope of the load-elongation curve in the elastic range shall be determined by drawing a
line intersecting the two points of the curve corresponding to 0,4  F p  and 0,7  F p , where  F p  is the proof load as
specified in Tables 5 and 7.<<PARAGRAPH_END>>
<<PARAGRAPH>>The stress at 0,0048  d  non-proportional elongation,  R pf , is calculated as follows:<<PARAGRAPH_END>>
<<PARAGRAPH>>F
R
A
=<<PARAGRAPH_END>>
<<PARAGRAPH>>pf
pf
s,nom<<PARAGRAPH_END>>
<<PARAGRAPH>>with  A s,nom  as specified in 9.1.6.1.<<PARAGRAPH_END>>
<<HEADING level=3>>9.3.6.2.2
Requirement<<HEADING_END>>
<<PARAGRAPH>>No requirement specified.<<PARAGRAPH_END>>
<<PARAGRAPH>>NOTE 1
Values for  R pf  are under investigation. See Table 3 (No. 4 and Footnote e) for information.<<PARAGRAPH_END>>
<<PARAGRAPH>>NOTE 2
Yield strength values received from tests of full-size fasteners instead of machined test pieces can vary
because of processing, test methods and size effects.<<PARAGRAPH_END>>
<<HEADING level=3>>30
© ISO 2009 – All rights reserved<<HEADING_END>>
<<PAGE_END>>
<<PAGE_35>>
<<HEADING level=3>>ISO 898-1:2009(E)<<HEADING_END>>
<<HEADING level=3>>9.4 Tensile test for bolts and screws not expected to break in free threaded length due to
head design<<HEADING_END>>
<<HEADING level=3>>9.4.1
General<<HEADING_END>>
<<PARAGRAPH>>The purpose of this tensile test is to determine the tensile load for bolts and screws not expected to break in
the free threaded length due to head design (see 8.2).<<PARAGRAPH_END>>
<<HEADING level=3>>9.4.2
Applicability<<HEADING_END>>
<<PARAGRAPH>>This test applies to bolts and screws having the following specifications:<<PARAGRAPH_END>>
<<PARAGRAPH>>⎯  diameter of any unthreaded shank  d s   >   d 2  or  d s   ≈   d 2 ;<<PARAGRAPH_END>>
<<PARAGRAPH>>⎯  nominal length  l   W  2,5  d ;<<PARAGRAPH_END>>
<<PARAGRAPH>>⎯  thread length  b   W  2,0  d ;<<PARAGRAPH_END>>
<<PARAGRAPH>>⎯  3 mm  u   d   u  39 mm;<<PARAGRAPH_END>>
<<PARAGRAPH>>⎯  all property classes.<<PARAGRAPH_END>>
<<HEADING level=3>>9.4.3
Apparatus<<HEADING_END>>
<<PARAGRAPH>>The tensile testing machine shall be in accordance with ISO 7500-1. Side thrust on the fastener shall be
avoided, e.g. by self-aligning grips.<<PARAGRAPH_END>>
<<HEADING level=3>>9.4.4
Testing device<<HEADING_END>>
<<PARAGRAPH>>The grips and the adaptors shall be as follows:<<PARAGRAPH_END>>
<<PARAGRAPH>>⎯  hardness of 45 HRC min;<<PARAGRAPH_END>>
<<PARAGRAPH>>⎯  hole diameter,  d h , according to Table 15;<<PARAGRAPH_END>>
<<PARAGRAPH>>⎯  thread tolerance class of the internally threaded adaptor according to Table 14.<<PARAGRAPH_END>>
<<HEADING level=3>>9.4.5
Test procedure<<HEADING_END>>
<<PARAGRAPH>>The fastener shall be tested as received.<<PARAGRAPH_END>>
<<PARAGRAPH>>Mount the fastener to be tested into an adaptor as shown in Figure 2 a) and b).<<PARAGRAPH_END>>
<<PARAGRAPH>>The free threaded length,  l th , subjected to the load shall be a minimum of 1  d .<<PARAGRAPH_END>>
<<PARAGRAPH>>The tensile test shall be carried out in accordance with ISO 6892-1. The speed of testing, as determined with
a free running cross head, shall not exceed 25 mm/min.<<PARAGRAPH_END>>
<<PARAGRAPH>>The tensile test shall be continued until fracture occurs.<<PARAGRAPH_END>>
<<PARAGRAPH>>Measure the ultimate tensile load,  F m .<<PARAGRAPH_END>>
<<HEADING level=3>>9.4.6
Test results — Requirement<<HEADING_END>>
<<PARAGRAPH>>The ultimate tensile load,  F m , shall be equal to or above the minimum ultimate tensile load as specified in the
relevant product standard or in any other specification.<<PARAGRAPH_END>>
<<HEADING level=3>>© ISO 2009 – All rights reserved
31<<HEADING_END>>
<<PAGE_END>>
<<PAGE_36>>
<<HEADING level=3>>ISO 898-1:2009(E)<<HEADING_END>>
<<HEADING level=3>>9.5 Tensile test for fasteners with waisted shank<<HEADING_END>>
<<HEADING level=3>>9.5.1
General<<HEADING_END>>
<<PARAGRAPH>>The purpose of this tensile test is to determine the tensile strength,  R m , for fasteners with waisted shank
(see 8.2).<<PARAGRAPH_END>>
<<HEADING level=3>>9.5.2
Applicability<<HEADING_END>>
<<PARAGRAPH>>This test applies to fasteners having the following specifications:<<PARAGRAPH_END>>
<<PARAGRAPH>>⎯  diameter of unthreaded shank  d s   <   d 2 ;<<PARAGRAPH_END>>
<<PARAGRAPH>>⎯  length of waisted shank  W  3  d s  (see  L c  in Figure 6);<<PARAGRAPH_END>>
<<PARAGRAPH>>⎯  thread length  b   W  1  d ;<<PARAGRAPH_END>>
<<PARAGRAPH>>⎯  3 mm  u   d   u  39 mm;<<PARAGRAPH_END>>
<<PARAGRAPH>>⎯  property classes 4.6, 5.6, 8.8, 9.8, 10.9 and 12.9 /12.9 .<<PARAGRAPH_END>>
<<HEADING level=3>>9.5.3
Apparatus<<HEADING_END>>
<<PARAGRAPH>>The tensile testing machine shall be in accordance with ISO 7500-1. Side thrust on the fastener shall be
avoided, e.g. by self-aligning grips.<<PARAGRAPH_END>>
<<HEADING level=3>>9.5.4
Testing device<<HEADING_END>>
<<PARAGRAPH>>The grips and the adaptors shall be as follows:<<PARAGRAPH_END>>
<<PARAGRAPH>>⎯  hardness of 45 HRC min;<<PARAGRAPH_END>>
<<PARAGRAPH>>⎯  hole diameter,  d h , according to Table 15;<<PARAGRAPH_END>>
<<PARAGRAPH>>⎯  thread tolerance class of the internally threaded adaptor(s) according to Table 14.<<PARAGRAPH_END>>
<<HEADING level=3>>9.5.5
Test procedure<<HEADING_END>>
<<PARAGRAPH>>The fastener shall be tested as received.<<PARAGRAPH_END>>
<<PARAGRAPH>>Mount the fastener to be tested into an adaptor as shown in Figure 2 a). Mount the studs to be tested into two
threaded adaptors as shown in Figure 2 c). The length of thread engagement shall be at least 1   d .<<PARAGRAPH_END>>
<<PARAGRAPH>>The tensile test shall be carried out in accordance with ISO 6892-1. The speed of testing, as determined with
a free running cross head, shall not exceed 25 mm/min.<<PARAGRAPH_END>>
<<PARAGRAPH>>The tensile test shall be continued until fracture occurs.<<PARAGRAPH_END>>
<<PARAGRAPH>>Measure the ultimate tensile load,  F m .<<PARAGRAPH_END>>
<<HEADING level=3>>32
© ISO 2009 – All rights reserved<<HEADING_END>>
<<PAGE_END>>
<<PAGE_37>>
<<HEADING level=3>>ISO 898-1:2009(E)<<HEADING_END>>
<<HEADING level=3>>9.5.6
Test results<<HEADING_END>>
<<HEADING level=3>>9.5.6.1
Method<<HEADING_END>>
<<PARAGRAPH>>The calculation of the tensile strength,  R m , is based on the cross-sectional area of the waisted shank,  A ds ,   and
the ultimate tensile load,  F m , measured during the test:<<PARAGRAPH_END>>
<<PARAGRAPH>>F
R
A
=<<PARAGRAPH_END>>
<<PARAGRAPH>>m
m
ds<<PARAGRAPH_END>>
<<PARAGRAPH>>with
2
ds
s
4
A
d
π
=<<PARAGRAPH_END>>
<<HEADING level=3>>9.5.6.2
Requirements<<HEADING_END>>
<<PARAGRAPH>>The fracture shall occur in the waisted shank.<<PARAGRAPH_END>>
<<PARAGRAPH>>R m  shall meet the requirement specified in Table 3.<<PARAGRAPH_END>>
<<HEADING level=3>>9.6 Proof load test for finished bolts, screws and studs<<HEADING_END>>
<<HEADING level=3>>9.6.1
General<<HEADING_END>>
<<PARAGRAPH>>The proof load test consists of two main operations, as follows:<<PARAGRAPH_END>>
<<PARAGRAPH>>⎯  application of a specified tensile proof load (see Figure 5), and<<PARAGRAPH_END>>
<<PARAGRAPH>>⎯  measurement of permanent elongation, if any, caused by the proof load.<<PARAGRAPH_END>>
<<HEADING level=3>>9.6.2
Applicability<<HEADING_END>>
<<PARAGRAPH>>This test applies to bolts, screws and studs having the following specifications:<<PARAGRAPH_END>>
<<PARAGRAPH>>⎯  bolts and screws with head stronger than the threaded shank;<<PARAGRAPH_END>>
<<PARAGRAPH>>⎯  bolts and screws with head stronger than any unthreaded shank;<<PARAGRAPH_END>>
<<PARAGRAPH>>⎯  diameter of unthreaded shank  d s   >   d 2  or  d s   ≈   d 2 ;<<PARAGRAPH_END>>
<<PARAGRAPH>>⎯  bolts and screws with nominal length  l   W  2,5  d ;<<PARAGRAPH_END>>
<<PARAGRAPH>>⎯  thread length  b   W  2,0  d ;<<PARAGRAPH_END>>
<<PARAGRAPH>>⎯  studs with total length  l t   W  3,0  d ;<<PARAGRAPH_END>>
<<PARAGRAPH>>⎯  3 mm  u   d   u  39 mm;<<PARAGRAPH_END>>
<<PARAGRAPH>>⎯  all property classes;<<PARAGRAPH_END>>
<<HEADING level=3>>9.6.3
Apparatus<<HEADING_END>>
<<PARAGRAPH>>The tensile testing machine shall be in accordance with ISO 7500-1. Side thrust on the fastener shall be
avoided, e.g. by self-aligning grips.<<PARAGRAPH_END>>
<<HEADING level=3>>© ISO 2009 – All rights reserved
33<<HEADING_END>>
<<PAGE_END>>
<<PAGE_38>>
<<HEADING level=3>>ISO 898-1:2009(E)<<HEADING_END>>
<<HEADING level=3>>9.6.4
Testing device<<HEADING_END>>
<<PARAGRAPH>>The grips and the adaptors shall be according to the following:<<PARAGRAPH_END>>
<<PARAGRAPH>>⎯  hardness of 45 HRC min;<<PARAGRAPH_END>>
<<PARAGRAPH>>⎯  hole diameter,  d h , according to Table 15;<<PARAGRAPH_END>>
<<PARAGRAPH>>⎯  thread tolerance class of the internally threaded adaptor(s) according to Table 14.<<PARAGRAPH_END>>
<<HEADING level=3>>a)   Finished bolt
b)   Finished screw<<HEADING_END>>
<<HEADING level=3>>c)   Finished stud
d)   Finished fully threaded stud<<HEADING_END>>
<<HEADING level=3>>Key<<HEADING_END>>
<<PARAGRAPH>>1
load<<PARAGRAPH_END>>
<<PARAGRAPH>>An example is “sphere to cone” contact between the measuring points and the centre-drilled conical holes in the ends of
the fastener is shown in detail X. Any other suitable method may be used.<<PARAGRAPH_END>>
<<HEADING level=3>>Figure 5 — Example for set-up for application of proof load to finished fasteners<<HEADING_END>>
<<HEADING level=3>>34
© ISO 2009 – All rights reserved<<HEADING_END>>
<<PAGE_END>>
<<PAGE_39>>
<<HEADING level=3>>ISO 898-1:2009(E)<<HEADING_END>>
<<HEADING level=3>>9.6.5
Test procedure<<HEADING_END>>
<<PARAGRAPH>>The fastener as received shall be suitably prepared at each end, e.g. as shown in Figure 5 (detail X). For
length measurements, place the fastener in a bench-mounted measuring instrument fitted with spherical anvils
or any other suitable method. Gloves or tongs shall be used to minimize measurement error caused by
influence of temperature. Measure the total length of the fastener before loading,  l o .<<PARAGRAPH_END>>
<<PARAGRAPH>>Mount the fastener to be tested into adaptors as shown in Figure 5. For studs, use two threaded adaptors.
The length of thread engagement shall be at least 1   d . The free threaded length,  l th , subjected to the load shall
be 1   d .<<PARAGRAPH_END>>
<<PARAGRAPH>>NOTE
To obtain  l th  = 1  d  in a practical way, the following procedure is proposed: first, screw on the threaded adaptor
up to the thread run-out; then unscrew the adaptor by the required number of turns corresponding to  l th  = 1  d .<<PARAGRAPH_END>>
<<PARAGRAPH>>The proof load, as specified in Tables 5 and 7, shall be applied axially to the fastener.<<PARAGRAPH_END>>
<<PARAGRAPH>>The speed of testing, as determined with a free-running cross-head, shall not exceed 3 mm/min. The full proof
load shall be held for 15 s.<<PARAGRAPH_END>>
<<PARAGRAPH>>After unloading, measure the total length of the fastener,  l 1 .<<PARAGRAPH_END>>
<<HEADING level=3>>9.6.6
Test results — Requirement<<HEADING_END>>
<<PARAGRAPH>>The total length of the fastener after unloading,  l 1 , shall be the same as before loading,  l o , within a tolerance
of  ±  12,5 µm allowed for uncertainty of measurement. Some variables, such as straightness, thread alignment
and uncertainty of measurement, can result in apparent elongation of the fastener when the proof load is
initially applied. In such cases, the fastener shall be retested according to 9.6.5 using a 3 % greater load than
the proof load specified in Tables 5 and 7 and shall be considered satisfactory if the length after the second
unloading,  l 2 ,   is the same as before this loading,  l 1 , within a tolerance of  ±  12,5 µm allowed for uncertainty of
measurement.<<PARAGRAPH_END>>
<<HEADING level=3>>9.7 Tensile test for machined test pieces<<HEADING_END>>
