Repository: Viswazgummadi/RAG_P01

# Retrieval-Augmented Generation (RAG) System for Technical Document Analysis

## Overview
This project implements a Retrieval-Augmented Generation (RAG) system for analyzing technical documents, particularly standards and specifications. It integrates advanced NLP techniques, including document preprocessing, vector database creation, and fine-tuned language model inference, to generate accurate and context-aware responses to user queries.

### Vector Database Creation
- **Text Chunking:**
  - Implements `RecursiveCharacterTextSplitter` for content segmentation.
  - Optimizes chunk size and overlap for retrieval efficiency.
- **Embedding Generation:**

File: data2/ISO/ISO_898-1_2009E/ISO_898-1_2009E.txt (part 8 of 9)
0,025
0,025<<PARAGRAPH_END>>
<<HEADING level=3>>12.9   f, h, i
Alloy steel quenched and tempered  g
<<HEADING level=3>>9.7.1
General<<HEADING_END>>
<<PARAGRAPH>>The purpose of this tensile test is to determine<<PARAGRAPH_END>>
<<PARAGRAPH>>⎯  the tensile strength,  R m ,<<PARAGRAPH_END>>
<<PARAGRAPH>>⎯  the lower yield strength,   R eL , or stress at 0,2 % non-proportional elongation,  R p0,2 ,<<PARAGRAPH_END>>
<<PARAGRAPH>>⎯  the percentage elongation after fracture,  A , and<<PARAGRAPH_END>>
<<PARAGRAPH>>⎯  the percentage reduction of area after fracture,  Z .<<PARAGRAPH_END>>
<<HEADING level=3>>9.7.2
Applicability<<HEADING_END>>
<<PARAGRAPH>>This test applies to fasteners having the following specifications:<<PARAGRAPH_END>>
<<PARAGRAPH>>a)
machined test pieces made from bolts and screws:<<PARAGRAPH_END>>
<<PARAGRAPH>>⎯  3 mm  u   d   u  39 mm;<<PARAGRAPH_END>>
<<PARAGRAPH>>⎯  thread length  b   W  1  d ;<<PARAGRAPH_END>>
<<PARAGRAPH>>⎯  nominal length  l   W  6  d o  + 2  r  +  d  (as indicated in Figure 6) to determine  A ;<<PARAGRAPH_END>>
<<PARAGRAPH>>⎯  nominal length  l   W  4  d o  + 2  r  +  d  (as indicated in Figure 6) to determine  Z ;<<PARAGRAPH_END>>
<<HEADING level=3>>© ISO 2009 – All rights reserved
35<<HEADING_END>>
<<PAGE_END>>
<<PAGE_40>>
<<HEADING level=3>>ISO 898-1:2009(E)<<HEADING_END>>
<<PARAGRAPH>>b)
machined test pieces made from studs:<<PARAGRAPH_END>>
<<PARAGRAPH>>⎯  3 mm  u   d   u  39 mm;<<PARAGRAPH_END>>
<<PARAGRAPH>>⎯  thread length  b   W  1  d ;<<PARAGRAPH_END>>
<<PARAGRAPH>>⎯  thread length of the stud (metal) end  b m   W  1  d ;<<PARAGRAPH_END>>
<<PARAGRAPH>>⎯  total length  l t   W  6  d o  + 2  r  + 2  d  (as indicated in Figure 6) to determine  A ;<<PARAGRAPH_END>>
<<PARAGRAPH>>⎯  total length  l t   W  4  d o  +  2  r  + 2  d  (as indicated in Figure 6) to determine  Z .<<PARAGRAPH_END>>
<<PARAGRAPH>>c)
property classes 4.6, 5.6, 8.8, 9.8, 10.9 and 12.9 /12.9 .<<PARAGRAPH_END>>
<<PARAGRAPH>>NOTE
Machined test pieces made from bolts and screws can also be made from fasteners which, due to their
geometry, have reduced loadability, provided that the head is stronger than the cross-sectional area,  S o , of the test piece,
and also of fasteners with unthreaded shank diameter  d s   <   d 2  (see 8.2).<<PARAGRAPH_END>>
<<PARAGRAPH>>Fasteners in property classes 4.8, 5.8 and 6.8 (work-hardened fasteners) shall be tensile tested full-size,
see 9.3.<<PARAGRAPH_END>>
<<HEADING level=3>>9.7.3
Apparatus<<HEADING_END>>
<<PARAGRAPH>>The tensile testing machine shall be in accordance with ISO 7500-1. Side thrust on the fastener shall be
avoided, e.g. by self-aligning grips.<<PARAGRAPH_END>>
<<HEADING level=3>>9.7.4
Testing device<<HEADING_END>>
<<PARAGRAPH>>The grips and the adaptors shall be as follows:<<PARAGRAPH_END>>
<<PARAGRAPH>>⎯  hardness of 45 HRC min;<<PARAGRAPH_END>>
<<PARAGRAPH>>⎯  hole diameter,  d h , according to Table 15;<<PARAGRAPH_END>>
<<PARAGRAPH>>⎯  thread tolerance class of the internally threaded adaptor(s) according to Table 14.<<PARAGRAPH_END>>
<<HEADING level=3>>9.7.5
Machined test pieces<<HEADING_END>>
<<PARAGRAPH>>The test piece shall be machined from the fastener as received. The test piece shown in Figure 6 shall be
used for the tensile test.<<PARAGRAPH_END>>
<<PARAGRAPH>>The diameter of the machined test piece shall be  d o   <   d 3 min , but whenever possible  d o   W  3 mm.<<PARAGRAPH_END>>
<<PARAGRAPH>>When machining the test pieces of quenched and tempered fasteners with nominal diameter   d   >  16 mm the
reduction of the original diameter,  d , shall not exceed 25 % (about 44 % of the initial cross-sectional area). For
test pieces made from studs, both ends shall have a thread length of minimum 1  d .<<PARAGRAPH_END>>
<<HEADING level=3>>9.7.6
Test procedure<<HEADING_END>>
<<PARAGRAPH>>The tensile test shall be carried out in accordance with ISO 6892-1. The speed of testing, as determined with
a free running cross head, shall not exceed 10 mm/min up to the load at lower yield strength,   R eL , or the load
at the stress at 0,2 % non-proportional elongation,   R p0,2 , and 25 mm/min beyond.<<PARAGRAPH_END>>
<<PARAGRAPH>>The tensile test shall be continued until fracture occurs.<<PARAGRAPH_END>>
<<PARAGRAPH>>Measure the ultimate tensile load,  F m .<<PARAGRAPH_END>>
<<HEADING level=3>>36
© ISO 2009 – All rights reserved<<HEADING_END>>
<<PAGE_END>>
<<PAGE_41>>
<<HEADING level=3>>ISO 898-1:2009(E)<<HEADING_END>>
<<HEADING level=3>>Key<<HEADING_END>>
<<PARAGRAPH>>d
nominal thread diameter<<PARAGRAPH_END>>
<<PARAGRAPH>>d o  diameter of machined test piece ( d o   <   d 3 min  but, whenever possible,  d o   W  3 mm.)<<PARAGRAPH_END>>
<<PARAGRAPH>>b
thread length ( b   W   d )<<PARAGRAPH_END>>
<<PARAGRAPH>>L o  original gauge length of machined test piece<<PARAGRAPH_END>>
<<PARAGRAPH>>⎯  for determination of elongation:  L o  = 5   d o  or
o
(5,65
)
S<<PARAGRAPH_END>>
<<PARAGRAPH>>⎯  for determination of reduction of area:  L o  W  3   d o<<PARAGRAPH_END>>
<<PARAGRAPH>>L c   length of straight portion of machined test piece ( L o  +  d o )<<PARAGRAPH_END>>
<<PARAGRAPH>>L t
total length of machined test piece ( L c  + 2  r   +  b )<<PARAGRAPH_END>>
<<PARAGRAPH>>S o  cross-sectional area of machined test piece before tensile test<<PARAGRAPH_END>>
<<PARAGRAPH>>r
fillet radius ( r   W  4 mm)<<PARAGRAPH_END>>
<<HEADING level=3>>Figure 6 — Machined test piece for tensile test<<HEADING_END>>
<<HEADING level=3>>9.7.7
Test results<<HEADING_END>>
<<HEADING level=3>>9.7.7.1
Method<<HEADING_END>>
<<PARAGRAPH>>The following properties shall be determined in accordance with ISO 6892-1:<<PARAGRAPH_END>>
<<PARAGRAPH>>a)
tensile strength,   R m<<PARAGRAPH_END>>
<<PARAGRAPH>>F
R
S
=<<PARAGRAPH_END>>
<<PARAGRAPH>>m
m
o<<PARAGRAPH_END>>
<<PARAGRAPH>>b)
lower yield strength,   R eL , or stress at 0,2 % non-proportional elongation,   R p0,2 ;<<PARAGRAPH_END>>
<<PARAGRAPH>>c)
percentage elongation after fracture, providing that   L o  is at least 5   d o<<PARAGRAPH_END>>
<<PARAGRAPH>>o
100
L
L
A
L
−
=
×<<PARAGRAPH_END>>
<<PARAGRAPH>>u
o<<PARAGRAPH_END>>
<<PARAGRAPH>>where<<PARAGRAPH_END>>
<<PARAGRAPH>>L u  is the final gauge length of machined test piece (see ISO 6892-1)<<PARAGRAPH_END>>
<<PARAGRAPH>>d)
percentage reduction of area after fracture, providing that   L o  is at least 3   d o<<PARAGRAPH_END>>
<<PARAGRAPH>>o
100
S
S
Z
S
−
=
×<<PARAGRAPH_END>>
<<PARAGRAPH>>o
u<<PARAGRAPH_END>>
<<PARAGRAPH>>where
S u
is the cross-sectional area of machined test piece after fracture<<PARAGRAPH_END>>
<<HEADING level=3>>© ISO 2009 – All rights reserved
37<<HEADING_END>>
<<PAGE_END>>
<<PAGE_42>>
<<HEADING level=3>>ISO 898-1:2009(E)<<HEADING_END>>
<<HEADING level=3>>9.7.7.2
Requirements<<HEADING_END>>
<<PARAGRAPH>>The following shall be in accordance with Table 3:<<PARAGRAPH_END>>
<<PARAGRAPH>>⎯  the minimum tensile strength,  R m min ;<<PARAGRAPH_END>>
<<PARAGRAPH>>⎯  lower yield strength,   R eL , or stress at 0,2 % non-proportional elongation,   R p0,2 ;<<PARAGRAPH_END>>
<<PARAGRAPH>>⎯  percentage elongation after fracture,  A ;<<PARAGRAPH_END>>
<<PARAGRAPH>>⎯  percentage reduction of area after fracture,  Z .<<PARAGRAPH_END>>
<<HEADING level=3>>9.8 Head soundness test<<HEADING_END>>
<<HEADING level=3>>9.8.1
General<<HEADING_END>>
<<PARAGRAPH>>The purpose of the head soundness test is to check the integrity of the transition section between the head
and the unthreaded shank or the thread by striking the head of the fastener on a solid block to a given angle.<<PARAGRAPH_END>>
<<PARAGRAPH>>NOTE
This test is generally used when the tensile test under wedge loading cannot be carried out due to the
too-short length of the fastener.<<PARAGRAPH_END>>
<<HEADING level=3>>9.8.2
Applicability<<HEADING_END>>
<<PARAGRAPH>>This test applies to bolts and screws having the following specifications:<<PARAGRAPH_END>>
<<PARAGRAPH>>⎯  head stronger than the threaded shank;<<PARAGRAPH_END>>
<<PARAGRAPH>>⎯  nominal length  l   W  1,5  d ;<<PARAGRAPH_END>>
<<PARAGRAPH>>⎯   d   u  10 mm;<<PARAGRAPH_END>>
<<PARAGRAPH>>⎯  all property classes.<<PARAGRAPH_END>>
<<HEADING level=3>>9.8.3
Testing device<<HEADING_END>>
<<PARAGRAPH>>The solid block as illustrated in Figure 7 shall be as follows:<<PARAGRAPH_END>>
<<PARAGRAPH>>⎯  hardness of 45 HRC min;<<PARAGRAPH_END>>
<<PARAGRAPH>>⎯  hole diameter,  d h , and radius,  r 1 , according to Table 15;<<PARAGRAPH_END>>
<<PARAGRAPH>>⎯  thickness of 2  d  minimum;<<PARAGRAPH_END>>
<<PARAGRAPH>>⎯  angle  β  according to Table 17.<<PARAGRAPH_END>>
<<HEADING level=3>>38
© ISO 2009 – All rights reserved<<HEADING_END>>
<<PAGE_END>>
<<PAGE_43>>
<<HEADING level=3>>ISO 898-1:2009(E)<<HEADING_END>>
<<PARAGRAPH>>a
l   W  1,5  d.<<PARAGRAPH_END>>
<<PARAGRAPH>>b
minimum thickness of solid block: 2   d.<<PARAGRAPH_END>>
<<HEADING level=3>>Figure 7 — Testing device for head soundness test<<HEADING_END>>
<<HEADING level=3>>Table 17 — Angle of solid block,  β , for head soundness test<<HEADING_END>>
<<HEADING level=3>>Property class
4.6
5.6
4.8
5.8
6.8
8.8
9.8
10.9
12.9/ 12.9<<HEADING_END>>
<<PARAGRAPH>>β
60°
80°<<PARAGRAPH_END>>
<<HEADING level=3>>9.8.4
Test procedure<<HEADING_END>>
<<PARAGRAPH>>The fastener shall be tested as received.<<PARAGRAPH_END>>
<<PARAGRAPH>>The head soundness test shall be carried out using a device as illustrated in Figure 7.<<PARAGRAPH_END>>
<<PARAGRAPH>>The block shall be firmly fixed. A hammer shall be used to strike the head of the bolt or screw by several
blows so that the head bends to an angle of 90°  −   β . Values of angle  β  are specified in Table 17.<<PARAGRAPH_END>>
<<PARAGRAPH>>The examination shall be at a magnification of not less than eight times nor more than 10 times.<<PARAGRAPH_END>>
<<HEADING level=3>>9.8.5
Test result — Requirement<<HEADING_END>>
<<PARAGRAPH>>No sign of cracking at the transition section between the head and the unthreaded shank shall be shown.<<PARAGRAPH_END>>
<<PARAGRAPH>>For screws threaded up to the head, this requirement is fulfilled even if a crack appears in the first thread,
provided that the head does not fracture off.<<PARAGRAPH_END>>
<<HEADING level=3>>9.9 Hardness test<<HEADING_END>>
<<HEADING level=3>>9.9.1
General<<HEADING_END>>
<<PARAGRAPH>>The purpose of the hardness test is<<PARAGRAPH_END>>
<<PARAGRAPH>>⎯  for all fasteners which cannot be tensile tested — to determine the hardness of the fastener;<<PARAGRAPH_END>>
<<PARAGRAPH>>⎯  for fasteners which can be tensile tested (see 9.1, 9.2, 9.5 and 9.7) — to determine the hardness of the
fastener in order to check that the maximum hardness is not exceeded.<<PARAGRAPH_END>>
<<HEADING level=3>>© ISO 2009 – All rights reserved
39<<HEADING_END>>
<<TABLE_1>>
| Property class   | 4.6   | 5.6   | 4.8   | 5.8   | 6.8   | 8.8   | 9.8   | 10.9   | 12.9/12.9   |
|:-----------------|:------|:------|:------|:------|:------|:------|:------|:-------|:------------|
| β                | 60°   |       | 80°   |       |       |       |       |        |             |
<<TABLE_END>>
<<PAGE_END>>
<<PAGE_44>>
<<HEADING level=3>>ISO 898-1:2009(E)<<HEADING_END>>
<<PARAGRAPH>>NOTE
There may not be a direct relationship between hardness and tensile strength. Maximum hardness values are
specified for reasons other than theoretical maximum strength consideration (e.g. to avoid embrittlement).<<PARAGRAPH_END>>
<<PARAGRAPH>>Hardness may be determined either on a suitable surface or on a transverse section through the threaded
portion.<<PARAGRAPH_END>>
<<HEADING level=3>>9.9.2
Applicability<<HEADING_END>>
<<PARAGRAPH>>This test applies to fasteners having the following specifications:<<PARAGRAPH_END>>
<<PARAGRAPH>>⎯  all sizes;<<PARAGRAPH_END>>
<<PARAGRAPH>>⎯  all property classes.<<PARAGRAPH_END>>
<<HEADING level=3>>9.9.3
Test methods<<HEADING_END>>
<<PARAGRAPH>>Hardness may be determined using the Vickers, Brinell or Rockwell hardness test.<<PARAGRAPH_END>>
<<HEADING level=3>>a)
Vickers hardness test<<HEADING_END>>
<<PARAGRAPH>>The Vickers hardness test shall be carried out in accordance with ISO 6507-1.<<PARAGRAPH_END>>
<<HEADING level=3>>b) Brinell hardness test<<HEADING_END>>
<<PARAGRAPH>>The Brinell hardness test shall be carried out in accordance with ISO 6506-1.<<PARAGRAPH_END>>
<<HEADING level=3>>c)
Rockwell hardness test<<HEADING_END>>
<<PARAGRAPH>>The Rockwell hardness test shall be carried out in accordance with ISO 6508-1.<<PARAGRAPH_END>>
<<HEADING level=3>>9.9.4
Test procedure<<HEADING_END>>
<<HEADING level=3>>9.9.4.1
General<<HEADING_END>>
<<PARAGRAPH>>Fasteners used for hardness tests shall be as received.<<PARAGRAPH_END>>
<<HEADING level=3>>9.9.4.2
Hardness determined on a transverse section through the threaded portion<<HEADING_END>>
<<PARAGRAPH>>A transverse section shall be taken 1  d  back from the end of the thread, and the surface shall be suitably
prepared.<<PARAGRAPH_END>>
<<PARAGRAPH>>Take hardness readings in the area between the axis and the half-radius position, see Figure 8.<<PARAGRAPH_END>>
<<HEADING level=3>>Key
1
axis of the fastener<<HEADING_END>>
<<PARAGRAPH>>2
half-radius area with a radius of 0,25  d<<PARAGRAPH_END>>
<<HEADING level=3>>Figure 8 — Half-radius area for taking of hardness readings<<HEADING_END>>
<<HEADING level=3>>40
© ISO 2009 – All rights reserved<<HEADING_END>>
<<PAGE_END>>
<<PAGE_45>>
<<HEADING level=3>>ISO 898-1:2009(E)<<HEADING_END>>
<<HEADING level=3>>9.9.4.3
Hardness determined on a surface<<HEADING_END>>
<<PARAGRAPH>>The hardness shall be determined on flat surfaces of the head, on the end of the fastener or on the
unthreaded shank after removal of any plating or other coating and after suitable preparation of the test
specimen.<<PARAGRAPH_END>>
<<PARAGRAPH>>This method may be used for routine inspection.<<PARAGRAPH_END>>
<<HEADING level=3>>9.9.4.4
Test load for hardness determination<<HEADING_END>>
<<PARAGRAPH>>Carry out the Vickers hardness test with a minimum load of 98 N.<<PARAGRAPH_END>>
<<PARAGRAPH>>Carry out the Brinell hardness test with a load equal to 30   D 2  expressed in newtons.<<PARAGRAPH_END>>
<<HEADING level=3>>9.9.5
Requirements<<HEADING_END>>
<<PARAGRAPH>>For fasteners which cannot be tensile tested and structural bolts with short thread length which are tensile
tested, with free threaded length  l th   <   1  d , the hardness shall be within the hardness range specified in Table 3.<<PARAGRAPH_END>>
<<PARAGRAPH>>For fasteners which can be tensile tested, with free threaded length  l th   W  1  d , and fasteners with waisted
shank and machined test pieces, the hardness shall not exceed the values for maximum hardness according
to Table 3.<<PARAGRAPH_END>>
<<PARAGRAPH>>For fasteners of property classes 4.6, 4.8, 5.6 and 5.8, the hardness determined in accordance with 9.9.4.3 at
the end of the fastener shall not exceed the values for maximum hardness according to Table 3.<<PARAGRAPH_END>>
<<PARAGRAPH>>For heat treated fasteners, if any difference in hardness values determined in the half-radius area
(see Figure 8) is greater than 30 HV, it shall be verified that the requirements of 90 % content of martensite
has been achieved (see Table 2).<<PARAGRAPH_END>>
<<PARAGRAPH>>For work hardened fasteners of property classes 4.8, 5.8 and 6.8, hardness determined in accordance with
9.9.4.2 shall be within the hardness range specified in Table 3.<<PARAGRAPH_END>>
<<PARAGRAPH>>In case of dispute, Vickers hardness test according to 9.9.4.2 shall be the referee test method.<<PARAGRAPH_END>>
<<HEADING level=3>>9.10
Decarburization test<<HEADING_END>>
<<HEADING level=3>>9.10.1 General<<HEADING_END>>
<<PARAGRAPH>>The purpose of the decarburization test is to detect if the surface of quenched and tempered fasteners is
decarburized and to determine the depth of the decarburized zone (see Figure 9).<<PARAGRAPH_END>>
<<PARAGRAPH>>NOTE
A loss of carbon content (decarburization), caused by heat treatment processes, beyond the limits specified in
Table 3, can reduce the strength of the thread and could cause failure.<<PARAGRAPH_END>>
<<PARAGRAPH>>The surface carbon condition shall be determined by one or the other of the following two methods:<<PARAGRAPH_END>>
<<PARAGRAPH>>⎯  microscopic method;<<PARAGRAPH_END>>
<<PARAGRAPH>>⎯  hardness method.<<PARAGRAPH_END>>
<<PARAGRAPH>>The microscopic method allows the measuring of the complete decarburized zone ( G ) — if any — and of the
height of the zone of base metal ( E ) (see Figure 9).<<PARAGRAPH_END>>
<<PARAGRAPH>>The hardness method allows the determination of the height of the base metal zone ( E ) and the detection of
partial decarburization by micro-hardness (see Figure 9).<<PARAGRAPH_END>>
<<HEADING level=3>>© ISO 2009 – All rights reserved
41<<HEADING_END>>
<<PAGE_END>>
<<PAGE_46>>
<<HEADING level=3>>ISO 898-1:2009(E)<<HEADING_END>>
<<HEADING level=3>>Key
1
completely decarburized<<HEADING_END>>
<<PARAGRAPH>>2
partially decarburized
3
pitch line<<PARAGRAPH_END>>
<<PARAGRAPH>>4
base metal
E
height of the non-decarburized thread zone<<PARAGRAPH_END>>
<<PARAGRAPH>>G
depth of complete decarburization in the thread
H 1  height of external thread in maximum material condition<<PARAGRAPH_END>>
<<HEADING level=3>>Figure 9 — Zones of decarburization<<HEADING_END>>
<<HEADING level=3>>9.10.2 Microscopic method<<HEADING_END>>
<<HEADING level=3>>9.10.2.1
Applicability<<HEADING_END>>
<<PARAGRAPH>>This method applies to fasteners having the following specifications:<<PARAGRAPH_END>>
<<PARAGRAPH>>⎯  all sizes;<<PARAGRAPH_END>>
<<PARAGRAPH>>⎯  property classes 8.8 to 12.9 /12.9 .<<PARAGRAPH_END>>
<<HEADING level=3>>9.10.2.2
Preparation of test specimen<<HEADING_END>>
<<PARAGRAPH>>The test specimens shall be taken from the fasteners after all heat treatment operations have been performed
and after removal of plating or other coating, if any.<<PARAGRAPH_END>>
<<PARAGRAPH>>The test specimens shall be taken as a longitudinal section through the thread axis, approximately one
nominal diameter (1   d ) from the end of the thread. The test specimen shall be embedded in a plastic mount or,
alternatively, in a clamp. After mounting, the surface shall be ground and polished in accordance with good
metallographic practice.<<PARAGRAPH_END>>
<<PARAGRAPH>>NOTE
Etching in a 3 % nital solution (concentrated nitric acid in ethanol) is usually suitable for showing changes in
microstructure caused by decarburization.<<PARAGRAPH_END>>
<<HEADING level=3>>9.10.2.3
Test procedure<<HEADING_END>>
<<PARAGRAPH>>Place the test specimen under a microscope. Unless otherwise agreed, a 100  ×  magnification shall be used
for examination.<<PARAGRAPH_END>>
<<PARAGRAPH>>If the microscope is of a type with a ground glass screen, the extent of decarburization can be measured
directly with a scale. If an eyepiece is used for measurement, it should be of an appropriate type, containing a
cross-hair or scale.<<PARAGRAPH_END>>
<<HEADING level=3>>42
© ISO 2009 – All rights reserved<<HEADING_END>>
<<PAGE_END>>
<<PAGE_47>>
<<HEADING level=3>>ISO 898-1:2009(E)<<HEADING_END>>
<<HEADING level=3>>9.10.2.4
Requirements<<HEADING_END>>
<<PARAGRAPH>>The maximum depth of complete decarburization,  G  — if any — shall meet the requirements specified in
Table 3. The height of the non-decarburized zone,  E , shall meet the requirements specified in Table 18.<<PARAGRAPH_END>>
<<HEADING level=3>>Table 18 — Values for height of external thread in maximum material condition,  H 1 , and
minimum height of non-decarburized zone in thread,  E min<<HEADING_END>>
<<PARAGRAPH>>Dimensions in millimetres<<PARAGRAPH_END>>
<<HEADING level=3>>Pitch of thread
P   a
0,5
0,6
0,7
0,8
1
1,25
1,5
1,75
2
2,5
3
3,5
4<<HEADING_END>>
<<PARAGRAPH>>H 1
0,307 0,368 0,429
0,491
0,613
0,767
0,920
1,074
1,227 1,534 1,840 2,147
2,454<<PARAGRAPH_END>>
<<PARAGRAPH>>8.8, 9.8
0,154 0,184 0,215
0,245
0,307
0,384
0,460
0,537
0,614 0,767 0,920 1,074
1,227<<PARAGRAPH_END>>
<<HEADING level=3>>10.9
0,205 0,245 0,286
0,327
0,409
0,511
0,613
0,716
0,818 1,023 1,227 1,431
1,636
Property
class
12.9/ 12.9<<HEADING_END>>
<<PARAGRAPH>>E min
b<<PARAGRAPH_END>>
<<PARAGRAPH>>0,230 0,276 0,322
0,368
0,460
0,575
0,690
0,806
0,920 1,151 1,380 1,610
1,841<<PARAGRAPH_END>>
<<PARAGRAPH>>a
For   P   <  1,25 mm, microscopic method only.<<PARAGRAPH_END>>
<<PARAGRAPH>>b
Calculated on the basis of the specification in Table 3, No. 14.<<PARAGRAPH_END>>
<<HEADING level=3>>9.10.3 Hardness method  (Referee method for partial decarburization)<<HEADING_END>>
<<HEADING level=3>>9.10.3.1
Applicability<<HEADING_END>>
<<PARAGRAPH>>This method applies to fasteners having the following specifications:<<PARAGRAPH_END>>
<<PARAGRAPH>>⎯  pitch  P   W  1,25 mm;<<PARAGRAPH_END>>
<<PARAGRAPH>>⎯  property classes 8.8 to 12.9 /12.9 .<<PARAGRAPH_END>>
<<HEADING level=3>>9.10.3.2
Preparation of test specimen<<HEADING_END>>
<<PARAGRAPH>>The test specimen shall be prepared in accordance with 9.10.2.2, but etching and removal of the surface
coating is not necessary.<<PARAGRAPH_END>>
<<HEADING level=3>>9.10.3.3
Test procedure<<HEADING_END>>
<<PARAGRAPH>>Measure the Vickers hardness at points 1 and 2 as shown in Figure 10. The test force shall be 2,942 N
(Vickers hardness test HV 0,3).<<PARAGRAPH_END>>
<<HEADING level=3>>© ISO 2009 – All rights reserved
43<<HEADING_END>>
<<TABLE_1>>
| Pitch of thread                                                    |     | 0,5   | 0,6   | 0,7   | 0,8   | 1     | 1,25   | 1,5   | 1,75   | 2     | 2,5   | 3     | 3,5   | 4     |
| P a                                                                |     |       |       |       |       |       |        |       |        |       |       |       |       |       |
|:-------------------------------------------------------------------|:----|:------|:------|:------|:------|:------|:-------|:------|:-------|:------|:------|:------|:------|:------|
| H                                                                  |     | 0,307 | 0,368 | 0,429 | 0,491 | 0,613 | 0,767  | 0,920 | 1,074  | 1,227 | 1,534 | 1,840 | 2,147 | 2,454 |
| 1                                                                  |     |       |       |       |       |       |        |       |        |       |       |       |       |       |
| 8.8, 9.8                                                           | E b | 0,154 | 0,184 | 0,215 | 0,245 | 0,307 | 0,384  | 0,460 | 0,537  | 0,614 | 0,767 | 0,920 | 1,074 | 1,227 |
| Property                                                           | min |       |       |       |       |       |        |       |        |       |       |       |       |       |
| 10.9                                                               |     |       |       |       |       |       |        |       |        |       |       |       |       |       |
| class                                                              |     |       |       |       |       |       |        |       |        |       |       |       |       |       |
| 12.9/12.9                                                          |     |       |       |       |       |       |        |       |        |       |       |       |       |       |
|                                                                    |     | 0,205 | 0,245 | 0,286 | 0,327 | 0,409 | 0,511  | 0,613 | 0,716  | 0,818 | 1,023 | 1,227 | 1,431 | 1,636 |
|                                                                    |     | 0,230 | 0,276 | 0,322 | 0,368 | 0,460 | 0,575  | 0,690 | 0,806  | 0,920 | 1,151 | 1,380 | 1,610 | 1,841 |
| a For P < 1,25 mm, microscopic method only.                        |     |       |       |       |       |       |        |       |        |       |       |       |       |       |
| b Calculated on the basis of the specification in Table 3, No. 14. |     |       |       |       |       |       |        |       |        |       |       |       |       |       |
<<TABLE_END>>
<<PAGE_END>>
<<PAGE_48>>
<<HEADING level=3>>ISO 898-1:2009(E)<<HEADING_END>>
<<PARAGRAPH>>Dimensions in millimetres<<PARAGRAPH_END>>
<<PARAGRAPH>>Decarburization:
HV(2)  W  HV(1)  −  30<<PARAGRAPH_END>>
<<PARAGRAPH>>Carburization:
HV(3)  u  HV(1) + 30<<PARAGRAPH_END>>
<<HEADING level=3>>Key
E
height of non-decarburized zone in the thread, mm<<HEADING_END>>
<<PARAGRAPH>>H 1
height of external thread in the maximum material condition, mm
1, 2, 3
measurement points, (1 is the reference point)<<PARAGRAPH_END>>
<<PARAGRAPH>>4
pitch line<<PARAGRAPH_END>>
<<PARAGRAPH>>a
The value 0,14 mm is given only as an aid to locating the point along the pitch line.<<PARAGRAPH_END>>
<<HEADING level=3>>Figure 10 — Hardness measurements for decarburization test and carburization test<<HEADING_END>>
<<HEADING level=3>>9.10.3.4
Requirements<<HEADING_END>>
<<PARAGRAPH>>The Vickers hardness value at point 2, HV(2), shall be greater than or equal to the Vickers hardness at point 1,
HV(1), minus 30 Vickers units. The height of the non-decarburized zone,  E , shall meet the requirements
specified in Table 18.<<PARAGRAPH_END>>
<<PARAGRAPH>>NOTE
Complete decarburization up to the maximum specified in Table 3 cannot be detected by the hardness
measurement method.<<PARAGRAPH_END>>
<<HEADING level=3>>9.11
Carburization test<<HEADING_END>>
<<HEADING level=3>>9.11.1 General<<HEADING_END>>
<<PARAGRAPH>>The purpose of this test is to determine that the surface of a quenched and tempered fastener has not
become carburized during the heat treatment. The difference between base metal hardness and surface
hardness is decisive for the evaluation of the carburization condition in the surface layer.<<PARAGRAPH_END>>
<<PARAGRAPH>>NOTE
Carburization is detrimental as increased surface hardness can cause embrittlement or reduce fatigue
resistance. Careful differentiation needs to be made between an increase in hardness caused by carburization and that
due to heat treatment or cold working of the surface, such as threads rolled after heat treatment.<<PARAGRAPH_END>>
<<PARAGRAPH>>Carburization shall be detected by one or the other of the following two methods:<<PARAGRAPH_END>>
<<PARAGRAPH>>⎯  hardness test on a longitudinal section;<<PARAGRAPH_END>>
<<PARAGRAPH>>⎯  surface hardness test.<<PARAGRAPH_END>>
<<PARAGRAPH>>In case of dispute and when  P   W  1,25 mm, the hardness test on a longitudinal section according to 9.11.2
shall be the referee test method.<<PARAGRAPH_END>>
<<HEADING level=3>>44
© ISO 2009 – All rights reserved<<HEADING_END>>
<<PAGE_END>>
<<PAGE_49>>
<<HEADING level=3>>ISO 898-1:2009(E)<<HEADING_END>>
<<HEADING level=3>>9.11.2 Hardness test on a longitudinal section<<HEADING_END>>
<<HEADING level=3>>9.11.2.1
Applicability<<HEADING_END>>
<<PARAGRAPH>>This method applies to fasteners having the following specifications:<<PARAGRAPH_END>>
<<PARAGRAPH>>⎯  pitch  P   W  1,25;<<PARAGRAPH_END>>
<<PARAGRAPH>>⎯  property classes 8.8 to 12.9 /12.9 .<<PARAGRAPH_END>>
<<HEADING level=3>>9.11.2.2
Preparation of the test specimen<<HEADING_END>>
<<PARAGRAPH>>The test specimen shall be prepared in accordance with 9.10.2.2, but etching and removal of the surface
coating is not necessary.<<PARAGRAPH_END>>
<<HEADING level=3>>9.11.2.3
Test procedure<<HEADING_END>>
<<PARAGRAPH>>Measure the Vickers hardness at points 1 and 3 as shown in Figure 10. The test force shall be 2,942 N
(Vickers hardness test HV 0,3).<<PARAGRAPH_END>>
<<PARAGRAPH>>If the test specimen has been used in a test according to 9.10.3.3, the hardness determination at point 3 shall
be made on the pitch line of the thread adjacent to the thread on which determinations at point 1 and 2 are
made.<<PARAGRAPH_END>>
<<HEADING level=3>>9.11.2.4
Requirement<<HEADING_END>>
<<PARAGRAPH>>The Vickers hardness value at point 3, HV(3), shall be less than or equal to that at point 1, HV(1), plus
30 Vickers units.<<PARAGRAPH_END>>
<<PARAGRAPH>>An increase of more than 30 Vickers units indicates carburization. See also Table 3 (No. 13 and Footnotes h, i
and j), which gives hardness restrictions for property classes 10.9 and 12.9 /12.9 .<<PARAGRAPH_END>>
<<HEADING level=3>>9.11.3 Surface hardness method<<HEADING_END>>
<<HEADING level=3>>9.11.3.1
Applicability<<HEADING_END>>
<<PARAGRAPH>>This method applies to fasteners having the following specifications:<<PARAGRAPH_END>>
<<PARAGRAPH>>⎯  all sizes;<<PARAGRAPH_END>>
<<PARAGRAPH>>⎯  property classes 8.8 to 12.9 /12.9 .<<PARAGRAPH_END>>
<<HEADING level=3>>9.11.3.2
Preparation of test specimen<<HEADING_END>>
<<PARAGRAPH>>A suitable flat surface on the head or end of the fastener shall be prepared by minimal grinding or polishing, in
order to ensure reproducible readings and maintain the original properties of the surface layer of the material.<<PARAGRAPH_END>>
<<PARAGRAPH>>A transverse section shall be taken 1   d  back from the end of the thread and the surface shall be suitably
prepared.<<PARAGRAPH_END>>
<<HEADING level=3>>9.11.3.3
Test procedure<<HEADING_END>>
<<PARAGRAPH>>The surface hardness shall be determined on the prepared surface.<<PARAGRAPH_END>>
<<PARAGRAPH>>The base metal hardness shall be determined on the transverse section.<<PARAGRAPH_END>>
<<PARAGRAPH>>The test force shall be 2,942 N (Vickers hardness test HV 0,3) for both determinations.<<PARAGRAPH_END>>
<<HEADING level=3>>© ISO 2009 – All rights reserved
45<<HEADING_END>>
<<PAGE_END>>
<<PAGE_50>>
<<HEADING level=3>>ISO 898-1:2009(E)<<HEADING_END>>
<<HEADING level=3>>9.11.3.4
Requirements<<HEADING_END>>
<<PARAGRAPH>>The hardness value taken on the surface shall be less than or equal to the base metal hardness value plus
30 Vickers units.<<PARAGRAPH_END>>
<<PARAGRAPH>>An increase of more than 30 Vickers units indicates carburization. See also Table 3 (No.13 and Footnote g),
which gives restrictions for maximum surface hardness for property classes 10.9 and 12.9 /12.9 .<<PARAGRAPH_END>>
<<HEADING level=3>>9.12
Retempering test<<HEADING_END>>
<<HEADING level=3>>9.12.1 General<<HEADING_END>>
<<PARAGRAPH>>The purpose of this test is to check that the minimum tempering temperature has been achieved during the
heat treatment process.<<PARAGRAPH_END>>
<<PARAGRAPH>>This test is a referee test to be applied in case of dispute.<<PARAGRAPH_END>>
<<HEADING level=3>>9.12.2 Applicability<<HEADING_END>>
<<PARAGRAPH>>This test applies to fasteners having the following specifications:<<PARAGRAPH_END>>
<<PARAGRAPH>>⎯  all sizes;<<PARAGRAPH_END>>
<<PARAGRAPH>>⎯  property classes 8.8 to 12.9 /12.9 .<<PARAGRAPH_END>>
<<HEADING level=3>>9.12.3 Test procedure<<HEADING_END>>
<<PARAGRAPH>>The Vickers hardness shall be determined in accordance with 9.9.4.2 by taking three readings on one fastener.<<PARAGRAPH_END>>
<<PARAGRAPH>>Retemper this fastener, holding it during 30 min at a part temperature of 10 °C less than the minimum
tempering temperature as specified in Table 2. After retempering, determine the Vickers hardness by taking
three new readings on the same fastener and in the same area as for the first determination.<<PARAGRAPH_END>>
<<HEADING level=3>>9.12.4 Requirements<<HEADING_END>>
<<PARAGRAPH>>The mean of the three hardness readings taken before and after retempering shall be compared. The
reduction of hardness after retempering, if any, shall be less than 20 Vickers units.<<PARAGRAPH_END>>
<<HEADING level=3>>9.13
Torsional test<<HEADING_END>>
<<HEADING level=3>>9.13.1 General<<HEADING_END>>
<<PARAGRAPH>>The purpose of the torsional test is to determine the breaking torque,  M B ,  for bolts and screws that cannot be
tensile tested.<<PARAGRAPH_END>>
<<HEADING level=3>>9.13.2 Applicability<<HEADING_END>>
<<PARAGRAPH>>This test applies to fasteners having the following specifications:<<PARAGRAPH_END>>
<<PARAGRAPH>>⎯  bolts and screws with head stronger than the threaded section;<<PARAGRAPH_END>>
<<PARAGRAPH>>⎯  diameter of unthreaded shank  d s   >   d 2  or  d s   ≈   d 2 ;<<PARAGRAPH_END>>
<<PARAGRAPH>>⎯  thread length  b   W  1  d  +  2  P ;<<PARAGRAPH_END>>
<<PARAGRAPH>>⎯  1,6 mm  u   d   u  10 mm;<<PARAGRAPH_END>>
<<PARAGRAPH>>⎯  property classes 4.6 to 12.9 /12.9 .<<PARAGRAPH_END>>
<<PARAGRAPH>>NOTE
For property classes 4.6 to 6.8, no values are specified in ISO 898-7.<<PARAGRAPH_END>>
<<HEADING level=3>>46
© ISO 2009 – All rights reserved<<HEADING_END>>
<<PAGE_END>>
<<PAGE_51>>
<<HEADING level=3>>ISO 898-1:2009(E)<<HEADING_END>>
<<HEADING level=3>>9.13.3
Apparatus and testing device<<HEADING_END>>
<<PARAGRAPH>>See ISO 898-7.<<PARAGRAPH_END>>
<<HEADING level=3>>9.13.4 Test procedure<<HEADING_END>>
<<PARAGRAPH>>The fastener shall be tested as received.<<PARAGRAPH_END>>
<<PARAGRAPH>>Clamp the bolt or screw into the test device according to ISO 898-7 over a thread length of minimum 1   d . The
free threaded length,  l th , shall be at least 2  P  at the head to thread run-out or at the unthreaded shank to
thread run-out. Apply the torque in a continuously increasing manner.<<PARAGRAPH_END>>
<<PARAGRAPH>>NOTE
It is planned to revise ISO 898-7:1992. An examination of the related basic research has indicated that the
values for free threads and thread engagement length have been interchanged.<<PARAGRAPH_END>>
<<HEADING level=3>>9.13.5 Test results<<HEADING_END>>
<<HEADING level=3>>9.13.5.1
Method<<HEADING_END>>
<<PARAGRAPH>>See ISO 898-7.<<PARAGRAPH_END>>
<<HEADING level=3>>9.13.5.2
Requirements<<HEADING_END>>
<<PARAGRAPH>>See ISO 898-7.<<PARAGRAPH_END>>
<<PARAGRAPH>>In case of dispute the following applies:<<PARAGRAPH_END>>
<<PARAGRAPH>>⎯  for bolts and screws that cannot be tensile tested, the hardness test in conformity with 9.9 shall be the
referee test;<<PARAGRAPH_END>>
<<PARAGRAPH>>⎯  for bolts and screws able to be tensile tested, the tensile test shall be the referee test.<<PARAGRAPH_END>>
<<HEADING level=3>>9.14
Impact test for machined test pieces<<HEADING_END>>
<<HEADING level=3>>9.14.1 General<<HEADING_END>>
<<PARAGRAPH>>The purpose of the impact test is to check the toughness of the material of the fastener under impact load at a
specified low temperature. This test is only carried out if required in a product standard or if agreed between
the manufacturer and the purchaser.<<PARAGRAPH_END>>
<<HEADING level=3>>9.14.2 Applicability<<HEADING_END>>
<<PARAGRAPH>>This test applies to fasteners having the following specifications:<<PARAGRAPH_END>>
<<PARAGRAPH>>⎯  machined test pieces made from bolts, screws and studs;<<PARAGRAPH_END>>
<<PARAGRAPH>>⎯   d   W  16 mm;<<PARAGRAPH_END>>
<<PARAGRAPH>>⎯  total length of bolts and screws (including solid part of the head)  W  55 mm;<<PARAGRAPH_END>>
<<PARAGRAPH>>⎯  studs with total length  l t   W  55 mm;<<PARAGRAPH_END>>
<<PARAGRAPH>>⎯  property classes 5.6, 8.8, 9.8, 10.9 and 12.9 /12.9 .<<PARAGRAPH_END>>
<<HEADING level=3>>© ISO 2009 – All rights reserved
47<<HEADING_END>>
<<PAGE_END>>
<<PAGE_52>>
<<HEADING level=3>>ISO 898-1:2009(E)<<HEADING_END>>
<<HEADING level=3>>9.14.3 Apparatus and testing device<<HEADING_END>>
<<PARAGRAPH>>See ISO 148-1.<<PARAGRAPH_END>>
<<HEADING level=3>>9.14.4 Machined test piece<<HEADING_END>>
<<PARAGRAPH>>The test piece shall be machined from the fastener as received.<<PARAGRAPH_END>>
<<PARAGRAPH>>The machined test piece shall be in accordance with ISO 148-1 (Charpy V-notch test). It shall be taken
lengthwise, located as close to the surface of the fastener as possible, and located in the threaded portion as
far as possible. The non-notched side of the test piece shall be located near the surface of the fastener.<<PARAGRAPH_END>>
<<HEADING level=3>>9.14.5 Test procedure<<HEADING_END>>
<<PARAGRAPH>>Maintain the machined test piece at a stabilized temperature of  − 20 °C. The impact test shall be carried out in
accordance with ISO 148-1.<<PARAGRAPH_END>>
<<HEADING level=3>>9.14.6 Requirements<<HEADING_END>>
<<PARAGRAPH>>When tested at a temperature of  − 20 °C, the impact strength shall be in accordance with Table 3.<<PARAGRAPH_END>>
<<PARAGRAPH>>NOTE
Other test temperatures and impact strength values may be specified in appropriate product standards or
agreed between the manufacturer and the purchaser.<<PARAGRAPH_END>>
<<HEADING level=3>>9.15
Surface discontinuity inspection<<HEADING_END>>
<<PARAGRAPH>>Surface discontinuities shall be controlled on fasteners as received. For fasteners of property classes 4.6 to
10.9, a surface discontinuity inspection shall be carried out in accordance with ISO 6157-1. By agreement
between the manufacturer and the purchaser, ISO 6157-3 may apply.<<PARAGRAPH_END>>
<<PARAGRAPH>>For fasteners of property class 12.9 /12.9 , surface discontinuity inspection shall be carried out in accordance
with ISO 6157-3.<<PARAGRAPH_END>>
<<PARAGRAPH>>In the case of test series MP1 (see Clause 8), the surface discontinuity inspection applies before machining.<<PARAGRAPH_END>>
<<HEADING level=3>>10 Marking<<HEADING_END>>
<<HEADING level=3>>10.1 General<<HEADING_END>>
<<PARAGRAPH>>Fasteners manufactured to the requirements of this part of ISO 898 shall be designated in accordance with
the designation system described in Clause 5 and marked in accordance with 10.2 and 10.3 or 10.4, as
applicable. However, the designation system described in Clause 5 and the provisions for marking according
to 10.3 or 10.4 shall be used only if all relevant requirements of this part of ISO 898 are met.<<PARAGRAPH_END>>
<<PARAGRAPH>>Unless otherwise specified in the product standard, the height of embossed markings on the top of the head
shall not be included in the head height dimensions.<<PARAGRAPH_END>>
<<HEADING level=3>>10.2 Manufacturer's identification mark<<HEADING_END>>
<<PARAGRAPH>>A manufacturer's identification mark shall be included during the manufacturing process on all fasteners
marked with a property class symbol. Manufacturer's identification marking is also recommended on fasteners
not marked with a property class symbol.<<PARAGRAPH_END>>
<<PARAGRAPH>>For the purposes of this part of ISO 898, a distributor who distributes fasteners that are marked with his own
identification mark shall be considered to be the manufacturer.<<PARAGRAPH_END>>
<<HEADING level=3>>48
© ISO 2009 – All rights reserved<<HEADING_END>>
<<PAGE_END>>
<<PAGE_53>>
<<HEADING level=3>>ISO 898-1:2009(E)<<HEADING_END>>
<<HEADING level=3>>10.3
Marking and designation of fasteners with full loadability<<HEADING_END>>
<<HEADING level=3>>10.3.1 General<<HEADING_END>>
<<PARAGRAPH>>Fasteners with full loadability manufactured to the requirements of this part of ISO 898 shall be marked in
accordance with 10.3.2 to 10.3.4.<<PARAGRAPH_END>>
<<PARAGRAPH>>Alternative or optional permitted marking as stated in 10.3.2 to 10.3.4 are left to the choice of the
manufacturer.<<PARAGRAPH_END>>
<<HEADING level=3>>10.3.2 Marking symbols for property classes<<HEADING_END>>
<<PARAGRAPH>>Marking symbols are specified in Table 19.<<PARAGRAPH_END>>
<<HEADING level=3>>Table 19 — Marking symbols for fasteners with full loadability<<HEADING_END>>
<<HEADING level=3>>Property class
4.6
4.8
5.6
5.8
6.8
8.8
9.8
10.9
12.9
12.9<<HEADING_END>>
<<HEADING level=3>>Marking symbol   a
4.6
4.8
5.6
5.8
6.8
8.8
9.8
10.9
12.9
12.9<<HEADING_END>>
<<PARAGRAPH>>a
The dot in the marking symbol may be omitted.<<PARAGRAPH_END>>
<<PARAGRAPH>>In the case of small screws, or when the shape of the head does not allow the marking according to Table 19,
the clock face marking symbols according to Table 20 may be used.<<PARAGRAPH_END>>
<<HEADING level=3>>Table 20 — Clock face system for marking bolts and screws with full loadability<<HEADING_END>>
<<HEADING level=3>>Property class
4.6
4.8
5.6
5.8<<HEADING_END>>
<<PARAGRAPH>>Marking
symbol<<PARAGRAPH_END>>
<<HEADING level=3>>Property class
6.8
8.8
9.8
10.9
12.9<<HEADING_END>>
<<PARAGRAPH>>Marking
symbol<<PARAGRAPH_END>>
<<PARAGRAPH>>a
The twelve o'clock position (reference mark) shall be marked either by the manufacturer's identification mark or by a dot.<<PARAGRAPH_END>>
<<PARAGRAPH>>b
The property class is marked by a dash or a double dash and, in the case of 12.9, by a dot.<<PARAGRAPH_END>>
<<HEADING level=3>>© ISO 2009 – All rights reserved
49<<HEADING_END>>
<<TABLE_1>>
| Property class                                  | 4.6   | 4.8   | 5.6   | 5.8   | 6.8   | 8.8   | 9.8   | 10.9   | 12.9   | 12.9   |
