Repository: Viswazgummadi/RAG_P01

# Retrieval-Augmented Generation (RAG) System for Technical Document Analysis

## Overview
This project implements a Retrieval-Augmented Generation (RAG) system for analyzing technical documents, particularly standards and specifications. It integrates advanced NLP techniques, including document preprocessing, vector database creation, and fine-tuned language model inference, to generate accurate and context-aware responses to user queries.

### Vector Database Creation
- **Text Chunking:**
  - Implements `RecursiveCharacterTextSplitter` for content segmentation.
  - Optimizes chunk size and overlap for retrieval efficiency.
- **Embedding Generation:**

File: data/API/1/1.txt (part 4 of 11)
1
welding process may be macroetched prior to being nicked.<<PARAGRAPH_END>>
<<HEADING level=3>>5.6.3.2 Method<<HEADING_END>>
<<PARAGRAPH>>The nick break specimens shall be broken through the weld by any convenient method (i.e. pulling, bending, or
striking). This does not exclude other testing methods. The exposed area of the fracture shall be at least  3 / 4  in.
(19 mm) wide.<<PARAGRAPH_END>>
<<HEADING level=3>>5.6.3.3 Requirements<<HEADING_END>>
<<PARAGRAPH>>The exposed surfaces of each nick break specimen shall show complete penetration and fusion. The greatest
dimension of any gas pocket shall not exceed  1 / 16  in. (1.6 mm), and the combined area of all gas pockets shall not
exceed 2 % of the exposed surface area. Slag inclusions shall not be more than  1 / 32  in. (0.8 mm) in depth and shall
not be more than  1 / 8  in. (3 mm) or one-half the specified wall thickness in length, whichever is smaller. There shall be
at least  1 / 2  in. (13 mm) separation between adjacent slag inclusions of any size. The dimensions should be measured
as shown in Figure 6. Fisheyes, as defined in AWS A3.0, are not cause for rejection.<<PARAGRAPH_END>>
<<TABLE_1>>
| Outside Diameter of Pipe                                                                                                                     |                 | Number of Specimens   |            |           |           |           |       |
|:---------------------------------------------------------------------------------------------------------------------------------------------|:----------------|:----------------------|:-----------|:----------|:----------|:----------|:------|
| in.                                                                                                                                          | mm              | Tensile Strength      | Nick Break | Root Bend | Face Bend | Side Bend | Total |
| Wall Thickness ≤ 0.500 in. (12.7 mm)                                                                                                         |                 |                       |            |           |           |           |       |
| <2.375                                                                                                                                       | <60.3           | 0 b                   | 2          | 2         | 0         | 0         | 4 a   |
| 2.375 to 4.500                                                                                                                               | 60.3 to 114.3   | 0 b                   | 2          | 2         | 0         | 0         | 4     |
| >4.500 to 12.750                                                                                                                             | >114.3 to 323.9 | 2                     | 2          | 2         | 2         | 0         | 8     |
| >12.750                                                                                                                                      | >323.9          | 4                     | 4          | 4         | 4         | 0         | 16    |
| Wall Thickness > 0.500 in. (12.7 mm)                                                                                                         |                 |                       |            |           |           |           |       |
| ≤4.500                                                                                                                                       | ≤114.3          | 0 b                   | 2          | 0         | 0         | 2         | 4     |
| >4.500 to 12.750                                                                                                                             | >114.3 to 323.9 | 2                     | 2          | 0         | 0         | 4         | 8     |
| >12.750                                                                                                                                      | >323.9          | 4                     | 4          | 0         | 0         | 8         | 16    |
| a One nick break and one root bend specimen are taken from each of two test welds, or for pipe less than or equal to 1.315 in. (33.4 mm) i n |                 |                       |            |           |           |           |       |
| diameter, one full-section tensile strength specimen is taken.                                                                               |                 |                       |            |           |           |           |       |
| b For materials with SMYS’s greater than the material specified as API 5L Grade X42, a minimum of one tensile test is required.              |                 |                       |            |           |           |           |       |
<<TABLE_END>>
<<PAGE_END>>
<<PAGE_28>>
<<PARAGRAPH>>20
API S TANDARD  1104<<PARAGRAPH_END>>
<<PARAGRAPH>>Specimen may be machine or oxygen cut;
edges are smooth and parallel<<PARAGRAPH_END>>
<<PARAGRAPH>>Approximately
1 in. (25 mm)<<PARAGRAPH_END>>
<<PARAGRAPH>>Approximately
9 in. (230 mm)<<PARAGRAPH_END>>
<<PARAGRAPH>>Wall thickness<<PARAGRAPH_END>>
<<PARAGRAPH>>Weld reinforcement
not removed on either
side of specimen<<PARAGRAPH_END>>
<<HEADING level=3>>a) Tensile Strength Test Specimen<<HEADING_END>>
<<PARAGRAPH>>Length sufficient to extend into
the grips for the required load<<PARAGRAPH_END>>
<<PARAGRAPH>>At least weld cap width plus
1 ½ in. (38 mm) or as required<<PARAGRAPH_END>>
<<PARAGRAPH>>At least
¾ in. (19 mm)<<PARAGRAPH_END>>
<<PARAGRAPH>>Weld cap
width<<PARAGRAPH_END>>
<<PARAGRAPH>>¾ in. (19 mm)
1 ¼ in.
(32 mm)<<PARAGRAPH_END>>
<<PARAGRAPH>>1 in. (25 mm)  R  min.<<PARAGRAPH_END>>
<<PARAGRAPH>>NOTE
Dimensions are approximate.<<PARAGRAPH_END>>
<<HEADING level=3>>b) Reduced Section Tensile Strength Test Specimen<<HEADING_END>>
<<HEADING level=3>>Figure 4—Tension Test Specimen<<HEADING_END>>
<<PARAGRAPH>>For a test weld diameter greater than 12  3 / 4  in. (323.9 mm), if only one nick break specimen fails, then the specimen
may be replaced by two additional nick break specimens from locations near to the failed specimen. If either of the
replacement nick break specimens fail, the weld is considered unacceptable.<<PARAGRAPH_END>>
<<HEADING level=3>>5.6.4 Root and Face Bend Test<<HEADING_END>>
<<HEADING level=3>>5.6.4.1 Preparation<<HEADING_END>>
<<PARAGRAPH>>The root and face bend test specimens (see Figure 7) shall be approximately 9 in. (230 mm) long and approximately
1 in. (25 mm) wide, and their long edges shall be rounded. They may be machine cut or oxygen cut. The cover and
root bead reinforcements shall be removed flush with the surfaces of the specimen. These surfaces shall be smooth,<<PARAGRAPH_END>>
<<TABLE_3>>
| 0        | 1   |
|:---------|:----|
| Weld cap |     |
| width    |     |
<<TABLE_END>>
<<PAGE_END>>
<<PAGE_29>>
<<PARAGRAPH>>W ELDING   OF  P IPELINES   AND  R ELATED  F ACILITIES
21<<PARAGRAPH_END>>
<<PARAGRAPH>>Notch cut by hacksaw;
specimen may be machine or
oxygen cut; edges are
smooth and parallel
Approximately  1 / 8  in.
(3 mm)<<PARAGRAPH_END>>
<<PARAGRAPH>>3 / 4  in. (19 mm) min.<<PARAGRAPH_END>>
<<PARAGRAPH>>Approximately  1 / 8  in.
(3 mm)
Approximately 9 in. (230 mm)<<PARAGRAPH_END>>
<<PARAGRAPH>>Wall thickness<<PARAGRAPH_END>>
<<PARAGRAPH>>Weld reinforcement
not removed on either
side of specimen<<PARAGRAPH_END>>
<<PARAGRAPH>>3 / 4  in. (19 mm) min.<<PARAGRAPH_END>>
<<PARAGRAPH>>Approximately  1 / 8  in. (3 mm)<<PARAGRAPH_END>>
<<PARAGRAPH>>Transverse notch not to
exceed  1 / 16  in. (1.6 mm) in depth<<PARAGRAPH_END>>
<<PARAGRAPH>>Optional nick break test
specimen for automatic and
semiautomatic welding<<PARAGRAPH_END>>
<<HEADING level=3>>Figure 5—Nick Break Test Specimen<<HEADING_END>>
<<PARAGRAPH>>and any scratches that exist shall be light and transverse to the weld. The specimen shall not be flattened prior to
testing.<<PARAGRAPH_END>>
<<HEADING level=3>>5.6.4.2 Method<<HEADING_END>>
<<PARAGRAPH>>The root and face bend specimens shall be bent in a guided-bend test jig similar to that shown in Figure 8. Each
specimen shall be placed on the die with the weld at midspan. Face bend specimens shall be placed with the face of the
weld toward the gap, and root bend specimens shall be placed with the root of the weld toward the gap. The plunger
shall be forced into the gap until the curvature of the specimen is approximately U shaped. Alternate best test fixtures
with bend radii equal to or less than the radius specified in Figure 8 may be used at the discretion of the company.<<PARAGRAPH_END>>
<<HEADING level=3>>5.6.4.3 Requirements<<HEADING_END>>
<<PARAGRAPH>>The bend test shall be considered acceptable if no crack or other imperfection exceeding  1 / 8  in. (3 mm) or one-half
the specified wall thickness, whichever is smaller, in any direction is present in the weld or between the weld and the
fusion zone after bending. Cracks that originate on the outer radius of the bend along the edges of the specimen
during testing and that are less than  1 / 4  in. (6 mm), measured in any direction, shall not be considered unless obvious<<PARAGRAPH_END>>
<<TABLE_1>>
| 0                    | 1   | 2   |
|:---------------------|:----|:----|
| 3/4 in. (19 mm) min. |     |     |
<<TABLE_END>>
<<PAGE_END>>
<<PAGE_30>>
<<PARAGRAPH>>22
API S TANDARD  1104<<PARAGRAPH_END>>
<<PARAGRAPH>>Depth<<PARAGRAPH_END>>
<<PARAGRAPH>>Length
Separation<<PARAGRAPH_END>>
<<PARAGRAPH>>NOTE
A broken nick break test specimen is shown; however, this method
of dimensioning applies also to broken tensile and fillet weld test specimens.<<PARAGRAPH_END>>
<<HEADING level=3>>Figure 6—Dimensioning of Imperfections in Exposed Weld Surfaces<<HEADING_END>>
<<PARAGRAPH>>1 / 8  in. (3 mm) max;
radius all corners<<PARAGRAPH_END>>
<<PARAGRAPH>>Specimen may be
machine or oxygen cut<<PARAGRAPH_END>>
<<PARAGRAPH>>Approximately 1 in. (25 mm)<<PARAGRAPH_END>>
<<PARAGRAPH>>Approximately 9 in. (230 mm)<<PARAGRAPH_END>>
<<PARAGRAPH>>Weld<<PARAGRAPH_END>>
<<PARAGRAPH>>Wall thickness<<PARAGRAPH_END>>
<<PARAGRAPH>>NOTE
The weld reinforcement is removed from both faces and made flush with the surface of the specimen.
The specimen is not flattened prior to testing.<<PARAGRAPH_END>>
<<HEADING level=3>>Figure 7—Root and Face Bend Test Specimen: Wall Thicknesses Less Than or Equal to 0.500 in. (12.7 mm)<<HEADING_END>>
<<PARAGRAPH>>imperfections are observed. For test weld diameter greater than 12  3 / 4  in. (323.9 mm), if only one bend specimen
fails, the specimen may be replaced with two additional specimens from locations adjacent to the failed specimen. If
either of the replacement bend test specimens fails, the weld is considered unacceptable.<<PARAGRAPH_END>>
<<HEADING level=3>>5.6.5 Side Bend Test<<HEADING_END>>
<<HEADING level=3>>5.6.5.1 Preparation<<HEADING_END>>
<<PARAGRAPH>>The side bend test specimens (see Figure 9) shall be approximately 9 in. (230 mm) long and approximately  1 / 2  in.
(13 mm) wide, and their long edges shall be rounded. They shall be machine cut, or they may be oxygen cut to<<PARAGRAPH_END>>
<<TABLE_3>>
| 0   | 1   |
|:----|:----|
| m   | at  |
<<TABLE_END>>
<<TABLE_4>>
| 0                            |
|:-----------------------------|
| Approximately 9 in. (230 mm) |
<<TABLE_END>>
<<PAGE_END>>
<<PAGE_31>>
<<PARAGRAPH>>W ELDING   OF  P IPELINES   AND  R ELATED  F ACILITIES
23<<PARAGRAPH_END>>
<<PARAGRAPH>>C<<PARAGRAPH_END>>
<<PARAGRAPH>>B
A<<PARAGRAPH_END>>
<<PARAGRAPH>>NOTE
This figure is not drawn to scale. Radius of plunger,  A  = 1 ¾ in. (45 mm); radius of die,
B  = 2      in. (60 mm); width of die,  C  = 2 in. (50 mm).
഼സ ഽ<<PARAGRAPH_END>>
<<PARAGRAPH>>/<<PARAGRAPH_END>>
<<HEADING level=3>>Figure 8—Jig for Guided-bend Tests<<HEADING_END>>
<<PARAGRAPH>>approximately a  3 / 4  in. (19 mm) width and then machined or ground to the  1 / 2  in. (13 mm) width. The sides shall be
smooth and parallel. The cover and root bead reinforcements shall be removed flush with the surfaces of the specimen.<<PARAGRAPH_END>>
<<HEADING level=3>>5.6.5.2 Method<<HEADING_END>>
<<PARAGRAPH>>The side bend specimens shall be bent in a guided-bend test jig similar to that shown in Figure 8. Each specimen shall
be placed on the die with the weld at midspan and with the face of the weld perpendicular to the gap. The plunger shall
be forced into the gap until the curvature of the specimen is approximately U shaped. Alternate bend test fixtures with
bend radii equal to or less than the radius specified in Figure 8 may be used at the discretion of the company.<<PARAGRAPH_END>>
<<HEADING level=3>>5.6.5.3 Requirements<<HEADING_END>>
<<PARAGRAPH>>Each side bend specimen shall meet the root and face bend test requirements specified in 5.6.4.3. For test weld
diameter greater than 12  3 / 4  in. (323.9 mm), a single failed side bend specimen may be replaced with two additional
specimens from locations adjacent to the failed specimen. If either of the replacement bend test specimens fails, the
weld is considered unacceptable.<<PARAGRAPH_END>>
<<HEADING level=3>>5.7 Welding of Test Joints—Fillet Welds<<HEADING_END>>
<<PARAGRAPH>>To weld the test joint for a fillet weld, a fillet weld shall be made to one of the configurations shown in Figure 10,
following all the details of the welding procedure specification.<<PARAGRAPH_END>>
<<PAGE_END>>
<<PAGE_32>>
<<PARAGRAPH>>24
API S TANDARD  1104<<PARAGRAPH_END>>
<<PARAGRAPH>>See Note 1<<PARAGRAPH_END>>
<<PARAGRAPH>>Wall thickness<<PARAGRAPH_END>>
<<PARAGRAPH>>t<<PARAGRAPH_END>>
<<PARAGRAPH>>Approximately 9 in. (230 mm)
1 » 8  in. (3 mm) maximum
radius on all corners<<PARAGRAPH_END>>
<<PARAGRAPH>>1 » 2  in. (13 mm)
See Note 2<<PARAGRAPH_END>>
<<PARAGRAPH>>Width of
specimen<<PARAGRAPH_END>>
<<PARAGRAPH>>t<<PARAGRAPH_END>>
<<PARAGRAPH>>Wall thickness<<PARAGRAPH_END>>
<<PARAGRAPH>>NOTE 1 The weld reinforcement is removed from both faces flush with the surface of the specimen.<<PARAGRAPH_END>>
<<PARAGRAPH>>NOTE 2 Specimens may be machine cut to a width of ½ in. (13 mm), or they may be oxygen cut to a width of approximately ¾ in. (19 mm)
and then machined or ground smooth to a width of ½ in. (13 mm). Cut surfaces are smooth and parallel.<<PARAGRAPH_END>>
<<HEADING level=3>>Figure 9—Side Bend Test Specimen: Wall Thicknesses Greater than 0.500 in. (12.7 mm)<<HEADING_END>>
<<HEADING level=3>>5.8 Testing of Welded Joints—Fillet Welds<<HEADING_END>>
<<HEADING level=3>>5.8.1 Preparation<<HEADING_END>>
<<PARAGRAPH>>To test the fillet-welded joint, test specimens shall be cut from the joint at the locations shown in Figure 10. At least
four specimens shall be taken and prepared as shown in Figure 11. The specimens may be machine cut or oxygen
cut. They should be at least 1 in. (25 mm) wide and long enough so that they can be broken in the weld. For pipes
less than 2.375 in. (60.3 mm) in OD, specimens shall be cut from the same general location.  It may be necessary to
make two test welds to obtain the required number of test specimens; two specimens shall be removed from each of
two test welds. The specimens shall be air cooled to ambient temperature prior to testing.<<PARAGRAPH_END>>
<<HEADING level=3>>5.8.2 Method<<HEADING_END>>
<<PARAGRAPH>>The fillet weld specimens shall be broken in the weld by any convenient method.<<PARAGRAPH_END>>
<<HEADING level=3>>5.8.3 Requirements<<HEADING_END>>
<<PARAGRAPH>>The exposed surfaces of each fillet weld specimen shall show complete penetration and fusion, and<<PARAGRAPH_END>>
<<PARAGRAPH>>a) the greatest dimension of any gas pocket shall not exceed  1 / 16  in. (1.6 mm);<<PARAGRAPH_END>>
<<PARAGRAPH>>b) the combined area of all gas pockets shall not exceed 2 % of the exposed surface area;<<PARAGRAPH_END>>
<<PARAGRAPH>>c) slag inclusions shall not be more than  1 / 32  in. (0.8 mm) in depth and shall not be more than  1 / 8  in. (3 mm) or one-
half the specified wall thickness in length, whichever is smaller; and<<PARAGRAPH_END>>
<<PARAGRAPH>>d) there shall be at least  1 / 2  in. (13 mm) separation between adjacent slag inclusions.<<PARAGRAPH_END>>
<<PARAGRAPH>>The dimensions should be measured as shown in Figure 6.<<PARAGRAPH_END>>
<<PAGE_END>>
<<PAGE_33>>
<<PARAGRAPH>>W ELDING   OF  P IPELINES   AND  R ELATED  F ACILITIES
25<<PARAGRAPH_END>>
<<PARAGRAPH>>Two specimens
from crotch and
two at 90 to
crotch<<PARAGRAPH_END>>
<<PARAGRAPH>>NOTE
This figure shows the location of test
specimens for joints with an OD
greater than or equal to 2.375 in.
(60.3 mm). For joints with an OD less
than 2.375 in. (60.3 mm), specimens
are cut from the same general location,
but two specimens are removed from
each of two test welds.<<PARAGRAPH_END>>
<<HEADING level=3>>Figure 10—Location of Nick Break Test Specimens: Fillet Weld Procedure and Welder Qualification Test Welds<<HEADING_END>>
<<PARAGRAPH>>May be hacksaw notched
1 in. (25 mm)
approx.<<PARAGRAPH_END>>
<<PARAGRAPH>>Hacksaw cut<<PARAGRAPH_END>>
<<PARAGRAPH>>Approx.
45°
bevel<<PARAGRAPH_END>>
<<PARAGRAPH>>1 in. (25 mm) approx.<<PARAGRAPH_END>>
<<PARAGRAPH>>Hacksaw
cut
Flame
cut<<PARAGRAPH_END>>
<<PARAGRAPH>>Approx.
30°
bevel<<PARAGRAPH_END>>
<<PARAGRAPH>>1 in.
(25 mm)
approx.<<PARAGRAPH_END>>
<<PARAGRAPH>>Flame cut<<PARAGRAPH_END>>
<<PARAGRAPH>>2 in. (50 mm)
approx.<<PARAGRAPH_END>>
<<PARAGRAPH>>2 in. (50 mm)
approx.<<PARAGRAPH_END>>
<<HEADING level=3>>Figure 11—Location of Nick Break Test Specimens: Fillet Weld Procedure and Welder Qualification Test
Welds, Including Size-to-size Branch Connection Welder Qualification Test<<HEADING_END>>
<<PAGE_END>>
<<PAGE_34>>
<<PARAGRAPH>>26
API S TANDARD  1104<<PARAGRAPH_END>>
<<HEADING level=3>>6 Qualification of Welders<<HEADING_END>>
<<HEADING level=3>>6.1 General<<HEADING_END>>
<<PARAGRAPH>>The purpose of the welder qualification test is to determine the ability of welders to make sound butt or fillet welds
using previously qualified procedures. Before any production welding is performed, welders shall be qualified
according to the applicable requirements of 6.2 through 6.8. It is the intent of this standard that a welder who
satisfactorily completes the procedure qualification test is a qualified welder, provided the number of test specimens
required by 6.5 has been removed, tested, and meet the acceptance criteria of 5.6, for each welder.<<PARAGRAPH_END>>
<<PARAGRAPH>>Prior to starting the qualification tests, the welder shall be allowed reasonable time to adjust the welding equipment to
be used. The welder shall follow the requirements of the applicable qualified welding procedure specification. The
qualification of welders shall be conducted in the presence of a representative acceptable to the company.<<PARAGRAPH_END>>
<<PARAGRAPH>>A welder shall qualify for welding by performing a test on segments of pipe nipples or on full-size pipe nipples, as
specified in 6.2.1. When segments of pipe nipples are used, they shall be supported so that typical flat, vertical, and
overhead welds are produced.<<PARAGRAPH_END>>
<<PARAGRAPH>>The essential variables associated with procedure and welder qualifications are not identical. The essential variables
for welder qualification are specified in 6.2.2 and 6.3.2.<<PARAGRAPH_END>>
<<HEADING level=3>>6.2 Single Qualification<<HEADING_END>>
<<HEADING level=3>>6.2.1 General<<HEADING_END>>
<<PARAGRAPH>>For qualification to a single weld procedure specification, a welder shall make a test weld using a qualified procedure
to join pipe nipples or segments of pipe nipples. The welder shall make a butt weld in either the rolled or the fixed
position. When the welder is qualifying in the fixed position, the axis of the pipe shall be horizontal, vertical, or inclined
from horizontal at an angle of not more than 45°.<<PARAGRAPH_END>>
<<PARAGRAPH>>A welder making a single-qualification test for branch connections, fillet welds, or other similar configurations shall
follow the specific welding procedure specification.<<PARAGRAPH_END>>
<<PARAGRAPH>>Changes in the essential variables described in 6.2.2 require requalification of the welder.<<PARAGRAPH_END>>
<<PARAGRAPH>>The weld shall be acceptable if it meets the requirements of 6.4 and either 6.5 or 6.6.<<PARAGRAPH_END>>
<<HEADING level=3>>6.2.2 Scope<<HEADING_END>>
<<PARAGRAPH>>A welder who has successfully completed the qualification test described in 6.2.1 shall be qualified within the limits of
the essential variables described below. If any of the following essential variables are changed, the welder shall be
requalified using an applicable qualified procedure.<<PARAGRAPH_END>>
<<PARAGRAPH>>a) A change from one welding process to another welding process or combination of processes, as follows:<<PARAGRAPH_END>>
<<PARAGRAPH>>1) a change from one welding process to a different welding process; or<<PARAGRAPH_END>>
<<PARAGRAPH>>2) a change in the combination of welding processes, unless the welder has qualified on separate qualification
tests, using each of the welding processes that are to be used for the combination of welding processes.<<PARAGRAPH_END>>
<<PARAGRAPH>>b) A change in the direction of welding from vertical uphill to vertical downhill or vice versa.<<PARAGRAPH_END>>
<<PAGE_END>>
<<PAGE_35>>
<<PARAGRAPH>>W ELDING   OF  P IPELINES   AND  R ELATED  F ACILITIES
27<<PARAGRAPH_END>>
<<PARAGRAPH>>c) A change of filler metal classification from Group 1 or 2 to any other group or from any Group 3 through 9 to
Group 1 or 2 (see Table 1). A change of filler metal classification not listed in Table 1 to any other filler metal
classification or vice versa.<<PARAGRAPH_END>>
<<PARAGRAPH>>d) A change from one specified OD group to another. These groups are defined as follows:<<PARAGRAPH_END>>
<<PARAGRAPH>>1) specified OD less than 2.375 in. (60.3 mm),<<PARAGRAPH_END>>
<<PARAGRAPH>>2) specified OD from 2.375 in. (60.3 mm) through 12.750 in. (323.9 mm),<<PARAGRAPH_END>>
<<PARAGRAPH>>3) specified OD greater than 12.750 in. (323.9 mm).<<PARAGRAPH_END>>
<<PARAGRAPH>>e) A change from one specified wall thickness group to another. These groups are defined as follows:<<PARAGRAPH_END>>
<<PARAGRAPH>>1) specified pipe wall thickness less than 0.188 in. (4.8 mm),<<PARAGRAPH_END>>
<<PARAGRAPH>>2) specified pipe wall thickness from 0.188 in. (4.8 mm) through 0.750 in. (19.1 mm),<<PARAGRAPH_END>>
<<PARAGRAPH>>3) specified pipe wall thickness greater than 0.750 in. (19.1 mm).<<PARAGRAPH_END>>
<<PARAGRAPH>>f)
A change in position from that for which the welder has already qualified (e.g. a change from rolled to fixed or a
change from vertical to horizontal or vice versa). A welder who qualifies in the fixed position shall also be qualified
to perform rolled welds within the essential variables qualified. A welder who qualifies on a butt weld shall also be
qualified to make lap fillet welds within the essential variables qualified. A welder who successfully passes a butt
weld qualification test in the fixed position with the axis inclined 45° from horizontal shall be qualified to do butt
welds and lap fillet welds in all positions.<<PARAGRAPH_END>>
<<PARAGRAPH>>g) A change in the joint design (e.g. the elimination of a backing strip or a change from V bevel to U bevel).<<PARAGRAPH_END>>
<<HEADING level=3>>6.3 Multiple Qualification<<HEADING_END>>
<<HEADING level=3>>6.3.1 General<<HEADING_END>>
<<PARAGRAPH>>For multiple qualification, a welder shall successfully complete the two tests described below, using qualified
procedures.<<PARAGRAPH_END>>
<<PARAGRAPH>>For the first test, the welder shall make a butt weld in the fixed position with the axis of the pipe either horizontal or
inclined from horizontal at an angle of not more than 45°. This butt weld shall be made on pipe with an OD of at least
6.625 in. (168.3 mm) and with a wall thickness of at least 0.250 in. (6.4 mm) without a backing strip. The weld shall be
acceptable if it meets the requirements of 6.4 and either 6.5 or 6.6. Specimens may be removed from the test weld at
the locations shown in Figure 12, or they may be selected at the relative locations shown in Figure 12 but without
reference to the top of the pipe, or they may be selected from locations that are spaced equidistantly around the entire
pipe circumference. The sequence of adjacent specimen types shall be identical to that shown in Figure 12 for the
various pipe diameters. Specimens shall not include the longitudinal weld.<<PARAGRAPH_END>>
<<PARAGRAPH>>For the second test, the welder shall lay out, cut, fit, and weld a branch-on-pipe connection in which the specified
diameters of the run and the branch pipes are equal. This test shall be performed with a pipe diameter of at least
6.625 in. (168.3 mm) and with a specified wall thickness of at least 0.250 in. (6.4 mm). A hole with specified diameter
approximately equal to the inside diameter (ID) of the branch pipe shall be cut in the run. The weld shall be made with
the run pipe axis horizontal and the branch pipe axis extending vertically downward from the run pipe.<<PARAGRAPH_END>>
<<PARAGRAPH>>The completed weld shall exhibit complete penetration around the entire circumference. Completed root beads shall
not contain any burn-through (BT) of more than  1 / 4  in. (6 mm). The sum of the maximum dimensions of separate
unrepaired BTs in any continuous 12 in. (300 mm) length of weld shall not exceed  1 / 2  in. (13 mm).<<PARAGRAPH_END>>
<<PAGE_END>>
<<PAGE_36>>
<<PARAGRAPH>>28
API S TANDARD  1104<<PARAGRAPH_END>>
<<PARAGRAPH>>Top of pipe<<PARAGRAPH_END>>
<<PARAGRAPH>>Nick break<<PARAGRAPH_END>>
<<PARAGRAPH>>Under
2.375 in.
(60.3 mm)<<PARAGRAPH_END>>
<<PARAGRAPH>>Root
bend<<PARAGRAPH_END>>
<<PARAGRAPH>>Top of pipe<<PARAGRAPH_END>>
<<PARAGRAPH>>See Note 2
Root or
side bend<<PARAGRAPH_END>>
<<PARAGRAPH>>Nick break<<PARAGRAPH_END>>
<<PARAGRAPH>>Top of pipe<<PARAGRAPH_END>>
<<PARAGRAPH>>Tensile<<PARAGRAPH_END>>
<<PARAGRAPH>>Nick break<<PARAGRAPH_END>>
<<PARAGRAPH>>Root or
side bend<<PARAGRAPH_END>>
<<PARAGRAPH>>Nick break<<PARAGRAPH_END>>
<<PARAGRAPH>>Root or
side bend<<PARAGRAPH_END>>
<<PARAGRAPH>>Greater than 4.500 in. (114.3 mm)<<PARAGRAPH_END>>
<<PARAGRAPH>>Greater than or equal to 2.375 in. (60.3 mm)
but less than or equal to 4.500 in. (114.3 mm);
also, less than or equal to 4.500 in. (114.3 mm)
when wall thickness is greater than
0.500 in. (12.7 mm)<<PARAGRAPH_END>>
<<PARAGRAPH>>but less than or equal to
12.750 in. (323.9 mm)<<PARAGRAPH_END>>
<<PARAGRAPH>>Root or
side bend<<PARAGRAPH_END>>
<<PARAGRAPH>>Nick break<<PARAGRAPH_END>>
<<PARAGRAPH>>Tensile<<PARAGRAPH_END>>
<<PARAGRAPH>>Top of pipe<<PARAGRAPH_END>>
<<PARAGRAPH>>Root bend or side bend<<PARAGRAPH_END>>
<<PARAGRAPH>>Tensile<<PARAGRAPH_END>>
<<PARAGRAPH>>Nick break<<PARAGRAPH_END>>
<<PARAGRAPH>>Nick break<<PARAGRAPH_END>>
<<PARAGRAPH>>Tensile<<PARAGRAPH_END>>
<<PARAGRAPH>>Face or side bend<<PARAGRAPH_END>>
<<PARAGRAPH>>Greater than 12.750 in. (323.9 mm)<<PARAGRAPH_END>>
<<PARAGRAPH>>Tensile<<PARAGRAPH_END>>
<<PARAGRAPH>>Face or side bend<<PARAGRAPH_END>>
<<PARAGRAPH>>Nick break<<PARAGRAPH_END>>
<<PARAGRAPH>>Nick break<<PARAGRAPH_END>>
<<PARAGRAPH>>Root or side bend<<PARAGRAPH_END>>
<<PARAGRAPH>>Tensile<<PARAGRAPH_END>>
<<PARAGRAPH>>NOTE 1 At the company’s option, the locations may be rotated, provided they are equally spaced around the pipe;
however, specimens do not include the longitudinal weld.<<PARAGRAPH_END>>
<<PARAGRAPH>>NOTE 2 One full-section tensile strength specimen may be used for pipe with an OD less than or equal to 1.315 in. (33.4 mm).<<PARAGRAPH_END>>
<<HEADING level=3>>Figure 12—Location of Test Butt Weld Specimens for Welder Qualification Test<<HEADING_END>>
<<TABLE_1>>
|    |    Un | der     |
|    |   2.3 | 75 in   |
|:---|------:|:--------|
| (  |  60.3 | mm      |
<<TABLE_END>>
<<TABLE_2>>
|   0 | 1   |
|----:|:----|
| 0.5 | 0 i |
<<TABLE_END>>
<<TABLE_3>>
| but less tha   |      |   n or equal to |
|:---------------|:-----|----------------:|
|                | n. ( |              32 |
<<TABLE_END>>
<<TABLE_4>>
|   0 |   1 |
|----:|----:|
| 2.7 |  50 |
<<TABLE_END>>
<<PAGE_END>>
<<PAGE_37>>
<<PARAGRAPH>>W ELDING   OF  P IPELINES   AND  R ELATED  F ACILITIES
29<<PARAGRAPH_END>>
<<PARAGRAPH>>Four nick break specimens shall be removed from the weld at the locations shown in Figure 10. They shall be
prepared and tested in accordance with 5.8.1 and 5.8.2. The exposed surfaces shall meet the requirements of 5.8.3.<<PARAGRAPH_END>>
<<HEADING level=3>>6.3.2 Scope<<HEADING_END>>
<<PARAGRAPH>>A welder who has successfully completed the butt weld qualification test described in 6.3.1 on pipe with an OD
greater than or equal to 12.750 in. (323.9 mm) and a branch weld with pipe and branch having specified ODs greater
than or equal to 12.750 in. (323.9 mm) in which the specified diameters of the run and branch pipes are equal shall be
qualified to weld in all positions; on all wall thicknesses, joint designs, and fittings; and on all pipe diameters. A welder
who has successfully completed the butt weld and branch weld requirements of 6.3.1 on pipe with an OD less than
12.750 in. (323.9 mm) shall be qualified to weld in all positions; on all wall thicknesses, joint designs, and fittings; and
on all pipe ODs less than or equal to the OD used by the welder in the qualification tests.<<PARAGRAPH_END>>
<<PARAGRAPH>>If any of the following essential variables are changed in a welding procedure specification, the welder using the new
procedure shall be requalified.<<PARAGRAPH_END>>
<<PARAGRAPH>>a) A change from one welding process to another welding process or combination of processes, as follows:<<PARAGRAPH_END>>
<<PARAGRAPH>>1) a change from one welding process to a different welding process; or<<PARAGRAPH_END>>
<<PARAGRAPH>>2) a change in the combination of welding processes, unless the welder has qualified on separate qualification
tests, each using the same welding process that is used for the combination of welding processes.<<PARAGRAPH_END>>
<<PARAGRAPH>>b) A change in the direction of welding from vertical uphill to vertical downhill or vice versa.<<PARAGRAPH_END>>
<<PARAGRAPH>>c) A change of filler metal classification from Group 1 or 2 to any other group or from any Group 3 through 9 to
Group 1 or 2 (see Table 1). A change of filler metal classification not listed in Table 1 to any other filler metal
classification or vice versa.<<PARAGRAPH_END>>
<<HEADING level=3>>6.4 Visual Examination<<HEADING_END>>
<<PARAGRAPH>>For a qualification test weld to meet the requirements for visual examination, the weld shall be free from cracks,
inadequate penetration, and BT, and must present a neat workman-like appearance. The depth of undercutting
adjacent to the final bead on the outside of the pipe shall not be more than  1 / 32  in. (0.8 mm) or 12.5 % of the pipe wall
thickness, whichever is smaller, and there shall not be more than 2 in. (50 mm) of undercutting in any continuous
12 in. (300 mm) length of weld.<<PARAGRAPH_END>>
<<PARAGRAPH>>When semiautomatic or mechanized welding is used, filler wire protruding into the inside of the pipe shall be kept to a
minimum.<<PARAGRAPH_END>>
<<PARAGRAPH>>Failure to meet the requirements of this section shall be adequate cause to eliminate additional testing.<<PARAGRAPH_END>>
<<HEADING level=3>>6.5 Destructive Testing<<HEADING_END>>
<<HEADING level=3>>6.5.1 Sampling of Test Butt Welds<<HEADING_END>>
<<PARAGRAPH>>To test butt welds, samples shall be cut from each test weld. Figure 12 shows the locations from which the specimens
are to be removed if the test weld is a complete circumferential weld. If the test weld consists of segments of pipe
nipples, an approximately equal number of specimens shall be removed from each segment. The total number of
specimens and the tests to which each shall be submitted are shown in Table 3. The specimens shall not include the
longitudinal weld. The specimens shall be air cooled to ambient temperature prior to testing. For pipe with an OD less
than or equal to 1.315 in. (33.4 mm), one full-pipe section specimen may be substituted for the root bend and nick
break specimens. This full-section specimen shall be tested in accordance with 5.6.2.2 and shall meet the
requirements of 6.5.3.<<PARAGRAPH_END>>
<<PAGE_END>>
<<PAGE_38>>
<<PARAGRAPH>>30
API S TANDARD  1104<<PARAGRAPH_END>>
<<HEADING level=3>>6.5.2 Tensile Strength, Nick Break, and Bend Test Procedures for Butt Welds<<HEADING_END>>
<<PARAGRAPH>>The specimens shall be prepared for tensile strength, nick break, and bend tests, and the tests shall be performed as
described in 5.6. However, for the purpose of welder qualification under Section 6, it is not necessary to calculate the
tensile strength of the coupons. The tensile strength test may even be omitted; in which case the specimens
designated for the tensile test shall be subjected to the nick break test. For qualification of welding equipment and
operators under Section 12, the tensile strength test shall not be omitted and the tensile strength shall be determined.<<PARAGRAPH_END>>
<<HEADING level=3>>6.5.3 Tensile Strength Test Requirements for Butt Welds<<HEADING_END>>
<<PARAGRAPH>>For the tensile strength test, if any of the reduced section specimens or the full section specimen breaks in the weld or
at the junction of the weld and the parent material and fails to meet the soundness requirements of 5.6.3.3, the welder
shall be disqualified.<<PARAGRAPH_END>>
<<HEADING level=3>>6.5.4 Nick Break Test Requirements for Butt Welds<<HEADING_END>>
<<PARAGRAPH>>For the nick break test, if any specimen shows imperfections that exceed those allowed by 5.6.3.3, the welder shall
be disqualified.<<PARAGRAPH_END>>
<<HEADING level=3>>6.5.5 Bend Test Requirements for Butt Welds<<HEADING_END>>
<<PARAGRAPH>>For the bend tests, if any specimen shows imperfections that exceed those allowed by 5.6.4.3 or 5.6.5.3, the welder
shall be disqualified. Welds in high strength pipe may not bend to the full U shape. These welds shall be considered
acceptable if the specimens that crack are broken apart and their exposed surfaces meet the requirements of 5.6.3.3.<<PARAGRAPH_END>>
<<PARAGRAPH>>If one of the bend test specimens fails to meet these requirements and, in the company’s opinion, the imperfection
observed is not representative of the weld, the test specimen may be replaced by an additional specimen cut adjacent
to the one that failed. The welder shall be disqualified if the additional specimen also shows imperfections that exceed
the specified limits.<<PARAGRAPH_END>>
<<HEADING level=3>>Table 3—Type and Number of Butt Weld Test Specimens per Welder for Welder Qualification Test and
Destructive Testing of Production Welds<<HEADING_END>>
<<HEADING level=3>>Outside Diameter of Pipe
Number of Specimens<<HEADING_END>>
<<HEADING level=3>>in.
mm
Tensile Strength
Nick Break
Root Bend
Face Bend
Side Bend
Total<<HEADING_END>>
<<PARAGRAPH>>Wall Thickness  ≤  0.500 in. (12.7 mm)<<PARAGRAPH_END>>
<<PARAGRAPH>><2.375
<60.3
0
2
2
0
0
4  a<<PARAGRAPH_END>>
<<PARAGRAPH>>2.375 to 4.500
60.3 to 114.3
0
2
2
0
0
4<<PARAGRAPH_END>>
<<PARAGRAPH>>>4.500 to 12.750
>114.3 to 323.9
2
2
2
0
0
6<<PARAGRAPH_END>>
<<PARAGRAPH>>>12.750
>323.9
4
4
2
2
0
12<<PARAGRAPH_END>>
<<PARAGRAPH>>Wall Thickness > 0.500 in. (12.7 mm)<<PARAGRAPH_END>>
<<PARAGRAPH>>≤ 4.500
≤ 114.3
0
2
0
0
2
4<<PARAGRAPH_END>>
<<PARAGRAPH>>>4.500 to 12.750
>114.3 to 323.9
2
2
0
0
2
6<<PARAGRAPH_END>>
<<PARAGRAPH>>>12.750
>323.9
4
4
0
0
4
12<<PARAGRAPH_END>>
<<PARAGRAPH>>a
For pipe less than or equal to 1.315 in. (33.4 mm) in outside diameter, nick break and root bead specimens from two welds or one full-section
tensile strength specimen is taken.<<PARAGRAPH_END>>
<<TABLE_1>>
| Outside Diameter of Pipe                                                                                                                         |                 | Number of Specimens   |            |           |           |           |       |
|:-------------------------------------------------------------------------------------------------------------------------------------------------|:----------------|:----------------------|:-----------|:----------|:----------|:----------|:------|
| in.                                                                                                                                              | mm              | Tensile Strength      | Nick Break | Root Bend | Face Bend | Side Bend | Total |
| Wall Thickness ≤ 0.500 in. (12.7 mm)                                                                                                             |                 |                       |            |           |           |           |       |
| <2.375                                                                                                                                           | <60.3           | 0                     | 2          | 2         | 0         | 0         | 4 a   |
| 2.375 to 4.500                                                                                                                                   | 60.3 to 114.3   | 0                     | 2          | 2         | 0         | 0         | 4     |
| >4.500 to 12.750                                                                                                                                 | >114.3 to 323.9 | 2                     | 2          | 2         | 0         | 0         | 6     |
| >12.750                                                                                                                                          | >323.9          | 4                     | 4          | 2         | 2         | 0         | 12    |
| Wall Thickness > 0.500 in. (12.7 mm)                                                                                                             |                 |                       |            |           |           |           |       |
| ≤4.500                                                                                                                                           | ≤114.3          | 0                     | 2          | 0         | 0         | 2         | 4     |
| >4.500 to 12.750                                                                                                                                 | >114.3 to 323.9 | 2                     | 2          | 0         | 0         | 2         | 6     |
| >12.750                                                                                                                                          | >323.9          | 4                     | 4          | 0         | 0         | 4         | 12    |
| a For pipe less than or equal to 1.315 in. (33.4 mm) in outside diameter, nick break and root bead specimens from two welds or one full-sectio n |                 |                       |            |           |           |           |       |
| tensile strength specimen is taken.                                                                                                              |                 |                       |            |           |           |           |       |
<<TABLE_END>>
<<PAGE_END>>
<<PAGE_39>>
<<PARAGRAPH>>W ELDING   OF  P IPELINES   AND  R ELATED  F ACILITIES
31<<PARAGRAPH_END>>
<<HEADING level=3>>6.5.6 Sampling of Test Fillet Welds<<HEADING_END>>
<<PARAGRAPH>>To test fillet welds, specimens shall be cut from each test weld. Figure 10 shows the locations from which the
specimens are to be removed if the test weld is a complete circumferential weld. If the test weld consists of segments
of pipe nipples, an approximately equal number of specimens shall be removed from each segment. The specimens
shall be air cooled to ambient temperature prior to testing.<<PARAGRAPH_END>>
<<HEADING level=3>>6.5.7 Test Method and Requirements for Fillet Welds<<HEADING_END>>
