Repository: Viswazgummadi/RAG_P01

# Retrieval-Augmented Generation (RAG) System for Technical Document Analysis

## Overview
This project implements a Retrieval-Augmented Generation (RAG) system for analyzing technical documents, particularly standards and specifications. It integrates advanced NLP techniques, including document preprocessing, vector database creation, and fine-tuned language model inference, to generate accurate and context-aware responses to user queries.

### Vector Database Creation
- **Text Chunking:**
  - Implements `RecursiveCharacterTextSplitter` for content segmentation.
  - Optimizes chunk size and overlap for retrieval efficiency.
- **Embedding Generation:**

File: data/API/1/1.txt (part 5 of 11)
1
<<PARAGRAPH>>The fillet weld specimens shall be prepared and the test shall be performed as described in 5.8.<<PARAGRAPH_END>>
<<HEADING level=3>>6.6 Nondestructive Testing (NDT)—Butt Welds Only<<HEADING_END>>
<<HEADING level=3>>6.6.1 General<<HEADING_END>>
<<PARAGRAPH>>At the company’s option, the qualification butt weld may be examined by radiography or automatic ultrasonic testing
using a qualified NDT procedure in lieu of the tests specified in 6.5.<<PARAGRAPH_END>>
<<HEADING level=3>>6.6.2 Inspection Requirements<<HEADING_END>>
<<PARAGRAPH>>When radiography is utilized, radiographs shall be made of each of the test welds. The welder shall be disqualified if
any of the test welds do not meet the requirements of 9.3.<<PARAGRAPH_END>>
<<PARAGRAPH>>When automatic ultrasonic testing is utilized, each test weld shall be fully examined. The welder shall be disqualified if
any of the test welds do not meet the requirements of 9.6.<<PARAGRAPH_END>>
<<PARAGRAPH>>Radiographic testing or automatic ultrasonic testing shall not be used for the purpose of locating sound areas or areas
that contain imperfections and subsequently making tests of such areas to qualify or disqualify a welder.<<PARAGRAPH_END>>
<<HEADING level=3>>6.7 Retesting<<HEADING_END>>
<<PARAGRAPH>>If, in the mutual opinion of the company and the contractor’s representatives, a welder fails to pass the qualification
test because of unavoidable conditions or conditions beyond the welder’s control, the welder may be given a second
opportunity to qualify. No further retests shall be given until the welder has submitted proof of subsequent welder
training that is acceptable to the company.<<PARAGRAPH_END>>
<<HEADING level=3>>6.8 Records<<HEADING_END>>
<<PARAGRAPH>>A record shall be maintained of the tests given to each welder and of the detailed results of each test. A form similar
to that shown in Figure 2 should be used. (This form should be developed to suit the needs of the individual company
but must be sufficiently detailed to demonstrate that the qualification test met the requirements of this standard.) A list
of qualified welders and the procedures for which they are qualified shall be maintained. A welder may be required to
requalify if a question arises about the welder’s competence.<<PARAGRAPH_END>>
<<HEADING level=3>>7 Design and Preparation of a Joint for Production Welding<<HEADING_END>>
<<HEADING level=3>>7.1 General<<HEADING_END>>
<<PARAGRAPH>>Piping shall be welded by qualified welders using qualified procedures. The surfaces to be welded shall be smooth,
uniform, and free from laminations, tears, scale, slag, grease, paint, and other deleterious material that might
adversely affect the welding. The joint design and spacing between abutting ends shall be in accordance with the
welding procedure specification used.<<PARAGRAPH_END>>
<<PAGE_END>>
<<PAGE_40>>
<<PARAGRAPH>>32
API S TANDARD  1104<<PARAGRAPH_END>>
<<HEADING level=3>>7.2 Alignment<<HEADING_END>>
<<PARAGRAPH>>The alignment of abutting ends shall minimize the offset between surfaces. For pipe ends of the same specified
thickness, the offset should not exceed  1 / 8  in. (3 mm). Larger variations are permissible provided the variation is
caused by variations of the pipe end dimensions within the pipe purchase specification tolerances, and such
variations have been distributed essentially uniformly around the circumference of the pipe. Hammering of the pipe to
obtain proper lineup should be kept to a minimum.<<PARAGRAPH_END>>
<<HEADING level=3>>7.3 Use of Lineup Clamp for Butt Welds<<HEADING_END>>
<<PARAGRAPH>>Lineup clamps shall be used for butt welds in accordance with the welding procedure specification. When it is
permissible to remove the lineup clamp before the root bead is completed, the completed part of the bead shall be in
approximately equal segments spaced approximately equally around the circumference of the joint. However, when
an internal lineup clamp is used and conditions make it difficult to prevent movement of the pipe or if the weld will be
unduly stressed, the root bead shall be completed before clamp tension is released. Root bead segments used in
connection with external clamps should be uniformly spaced around the circumference of the pipe and shall have an
aggregate length of at least 50 % of the pipe circumference before the clamp is removed.<<PARAGRAPH_END>>
<<HEADING level=3>>7.4 Bevel<<HEADING_END>>
<<HEADING level=3>>7.4.1 Mill Bevel<<HEADING_END>>
<<PARAGRAPH>>All mill bevels on pipe ends shall conform to the joint design used in the welding procedure specification.<<PARAGRAPH_END>>
<<HEADING level=3>>7.4.2 Field Bevel<<HEADING_END>>
<<PARAGRAPH>>Pipe ends should be field beveled by machine tool or machine oxygen cutting. If authorized by the company, manual
oxygen cutting may also be used. The beveled ends shall be reasonably smooth and uniform, and dimensions shall
be in accordance with the welding procedure specification.<<PARAGRAPH_END>>
<<HEADING level=3>>7.5 Weather Conditions<<HEADING_END>>
<<PARAGRAPH>>Welding shall not be done when the quality of the completed weld would be impaired by the prevailing weather
conditions, including but not limited to airborne moisture, blowing sands, or high winds. Windshields may be used
when practical. The company shall decide if weather conditions are suitable for welding.<<PARAGRAPH_END>>
<<HEADING level=3>>7.6 Clearance<<HEADING_END>>
<<PARAGRAPH>>When the pipe is welded above ground, the working clearance around the pipe at the weld should not be less than
16 in. (400 mm). When the pipe is welded in a trench, the bell hole shall be large enough to provide the welder or
welders with ready access to the joint.<<PARAGRAPH_END>>
<<HEADING level=3>>7.7 Cleaning Between Beads<<HEADING_END>>
<<PARAGRAPH>>Scale and slag shall be removed from each bead and groove. Power tools shall be used when called for in the
welding procedure specification; otherwise, cleaning may be performed with either hand or power tools.<<PARAGRAPH_END>>
<<PARAGRAPH>>When semiautomatic or mechanized welding is used, surface porosity clusters, bead starts, and high points shall be
removed by grinding before weld metal is deposited over them. When requested by the company, heavy glass
deposits shall be removed before weld metal is deposited over them.<<PARAGRAPH_END>>
<<PAGE_END>>
<<PAGE_41>>
<<PARAGRAPH>>W ELDING   OF  P IPELINES   AND  R ELATED  F ACILITIES
33<<PARAGRAPH_END>>
<<HEADING level=3>>7.8 Position Welding<<HEADING_END>>
<<HEADING level=3>>7.8.1 Procedure<<HEADING_END>>
<<PARAGRAPH>>All position welds shall be made with the parts to be joined secured against movement and with adequate clearance
around the joint to allow the welder or welders space in which to work.<<PARAGRAPH_END>>
<<HEADING level=3>>7.8.2 Filler and Finish Beads<<HEADING_END>>
<<PARAGRAPH>>For position welding, the number of filler and finish beads shall allow the completed weld a substantially uniform cross
section around the entire circumference of the pipe. At no point shall the crown surface fall below the outside surface
of the pipe, nor should it be raised above the parent metal by more than  1 / 16  in. (1.6 mm).<<PARAGRAPH_END>>
<<PARAGRAPH>>Two beads shall not be started at the same location. The face of the completed weld should be approximately  1 / 8  in.
(3 mm) wider than the width of the original groove. The completed weld shall be thoroughly brushed and cleaned.<<PARAGRAPH_END>>
<<HEADING level=3>>7.9 Roll Welding<<HEADING_END>>
<<HEADING level=3>>7.9.1 Alignment<<HEADING_END>>
<<PARAGRAPH>>At the company’s option, roll welding shall be permitted, provided alignment is maintained by the use of skids or a
structural framework with an adequate number of roller dollies to prevent sag in the supported lengths of pipe.<<PARAGRAPH_END>>
<<HEADING level=3>>7.9.2 Filler and Finish Beads<<HEADING_END>>
<<PARAGRAPH>>For roll welding, the number of filler and finish beads shall be such that the completed weld has a substantially
uniform cross section around the entire circumference of the pipe. At no point shall the crown surface fall below the
outside surface of the pipe, nor should it be raised above the parent metal by more than  1 / 16  in. (1.6 mm).<<PARAGRAPH_END>>
<<PARAGRAPH>>The face of the completed weld should be approximately  1 / 8  in. (3 mm) wider than the width of the original groove. As
the welding progresses, the pipe shall be rolled to maintain welding at or near the top of the pipe. The completed weld
shall be thoroughly brushed and cleaned.<<PARAGRAPH_END>>
<<HEADING level=3>>7.10 Identification of Welds<<HEADING_END>>
<<PARAGRAPH>>Each welder shall identify the welder’s work in the manner prescribed by the company.<<PARAGRAPH_END>>
<<HEADING level=3>>7.11 Preheat and PWHT<<HEADING_END>>
<<PARAGRAPH>>Preheat and PWHT practices as listed on the qualified welding procedure specification shall be followed when
materials or whether conditions make either or both treatments necessary.<<PARAGRAPH_END>>
<<HEADING level=3>>8 Inspection and Testing of Production Welds<<HEADING_END>>
<<HEADING level=3>>8.1 Rights of Inspection<<HEADING_END>>
<<PARAGRAPH>>The company shall have the right to inspect all welds by nondestructive means or by removing welds and subjecting
them to mechanical tests. The inspection may be made during the welding or after the weld has been completed. The
frequency of inspection shall be as specified by the company.<<PARAGRAPH_END>>
<<HEADING level=3>>8.2 Methods of Inspection<<HEADING_END>>
<<PARAGRAPH>>NDT may consist of radiographic testing or another method specified by the company. The method used shall
produce indications of imperfections that can be accurately interpreted and evaluated. The welds shall be evaluated<<PARAGRAPH_END>>
<<PAGE_END>>
<<PAGE_42>>
<<PARAGRAPH>>34
API S TANDARD  1104<<PARAGRAPH_END>>
<<PARAGRAPH>>on the basis of either Section 9 or, at the company’s option, Annex A. In the latter case, more extensive inspection to
determine the imperfection size is required.<<PARAGRAPH_END>>
<<PARAGRAPH>>Destructive testing shall consist of the removal of completed welds, sectioning of the welds into specimens, and the
examination of the specimens. The specimens shall be prepared in accordance with and shall meet the requirements
of 6.5. The company shall have the right to accept or reject any weld that does not meet the requirements for the
method by which it was inspected. The welder who makes a weld that fails to comply with the requirements may be
disqualified from further work.<<PARAGRAPH_END>>
<<PARAGRAPH>>Operators of nondestructive inspection equipment may be required to demonstrate the inspection procedure’s
capability to detect defects and the operator’s ability to properly interpret the indications given by the equipment.<<PARAGRAPH_END>>
<<PARAGRAPH>>Trepanning methods of testing shall not be used.<<PARAGRAPH_END>>
<<HEADING level=3>>8.3 Qualification of Inspection Personnel<<HEADING_END>>
<<PARAGRAPH>>Welding inspection personnel shall be qualified by experience and training for the specified inspection task they
perform. Their qualifications shall be acceptable to the company.<<PARAGRAPH_END>>
<<PARAGRAPH>>Documentation of these qualifications shall be retained by the company and shall include but is not limited to the
following:<<PARAGRAPH_END>>
<<PARAGRAPH>>a) education and experience,<<PARAGRAPH_END>>
<<PARAGRAPH>>b) training,<<PARAGRAPH_END>>
<<PARAGRAPH>>c) results of any qualification examinations.<<PARAGRAPH_END>>
<<HEADING level=3>>8.4 Certification of NDT Personnel<<HEADING_END>>
<<HEADING level=3>>8.4.1 Procedures<<HEADING_END>>
<<PARAGRAPH>>NDT personnel shall be certified to Level I, II, or III in accordance with the recommendations of ASNT SNT-TC-1A,
ASNT ACCP, or any other recognized national certification program that shall be acceptable to the company for the
test method used. Only Level II or III personnel shall interpret test results.<<PARAGRAPH_END>>
<<HEADING level=3>>8.4.2 Record<<HEADING_END>>
<<PARAGRAPH>>A record of certified NDT personnel shall be maintained by the company. The record shall include the results of
certification tests, the agency and person granting certification, and the date of certification. NDT personnel may be
required to be recertified at the company’s option or if any question arises about their ability. All levels of NDT
personnel shall be recertified at least every five years.<<PARAGRAPH_END>>
<<HEADING level=3>>8.4.3 Vision Examinations<<HEADING_END>>
<<HEADING level=3>>8.4.3.1 Near Distance<<HEADING_END>>
<<PARAGRAPH>>All NDT personnel shall be examined to ensure that they have natural or corrected near-distance acuity in at least
one eye such that each individual is capable of reading Jaeger Number 1 test chart or equivalent at a distance of not
less than 12 in.<<PARAGRAPH_END>>
<<HEADING level=3>>8.4.3.2 Color Vision<<HEADING_END>>
<<PARAGRAPH>>NDT personnel for all methods shall demonstrate the ability to differentiate among the colors used in the method.<<PARAGRAPH_END>>
<<PAGE_END>>
<<PAGE_43>>
<<PARAGRAPH>>W ELDING   OF  P IPELINES   AND  R ELATED  F ACILITIES
35<<PARAGRAPH_END>>
<<HEADING level=3>>8.4.3.3 Frequency<<HEADING_END>>
<<PARAGRAPH>>Near vision examinations shall be administered at least annually. Color differentiation examinations shall be repeated
at least every five years.<<PARAGRAPH_END>>
<<HEADING level=3>>9 Acceptance Standards for NDT<<HEADING_END>>
<<HEADING level=3>>9.1 General<<HEADING_END>>
<<PARAGRAPH>>The acceptance standards presented in this section apply to imperfections located by radiographic, magnetic particle,
liquid penetrant, and ultrasonic test methods. They may also be applied to visual inspection. NDT shall not be used to
select welds that are subjected to destructive testing in accordance with 6.5.<<PARAGRAPH_END>>
<<HEADING level=3>>9.2 Rights of Rejection<<HEADING_END>>
<<PARAGRAPH>>All nondestructive test methods are limited in the information that can be derived from the indications they produce.
The company may therefore reject any weld that appears to meet these acceptance standards if, in its opinion, the
depth of an imperfection may be detrimental to the weld.<<PARAGRAPH_END>>
<<HEADING level=3>>9.3 Radiographic Testing<<HEADING_END>>
<<PARAGRAPH>>NOTE   All densities referred to in 9.3.1 through 9.3.13 are based on negative images.<<PARAGRAPH_END>>
<<HEADING level=3>>9.3.1 Inadequate Penetration Without High-low (IP)<<HEADING_END>>
<<PARAGRAPH>>IP is defined as the incomplete filling of the weld root. This condition is shown schematically in Figure 13. IP shall be
considered a defect should any of the following conditions exist:<<PARAGRAPH_END>>
<<PARAGRAPH>>a) the length of an individual indication of IP exceeds 1 in. (25 mm),<<PARAGRAPH_END>>
<<PARAGRAPH>>b) the aggregate length of indications of IP in any continuous 12 in. (300 mm) length of weld exceeds 1 in. (25 mm),<<PARAGRAPH_END>>
<<PARAGRAPH>>c) the aggregate length of indications of IP exceeds 8 % of the weld length in any weld less than 12 in. (300 mm) in
length.<<PARAGRAPH_END>>
<<PARAGRAPH>>NOTE   One or both root faces may be inadequately filled at the inside surface.<<PARAGRAPH_END>>
<<PARAGRAPH>>Incomplete filling at root<<PARAGRAPH_END>>
<<HEADING level=3>>Figure 13—Inadequate Penetration Without High-low<<HEADING_END>>
<<HEADING level=3>>9.3.2 Inadequate Penetration Due to High-low (IPD)<<HEADING_END>>
<<PARAGRAPH>>IPD is defined as the condition that exists when one edge of the root is exposed (or unbonded) because adjacent pipe
or fitting joints are misaligned. This condition is shown schematically in Figure 14. IPD shall be considered a defect
should any of the following conditions exist:<<PARAGRAPH_END>>
<<PARAGRAPH>>a) the length of an individual indication of IPD exceeds 2 in. (50 mm),<<PARAGRAPH_END>>
<<PARAGRAPH>>b) the aggregate length of indications of IPD in any continuous 12 in. (300 mm) length of weld exceeds 3 in. (75 mm).<<PARAGRAPH_END>>
<<PAGE_END>>
<<PAGE_44>>
<<PARAGRAPH>>36
API S TANDARD  1104<<PARAGRAPH_END>>
<<PARAGRAPH>>Incomplete filling at root
on one side<<PARAGRAPH_END>>
<<HEADING level=3>>Figure 14—Inadequate Penetration Due to High-low<<HEADING_END>>
<<HEADING level=3>>9.3.3 Inadequate Cross Penetration (ICP)<<HEADING_END>>
<<PARAGRAPH>>ICP is defined as a subsurface imperfection between the first inside pass and the first outside pass that is caused by
inadequately penetrating the vertical land faces. This condition is shown schematically in Figure 15. ICP shall be
considered a defect should any of the following conditions exist:<<PARAGRAPH_END>>
<<PARAGRAPH>>a) the length of an individual indication of ICP exceeds 2 in. (50 mm),<<PARAGRAPH_END>>
<<PARAGRAPH>>b) the aggregate length of indications of ICP in any continuous 12 in. (300 mm) length of weld exceeds 2 in. (50 mm).<<PARAGRAPH_END>>
<<HEADING level=3>>Figure 15—Inadequate Cross Penetration<<HEADING_END>>
<<HEADING level=3>>9.3.4 Incomplete Fusion (IF)<<HEADING_END>>
<<PARAGRAPH>>IF is defined as a surface imperfection between the weld metal and the base material that is open to the surface. This
condition is shown schematically in Figure 16. IF shall be considered a defect should any of the following conditions exist:<<PARAGRAPH_END>>
<<PARAGRAPH>>a) the length of an individual indication of IF exceeds 1 in. (25 mm),<<PARAGRAPH_END>>
<<PARAGRAPH>>b) the aggregate length of indications of IF in any continuous 12 in. (300 mm) length of weld exceeds 1 in. (25 mm),<<PARAGRAPH_END>>
<<PARAGRAPH>>c) the aggregate length of indications of IF exceeds 8 % of the weld length in any weld less than 12 in. (300 mm) in
length.<<PARAGRAPH_END>>
<<PARAGRAPH>>Bond is absent;
imperfection
is surface connected<<PARAGRAPH_END>>
<<HEADING level=3>>Figure 16—Incomplete Fusion at Root of Bead or Top of Joint<<HEADING_END>>
<<PAGE_END>>
<<PAGE_45>>
<<PARAGRAPH>>W ELDING   OF  P IPELINES   AND  R ELATED  F ACILITIES
37<<PARAGRAPH_END>>
<<HEADING level=3>>9.3.5 Incomplete Fusion Due to Cold Lap (IFD)<<HEADING_END>>
<<PARAGRAPH>>IFD is defined as an imperfection between two adjacent weld beads or between the weld metal and the base metal
that is not open to the surface. This condition is shown schematically in Figure 17. IFD shall be considered a defect
should any of the following conditions exist:<<PARAGRAPH_END>>
<<PARAGRAPH>>a) the length of an individual indication of IFD exceeds 2 in. (50 mm),<<PARAGRAPH_END>>
<<PARAGRAPH>>b) the aggregate length of indications of IFD in any continuous 12 in. (300 mm) length of weld exceeds 2 in. (50 mm),<<PARAGRAPH_END>>
<<PARAGRAPH>>c) the aggregate length of indications of IFD exceeds 8 % of the weld length.<<PARAGRAPH_END>>
<<PARAGRAPH>>Cold lap between
adjacent beads
Cold lap between
weld bead and parent material<<PARAGRAPH_END>>
<<PARAGRAPH>>NOTE
The cold lap shown is not surface connected.<<PARAGRAPH_END>>
<<HEADING level=3>>Figure 17—Incomplete Fusion Due to Cold Lap<<HEADING_END>>
<<HEADING level=3>>9.3.6 Internal Concavity (IC)<<HEADING_END>>
<<PARAGRAPH>>IC is defined in 3.1.13 and is shown schematically in Figure 18. Any length of IC is acceptable, provided the density of
the radiographic image of the IC does not exceed that of the thinnest adjacent parent material. For areas that exceed
the density of the thinnest adjacent parent material, the criteria for BT (see 9.3.7) are applicable.<<PARAGRAPH_END>>
<<PARAGRAPH>>Root bead is fused to both surfaces,
but center of root pass is slightly below
the pipe’s inside surface<<PARAGRAPH_END>>
<<HEADING level=3>>Figure 18—Internal Concavity<<HEADING_END>>
<<HEADING level=3>>9.3.7 Burn-through (BT)<<HEADING_END>>
<<HEADING level=3>>9.3.7.1 General<<HEADING_END>>
<<PARAGRAPH>>A BT is defined as a portion of the root bead where excessive penetration has caused the weld puddle to be blown
into the pipe.<<PARAGRAPH_END>>
<<PAGE_END>>
<<PAGE_46>>
<<PARAGRAPH>>38
API S TANDARD  1104<<PARAGRAPH_END>>
<<HEADING level=3>>9.3.7.2 Large Diameter Pipe<<HEADING_END>>
<<PARAGRAPH>>For pipe with a specified OD greater than or equal to 2.375 in. (60.3 mm), a BT shall be considered a defect should
any of the following conditions exist:<<PARAGRAPH_END>>
<<PARAGRAPH>>a) the maximum dimension exceeds  1 / 4  in. (6 mm) and the density in any portion of the BT’s image exceeds that of
the thinnest adjacent parent material;<<PARAGRAPH_END>>
<<PARAGRAPH>>b) the maximum dimension exceeds the thinner of the specified wall thicknesses joined and the density in any
portion of the BT’s image exceeds that of the thinnest adjacent parent material;<<PARAGRAPH_END>>
<<PARAGRAPH>>c) the sum of the maximum dimensions of separate BTs whose image density for any portion of the BTs exceeds that
of the thinnest adjacent parent material and exceeds  1 / 2  in. (13 mm) in any continuous 12 in. (300 mm) length of
weld or the total weld length, whichever is less.<<PARAGRAPH_END>>
<<HEADING level=3>>9.3.7.3 Small Diameter Pipe<<HEADING_END>>
<<PARAGRAPH>>For pipe with a specified OD less than 2.375 in. (60.3 mm), a BT shall be considered a defect when any of the
following conditions exists:<<PARAGRAPH_END>>
<<PARAGRAPH>>a) the maximum dimension exceeds  1 / 4  in. (6 mm) and the density in any portion of the BT’s image exceeds that of
the thinnest adjacent parent material;<<PARAGRAPH_END>>
<<PARAGRAPH>>b) the maximum dimension exceeds the thinner of the specified wall thicknesses joined and the density in any
portion of the BT’s image exceeds that of the thinnest adjacent parent material;<<PARAGRAPH_END>>
<<PARAGRAPH>>c) more than one BT of any size is present and the density in any portion of the BT’s image exceeds that of the
thinnest adjacent parent material.<<PARAGRAPH_END>>
<<HEADING level=3>>9.3.8 Slag Inclusions<<HEADING_END>>
<<HEADING level=3>>9.3.8.1 General<<HEADING_END>>
<<PARAGRAPH>>A slag inclusion is defined as a nonmetallic solid entrapped in the weld metal or between the weld metal and the
parent material. Elongated slag inclusions (ESIs)—for example, continuous or broken slag lines or wagon tracks—are
usually found at the fusion zone. Isolated slag inclusions (ISIs) are irregularly shaped and may be located anywhere
in the weld. For evaluation purposes, when the size of a radiographic indication of slag is measured, the indication’s
maximum dimension shall be considered its length.<<PARAGRAPH_END>>
<<HEADING level=3>>9.3.8.2 Large Diameter Pipe<<HEADING_END>>
<<PARAGRAPH>>For pipe with a specified OD greater than or equal to 2.375 in. (60.3 mm), slag inclusions shall be considered a defect
should any of the following conditions exist:<<PARAGRAPH_END>>
<<PARAGRAPH>>a) the length of an ESI indication exceeds 2 in. (50 mm),<<PARAGRAPH_END>>
<<PARAGRAPH>>NOTE   Parallel ESI indications separated by approximately the width of the root bead (wagon tracks) shall be considered a
single indication unless the width of either of them exceeds  1 / 32  in. (0.8 mm). In that event, they shall be considered separate
indications.<<PARAGRAPH_END>>
<<PARAGRAPH>>b) the aggregate length of ESI indications in any continuous 12 in. (300 mm) length of weld exceeds 2 in. (50 mm),<<PARAGRAPH_END>>
<<PARAGRAPH>>c) the width of an ESI indication exceeds  1 / 16  in. (1.6 mm),<<PARAGRAPH_END>>
<<PARAGRAPH>>d) the aggregate length of ISI indications in any continuous 12 in. (300 mm) length of weld exceeds  1 / 2  in. (13 mm),<<PARAGRAPH_END>>
<<PAGE_END>>
<<PAGE_47>>
<<PARAGRAPH>>W ELDING   OF  P IPELINES   AND  R ELATED  F ACILITIES
39<<PARAGRAPH_END>>
<<PARAGRAPH>>e) the width of an ISI indication exceeds  1 / 8  in. (3 mm),<<PARAGRAPH_END>>
<<PARAGRAPH>>f)
more than four ISI indications with the maximum width of  1 / 8  in. (3 mm) are present in any continuous 12 in.
(300 mm) length of weld,<<PARAGRAPH_END>>
<<PARAGRAPH>>g) the aggregate length of ESI and ISI indications exceeds 8 % of the weld length.<<PARAGRAPH_END>>
<<HEADING level=3>>9.3.8.3 Small Diameter Pipe<<HEADING_END>>
<<PARAGRAPH>>For pipe with a specified OD less than 2.375 in. (60.3 mm), slag inclusions shall be considered a defect should any of
the following conditions exist:<<PARAGRAPH_END>>
<<PARAGRAPH>>a) the length of an ESI indication exceeds three times the thinner of the specified wall thicknesses joined,<<PARAGRAPH_END>>
<<PARAGRAPH>>NOTE   Parallel ESI indications separated by approximately the width of the root bead (wagon tracks) shall be considered a
single indication unless the width of either of them exceeds  1 / 32  in. (0.8 mm). In that event, they shall be considered separate
indications.<<PARAGRAPH_END>>
<<PARAGRAPH>>b) the width of an ESI indication exceeds  1 / 16  in. (1.6 mm),<<PARAGRAPH_END>>
<<PARAGRAPH>>c) the aggregate length of ISI indications exceeds two times the thinner of the specified wall thicknesses joined and
the width exceeds one-half the thinner of the specified wall thicknesses joined,<<PARAGRAPH_END>>
<<PARAGRAPH>>d) the aggregate length of ESI and ISI indications exceeds 8 % of the weld length.<<PARAGRAPH_END>>
<<HEADING level=3>>9.3.9 Porosity<<HEADING_END>>
<<HEADING level=3>>9.3.9.1 General<<HEADING_END>>
<<PARAGRAPH>>Porosity is defined as gas trapped by solidifying weld metal before the gas has a chance to rise to the surface of the
molten puddle and escape. Porosity is generally spherical but may be elongated or irregular in shape, such as piping
(wormhole) porosity. When the size of the radiographic indication produced by a pore is measured, the maximum
dimension of the indication shall apply to the criteria given in 9.3.9.2 through 9.3.9.4.<<PARAGRAPH_END>>
<<HEADING level=3>>9.3.9.2 Individual or Scattered Porosity<<HEADING_END>>
<<PARAGRAPH>>Individual or scattered porosity shall be considered a defect should any of the following conditions exist:<<PARAGRAPH_END>>
<<PARAGRAPH>>a) the size of an individual pore exceeds  1 / 8  in. (3 mm) in diameter or 25 % of the specified wall thickness, whichever
is less;<<PARAGRAPH_END>>
<<PARAGRAPH>>b) the size of an individual pore exceeds 25 % of the thinner of the specified wall thicknesses joined, but no more
than  1 / 8  in. (3 mm) in diameter;<<PARAGRAPH_END>>
<<PARAGRAPH>>c) the distribution of scattered porosity exceeds the concentration permitted by Figure 19 or Figure 20.<<PARAGRAPH_END>>
<<HEADING level=3>>9.3.9.3 Cluster Porosity (CP)<<HEADING_END>>
<<PARAGRAPH>>CP that occurs in any pass except the finish pass shall comply with the criteria of 9.3.9.2. CP that occurs in the finish
pass shall be considered a defect should any of the following conditions exist:<<PARAGRAPH_END>>
<<PARAGRAPH>>a) the diameter of the cluster exceeds  1 / 2  in. (13 mm);<<PARAGRAPH_END>>
<<PARAGRAPH>>b) the aggregate length of CP in any continuous 12 in. (300 mm) length of weld exceeds  1 / 2  in. (13 mm).<<PARAGRAPH_END>>
<<PAGE_END>>
<<PAGE_48>>
<<PARAGRAPH>>40
API S TANDARD  1104<<PARAGRAPH_END>>
<<PARAGRAPH>>Assorted<<PARAGRAPH_END>>
<<PARAGRAPH>>Large<<PARAGRAPH_END>>
<<PARAGRAPH>>Medium<<PARAGRAPH_END>>
<<PARAGRAPH>>Fine<<PARAGRAPH_END>>
<<PARAGRAPH>>Aligned (three or more)<<PARAGRAPH_END>>
<<PARAGRAPH>>4 t<<PARAGRAPH_END>>
<<PARAGRAPH>>2 t<<PARAGRAPH_END>>
<<PARAGRAPH>>2 t<<PARAGRAPH_END>>
<<PARAGRAPH>>1 t<<PARAGRAPH_END>>
<<HEADING level=3>>Figure 19—Maximum Distribution of Gas Pockets: Wall Thickness ( t ) Less Than or Equal to 0.500 in. (12.7 mm)<<HEADING_END>>
<<HEADING level=3>>9.3.9.4 Hollow Bead (HB) Porosity<<HEADING_END>>
<<PARAGRAPH>>Hollow bead porosity is defined as elongated linear porosity that occurs in the root pass. HB shall be considered a
defect should any of the following conditions exist:<<PARAGRAPH_END>>
<<PARAGRAPH>>a) the length of an individual indication of HB exceeds  1 / 2  in. (13 mm);<<PARAGRAPH_END>>
<<PARAGRAPH>>b) the aggregate length of indications of HB in any continuous 12 in. (300 mm) length of weld exceeds 2 in. (50 mm);<<PARAGRAPH_END>>
<<TABLE_1>>
| 0        |
|:---------|
| Assorted |
<<TABLE_END>>
<<TABLE_2>>
| 0     |
|:------|
| Large |
<<TABLE_END>>
<<TABLE_3>>
| 0      |
|:-------|
| Medium |
<<TABLE_END>>
<<TABLE_4>>
| 0    |
|:-----|
| Fine |
<<TABLE_END>>
<<PAGE_END>>
<<PAGE_49>>
<<PARAGRAPH>>W ELDING   OF  P IPELINES   AND  R ELATED  F ACILITIES
41<<PARAGRAPH_END>>
<<PARAGRAPH>>Assorted<<PARAGRAPH_END>>
<<PARAGRAPH>>Large<<PARAGRAPH_END>>
<<PARAGRAPH>>Medium<<PARAGRAPH_END>>
<<PARAGRAPH>>Fine<<PARAGRAPH_END>>
<<PARAGRAPH>>Aligned (three or more)<<PARAGRAPH_END>>
<<PARAGRAPH>>4  t<<PARAGRAPH_END>>
<<PARAGRAPH>>2  t<<PARAGRAPH_END>>
<<PARAGRAPH>>2  t<<PARAGRAPH_END>>
<<PARAGRAPH>>1 t<<PARAGRAPH_END>>
<<HEADING level=3>>Figure 20—Maximum Distribution of Gas Pockets: Wall Thickness ( t ) Greater Than 0.500 in. (12.7 mm)<<HEADING_END>>
<<PARAGRAPH>>c) individual indications of HB, each greater than  1 / 4  in. (6 mm) in length, are separated by less than 2 in. (50 mm);<<PARAGRAPH_END>>
<<PARAGRAPH>>d) the aggregate length of all indications of HB exceeds 8 % of the weld length.<<PARAGRAPH_END>>
<<HEADING level=3>>9.3.10 Cracks<<HEADING_END>>
<<PARAGRAPH>>Cracks shall be considered a defect should any of the following conditions exists:<<PARAGRAPH_END>>
<<PARAGRAPH>>a) the crack, of any size or location in the weld, is not a shallow crater crack or star crack;<<PARAGRAPH_END>>
<<PARAGRAPH>>b) the crack is a shallow crater crack or star crack with a length that exceeds  5 / 32  in. (4 mm).<<PARAGRAPH_END>>
<<TABLE_1>>
| 0        |
|:---------|
| Assorted |
<<TABLE_END>>
<<TABLE_2>>
| 0     |
|:------|
| Large |
<<TABLE_END>>
<<TABLE_3>>
| 0      |
|:-------|
| Medium |
<<TABLE_END>>
<<TABLE_4>>
| 0    |
|:-----|
| Fine |
<<TABLE_END>>
<<PAGE_END>>
<<PAGE_50>>
<<PARAGRAPH>>42
API S TANDARD  1104<<PARAGRAPH_END>>
<<PARAGRAPH>>NOTE   Shallow crater cracks or star cracks are located at the stopping point of weld beads and are the result of weld metal
contractions during solidification.<<PARAGRAPH_END>>
<<HEADING level=3>>9.3.11 Undercutting<<HEADING_END>>
<<PARAGRAPH>>Undercutting is defined as a groove melted into the parent material adjacent to the toe or root of the weld and left
unfilled by weld metal. Undercutting adjacent to the cover pass (EU) or undercutting adjacent to root pass (IU) shall
be considered a defect should any of the following conditions exists:<<PARAGRAPH_END>>
<<PARAGRAPH>>a) the aggregate length of indications of EU and IU, in any combination, in any continuous 12 in. (300 mm) length of
weld exceeds 2 in. (50 mm);<<PARAGRAPH_END>>
<<PARAGRAPH>>b) the aggregate length of indications of EU and IU, in any combination, exceeds one-sixth of the weld length.<<PARAGRAPH_END>>
<<PARAGRAPH>>NOTE   See 9.7 for acceptance standards for undercutting when visual and mechanical measurements are employed.<<PARAGRAPH_END>>
<<HEADING level=3>>9.3.12 Accumulation of Imperfections<<HEADING_END>>
<<PARAGRAPH>>Excluding incomplete penetration due to high-low and undercutting, any accumulation of imperfections shall be
considered a defect should any of the following conditions exist:<<PARAGRAPH_END>>
<<PARAGRAPH>>a) the aggregate length of indications in any continuous 12 in. (300 mm) length of weld exceeds 2 in. (50 mm),<<PARAGRAPH_END>>
<<PARAGRAPH>>b) the aggregate length of indications exceeds 8 % of the weld length.<<PARAGRAPH_END>>
<<HEADING level=3>>9.3.13 Base Material Imperfections<<HEADING_END>>
<<PARAGRAPH>>Imperfections in the base material detected by radiographic testing shall be reported to the company. The disposition
of these imperfections shall be as directed by the company.<<PARAGRAPH_END>>
<<HEADING level=3>>9.4 Magnetic Particle Testing<<HEADING_END>>
<<HEADING level=3>>9.4.1 Classification of Indications<<HEADING_END>>
<<PARAGRAPH>>Indications produced by magnetic particle testing are not necessarily imperfections. Magnetic and metallurgical
variations may produce indications that are similar to those produced by imperfections but that are not relevant to
acceptability. The following criteria apply when indications are evaluated.<<PARAGRAPH_END>>
<<PARAGRAPH>>a) Any indication with a maximum dimension of  1 / 16  in. (1.6 mm) or less shall be classified as nonrelevant. Any larger
indication believed to be nonrelevant shall be regarded as relevant until reexamined by magnetic particle or
another NDT method to determine whether or not an actual imperfection exists. The surface may be ground or
otherwise conditioned before reexamination. After an indication is determined to be nonrelevant, other
nonrelevant indications of the same type need not be reexamined.<<PARAGRAPH_END>>
<<PARAGRAPH>>b) Relevant indications are those caused by imperfections. Linear indications are those in which the length is more than
three times the width. Rounded indications are those in which the length is three times the width or less.<<PARAGRAPH_END>>
<<HEADING level=3>>9.4.2 Acceptance Standards<<HEADING_END>>
<<PARAGRAPH>>Relevant indications shall be considered defects should any of the following conditions exist:<<PARAGRAPH_END>>
<<PARAGRAPH>>a) linear indications evaluated as crater cracks or star cracks exceed  5 / 32  in. (4 mm) in length,<<PARAGRAPH_END>>
<<PARAGRAPH>>b) linear indications are evaluated as cracks other than crater cracks or star cracks,<<PARAGRAPH_END>>
<<PAGE_END>>
<<PAGE_51>>
<<PARAGRAPH>>W ELDING   OF  P IPELINES   AND  R ELATED  F ACILITIES
43<<PARAGRAPH_END>>
<<PARAGRAPH>>c) linear indications are evaluated as IF and exceed 1 in. (25 mm) in total length in a continuous 12 in. (300 mm)
length of weld or 8 % of the weld length.<<PARAGRAPH_END>>
<<PARAGRAPH>>Rounded indications shall be evaluated according to the criteria of 9.3.9.2 and 9.3.9.3, as applicable. For evaluation
purposes, the maximum dimension of a rounded indication shall be considered its size.<<PARAGRAPH_END>>
<<PARAGRAPH>>NOTE   When doubt exists about the type of imperfection being disclosed by an indication, verification may be obtained by using
other NDT methods.<<PARAGRAPH_END>>
<<HEADING level=3>>9.4.3 Base Material Imperfections<<HEADING_END>>
<<PARAGRAPH>>Imperfections in base material detected by magnetic particle testing shall be reported to the company. The disposition
of these imperfections shall be as directed by the company.<<PARAGRAPH_END>>
<<HEADING level=3>>9.5 Liquid Penetrant Testing<<HEADING_END>>
<<HEADING level=3>>9.5.1 Classification of Indications<<HEADING_END>>
<<PARAGRAPH>>Indications produced by liquid penetrant testing are not necessarily imperfections. Machining marks, scratches, and
surface conditions may produce indications that are similar to those produced by imperfections but that are not
relevant to acceptability. The following criteria shall apply when indications are evaluated.<<PARAGRAPH_END>>
<<PARAGRAPH>>a) Any indication with a maximum dimension of  1 / 16  in. (2 mm) or less shall be classified as nonrelevant. Any larger
indication believed to be nonrelevant shall be regarded as relevant until reexamined by liquid penetrant or another
NDT method to determine whether or not an actual imperfection exists. The surface may be ground or otherwise
conditioned before reexamination. After an indication is determined to be nonrelevant, other nonrelevant
indications of the same type need not be reexamined.<<PARAGRAPH_END>>
<<PARAGRAPH>>b) Relevant indications are those caused by imperfections. Linear indications are those in which the length is more
than three times the width. Rounded indications are those in which the length is three times the width or less.<<PARAGRAPH_END>>
<<HEADING level=3>>9.5.2 Acceptance Standards<<HEADING_END>>
<<PARAGRAPH>>Relevant indications shall be considered defects should any of the following conditions exist:<<PARAGRAPH_END>>
<<PARAGRAPH>>a) linear indications are evaluated as crater cracks or star cracks and exceed  5 / 32  in. (4 mm) in length,<<PARAGRAPH_END>>
<<PARAGRAPH>>b) linear indications are evaluated as cracks other than crater cracks or star cracks,<<PARAGRAPH_END>>
<<PARAGRAPH>>c) linear indications are evaluated as IF and exceed 1 in. (25 mm) in total length in a continuous 12 in. (300 mm)
length of weld or 8 % of the weld length.<<PARAGRAPH_END>>
<<PARAGRAPH>>Rounded indications shall be evaluated according to the criteria of 9.3.9.2 and 9.3.9.3, as applicable. For evaluation
purposes, the maximum dimension of a rounded indication shall be considered its size.<<PARAGRAPH_END>>
<<PARAGRAPH>>NOTE   When doubt exists about the type of imperfection being disclosed by an indication, verification may be obtained by using
other NDT methods.<<PARAGRAPH_END>>
<<HEADING level=3>>9.5.3 Base Material Imperfections<<HEADING_END>>
<<PARAGRAPH>>Imperfections in the base material detected by liquid penetrant testing shall be reported to the company. The
disposition of these imperfections shall be as directed by the company.<<PARAGRAPH_END>>
<<PAGE_END>>
<<PAGE_52>>
<<PARAGRAPH>>44
API S TANDARD  1104<<PARAGRAPH_END>>
<<HEADING level=3>>9.6 Ultrasonic Testing<<HEADING_END>>
<<HEADING level=3>>9.6.1 Classification of Indications<<HEADING_END>>
<<HEADING level=3>>9.6.1.1 General<<HEADING_END>>
<<PARAGRAPH>>Indications produced by ultrasonic testing are not necessarily defects. Changes in the weld geometry due to
alignment offset of abutting pipe ends, changes in weld reinforcement profile of ID root and OD capping passes,
internal chamfering, and ultrasonic wave mode conversion due to such conditions may cause geometric indications
that are similar to those caused by weld imperfections but that are not relevant to acceptability.<<PARAGRAPH_END>>
<<HEADING level=3>>9.6.1.2 Linear Indications<<HEADING_END>>
<<PARAGRAPH>>Linear indications are defined as indications with their greatest dimension in the weld length direction. Typical linear
indications may be caused by, but are not limited to, the following types of imperfections: IP, IPD, ICP, IF, IFD, ESI,
cracks, EU, IU, and HB.<<PARAGRAPH_END>>
<<HEADING level=3>>9.6.1.3 Transverse Indications<<HEADING_END>>
<<PARAGRAPH>>Transverse indications are defined as indications with their greatest dimension across the weld. Typical transverse
indications may be caused by, but are not limited, to the following types of imperfections: cracks, ISIs, and IFD at
start/stops in the weld passes.<<PARAGRAPH_END>>
<<HEADING level=3>>9.6.1.4 Volumetric Indications<<HEADING_END>>
<<PARAGRAPH>>Volumetric indications are defined as three-dimensional indications. Such indications may be caused by single or
multiple inclusions, voids, or pores. Partially filled voids, pores, or small inclusions at start/stops in weld passes may
cause larger indications in the transverse direction than in the weld length direction. Typical volumetric indications
may be caused by, but are not limited to, the following types of imperfections: IC, BT, ISIs, porosity, and CP.<<PARAGRAPH_END>>
<<HEADING level=3>>9.6.1.5 Relevant Indications<<HEADING_END>>
<<PARAGRAPH>>Relevant indications are those caused by imperfections. Relevant indications shall be evaluated at the evaluation
level given in 11.4.7 to the acceptance standards given in 9.6.2.<<PARAGRAPH_END>>
<<PARAGRAPH>>NOTE   When doubt exists about the type of imperfection being disclosed by an indication, verification may be obtained by using
other NDT methods.<<PARAGRAPH_END>>
<<HEADING level=3>>9.6.2 Acceptance Standards<<HEADING_END>>
<<HEADING level=3>>9.6.2.1 General<<HEADING_END>>
<<PARAGRAPH>>Indications shall be considered defects should any of the following conditions exist:<<PARAGRAPH_END>>
<<PARAGRAPH>>a) indications determined to be cracks,<<PARAGRAPH_END>>
<<PARAGRAPH>>b) individual indications with a vertical height (through-wall) dimension determined to be greater than one quarter of
the wall thickness,<<PARAGRAPH_END>>
<<PARAGRAPH>>c) multiple indications at the same circumferential location with a summed vertical height (through-wall) dimension
exceeding one quarter the wall thickness.<<PARAGRAPH_END>>
<<PAGE_END>>
