Repository: Viswazgummadi/RAG_P01

# Retrieval-Augmented Generation (RAG) System for Technical Document Analysis

## Overview
This project implements a Retrieval-Augmented Generation (RAG) system for analyzing technical documents, particularly standards and specifications. It integrates advanced NLP techniques, including document preprocessing, vector database creation, and fine-tuned language model inference, to generate accurate and context-aware responses to user queries.

### Vector Database Creation
- **Text Chunking:**
  - Implements `RecursiveCharacterTextSplitter` for content segmentation.
  - Optimizes chunk size and overlap for retrieval efficiency.
- **Embedding Generation:**

File: data/API/1/1.txt (part 6 of 11)
1
<<PAGE_53>>
<<PARAGRAPH>>W ELDING   OF  P IPELINES   AND  R ELATED  F ACILITIES
45<<PARAGRAPH_END>>
<<HEADING level=3>>9.6.2.2 Linear Surface (LS) Indications<<HEADING_END>>
<<PARAGRAPH>>LS indications (other than cracks) interpreted to be open to the ID or OD surface shall be considered defects should
any of the following conditions exist:<<PARAGRAPH_END>>
<<PARAGRAPH>>a) the aggregate length of LS indications in any continuous 12 in. (300 mm) length of weld exceeds 1 in. (25 mm),<<PARAGRAPH_END>>
<<PARAGRAPH>>b) the aggregate length of LS Indications exceeds 8 % of the weld length.<<PARAGRAPH_END>>
<<HEADING level=3>>9.6.2.3 Linear Buried (LB) Indications<<HEADING_END>>
<<PARAGRAPH>>LB indications (other than cracks) interpreted to be subsurface within the weld and not ID or OD surface connected
shall be considered defects should any of the following conditions exist:<<PARAGRAPH_END>>
<<PARAGRAPH>>a) the aggregate length of LB indications in any continuous 12 in. (300 mm) length of weld exceeds 2 in. (50 mm),<<PARAGRAPH_END>>
<<PARAGRAPH>>b) the aggregate length of LB indications exceeds 8 % of the weld length.<<PARAGRAPH_END>>
<<HEADING level=3>>9.6.2.4 Transverse (T) Indications<<HEADING_END>>
<<PARAGRAPH>>T indications (other than cracks) shall be considered volumetric and evaluated using the criteria for volumetric
indications. The letter T shall be used to designate all reported transverse indications.<<PARAGRAPH_END>>
<<HEADING level=3>>9.6.2.5 Volumetric Cluster (VC) Indications<<HEADING_END>>
<<PARAGRAPH>>VC indications shall be considered defects when the maximum dimension of VC indications exceeds  1 / 2  in. (13 mm).<<PARAGRAPH_END>>
<<HEADING level=3>>9.6.2.6 Volumetric Individual (VI) Indications<<HEADING_END>>
<<PARAGRAPH>>VI indications shall be considered defects when the maximum dimension of VI indications exceeds  1 / 8  in. (3 mm).<<PARAGRAPH_END>>
<<HEADING level=3>>9.6.2.7 Volumetric Root (VR) Indications<<HEADING_END>>
<<PARAGRAPH>>VR indications interpreted to be open to the ID surface shall be considered defects should any of the following
conditions exist:<<PARAGRAPH_END>>
<<PARAGRAPH>>a) the maximum dimension of VR indications exceeds  1 / 4  in. (6 mm) or the specified wall thickness, whichever is
less;<<PARAGRAPH_END>>
<<PARAGRAPH>>b) the total length of VR indications exceeds  1 / 2  in. (13 mm) in any continuous 12 in. (300 mm) length.<<PARAGRAPH_END>>
<<HEADING level=3>>9.6.2.8 Accumulation<<HEADING_END>>
<<PARAGRAPH>>Any accumulation of relevant indications shall be considered a defect when any of the following conditions exist:<<PARAGRAPH_END>>
<<PARAGRAPH>>a) the aggregate length of indications above evaluation level exceeds 2 in. (50 mm) in any 12 in. (300 mm) length of
weld,<<PARAGRAPH_END>>
<<PARAGRAPH>>b) the aggregate length of indications above evaluation level exceeds 8 % of the weld length.<<PARAGRAPH_END>>
<<HEADING level=3>>9.6.3 Base Material Imperfections<<HEADING_END>>
<<PARAGRAPH>>Imperfections in the base material detected by ultrasonic testing shall be reported to the company. The disposition of
these imperfections shall be as directed by the company.<<PARAGRAPH_END>>
<<PAGE_END>>
<<PAGE_54>>
<<PARAGRAPH>>46
API S TANDARD  1104<<PARAGRAPH_END>>
<<HEADING level=3>>9.7 Visual Acceptance Standards for Undercutting<<HEADING_END>>
<<HEADING level=3>>9.7.1 General<<HEADING_END>>
<<PARAGRAPH>>Undercutting is defined in 9.3.11. The acceptance standards in 9.7.2 supplement but do not replace visual inspection
requirements found elsewhere in this standard.<<PARAGRAPH_END>>
<<HEADING level=3>>9.7.2 Acceptance Standards<<HEADING_END>>
<<PARAGRAPH>>When visual and mechanical means are used to determine depth, undercutting adjacent to the cover or root bead
shall not exceed the dimensions given in Table 4. When both mechanical and radiographic measurements are
available, the mechanical measurements shall govern.<<PARAGRAPH_END>>
<<HEADING level=3>>Table  4—Maximum Dimensions of Undercutting<<HEADING_END>>
<<HEADING level=3>>Depth
Length<<HEADING_END>>
<<PARAGRAPH>>> 1 / 32  in. (0.8 mm) or >12.5 % of pipe wall thickness, whichever
is smaller
Not acceptable<<PARAGRAPH_END>>
<<PARAGRAPH>>> 1 / 64  in. (0.4 mm) but  ≤   1 / 32  in. (0.8 mm) or >6 % but  ≤  12.5 %
of pipe wall thickness, whichever is smaller<<PARAGRAPH_END>>
<<PARAGRAPH>>2 in. (50 mm) in a continuous 12 in. (300 mm) weld length or
one-sixth the weld length, whichever is smaller<<PARAGRAPH_END>>
<<PARAGRAPH>>≤ 1 / 64  in. (0.4 mm) or  ≤  6 % of pipe wall thickness, whichever is
smaller
Acceptable, regardless of length<<PARAGRAPH_END>>
<<HEADING level=3>>10 Repair and Removal of Weld Defects<<HEADING_END>>
<<HEADING level=3>>10.1 General<<HEADING_END>>
<<PARAGRAPH>>Weld defects may be identified during visual or nondestructive testing, or during the company’s review of
nondestructive testing results.<<PARAGRAPH_END>>
<<HEADING level=3>>10.2 Authorization for Repair<<HEADING_END>>
<<HEADING level=3>>10.2.1 Company Authorization<<HEADING_END>>
<<PARAGRAPH>>Company authorization is required for crack repairs, back weld repairs, and double repairs and as otherwise noted in
10.2. Company authorization is not required for any repairs that do not involve the application of heat or weld metal,
such as grinding, filing, etc.<<PARAGRAPH_END>>
<<HEADING level=3>>10.2.2 Crack Repairs<<HEADING_END>>
<<PARAGRAPH>>Cracked welds shall be cut out unless permitted by 9.3.10 or repair is authorized by the company. When a crack
repair is authorized:<<PARAGRAPH_END>>
<<PARAGRAPH>>a) a cracked butt weld or branch weld may be repaired by complete or partial removal of the weld provided the length
of a single crack or aggregate length of more than one crack in a single repair area is less than 8 % of the weld
length using a qualified repair procedure;<<PARAGRAPH_END>>
<<PARAGRAPH>>b) a cracked fillet weld may be repaired by complete or partial removal of the fillet weld using a qualified repair
procedure;<<PARAGRAPH_END>>
<<PARAGRAPH>>c) a butt weld or branch weld that contains multiple repair areas with crack(s) may not be repaired unless the total
accumulated repair length is less than 8 % of the weld length and a qualified repair procedure is used;<<PARAGRAPH_END>>
<<PARAGRAPH>>d) a double repair of a crack is not permitted. Additional cracking in any weld after repair shall require a cut out;<<PARAGRAPH_END>>
<<TABLE_1>>
| Depth                                                            | Length                                                       |
|:-----------------------------------------------------------------|:-------------------------------------------------------------|
| >1/32 in. (0.8 mm) or >12.5 % of pipe wall thickness, whichever  | Not acceptable                                               |
| is smaller                                                       |                                                              |
| >1/64 in. (0.4 mm) but ≤ 1/32 in. (0.8 mm) or >6 % but ≤ 12.5 %  | 2 in. (50 mm) in a continuous 12 in. (300 mm) weld length or |
| of pipe wall thickness, whichever is smaller                     | one-sixth the weld length, whichever is smaller              |
| ≤1/64 in. (0.4 mm) or ≤ 6 % of pipe wall thickness, whichever is | Acceptable, regardless of length                             |
| smaller                                                          |                                                              |
<<TABLE_END>>
<<PAGE_END>>
<<PAGE_55>>
<<PARAGRAPH>>W ELDING   OF  P IPELINES   AND  R ELATED  F ACILITIES
47<<PARAGRAPH_END>>
<<PARAGRAPH>>e) shallow crater cracks or star cracks found and contained completely in internal or external weld reinforcement may
be repaired by grinding (i.e. abrasive methods) without a qualified repair procedure. If the grinding exceeds the
internal or external reinforcement, the reinforcement shall be replaced using a qualified weld procedure.<<PARAGRAPH_END>>
<<HEADING level=3>>10.2.3 Repairs of Defects Other Than Cracks<<HEADING_END>>
<<PARAGRAPH>>Defects other than cracks in the root, filler, and finish beads may be repaired with prior company authorization. A
qualified repair procedure shall be required whenever a repair is made by welding when:<<PARAGRAPH_END>>
<<PARAGRAPH>>a) using a welding process, combination of welding processes, or method of application or filler metals different from
that used to make the original weld; or<<PARAGRAPH_END>>
<<PARAGRAPH>>b) repairs are made in a previously welded repaired area; or<<PARAGRAPH_END>>
<<PARAGRAPH>>c) required by the company.<<PARAGRAPH_END>>
<<HEADING level=3>>10.2.4 Grinding Repairs<<HEADING_END>>
<<PARAGRAPH>>Grinding repairs may be used to remove defects in the reinforcement of root beads and cover passes provided:<<PARAGRAPH_END>>
<<PARAGRAPH>>— there is a smooth transition free of undercutting and other imperfections between the ground area and the
original weld, and<<PARAGRAPH_END>>
<<PARAGRAPH>>— pipe surface contour and the minimum wall and weld thickness requirements are not violated.<<PARAGRAPH_END>>
<<PARAGRAPH>>If the minimum wall/weld thickness is not known, the grinding depth is limited to the excess root bead penetration or
external reinforcement. The grinding repair length and number of grinding repair areas is not limited. Grinding repairs
do not require use of a qualified repair procedure.<<PARAGRAPH_END>>
<<HEADING level=3>>10.2.5 Back Weld Repairs<<HEADING_END>>
<<PARAGRAPH>>When back weld repairs are permitted by the company, a repair procedure shall be qualified in accordance with 10.3.<<PARAGRAPH_END>>
<<HEADING level=3>>10.2.6 Welded Double Repairs<<HEADING_END>>
<<PARAGRAPH>>A double repair requires prior company authorization. For repair procedure qualification purposes, this is a partial
thickness or full thickness repair that tests a HAZ that has received three full thermal cycles from welding. A grinding
repair is not considered to be one of the thermal cycles.<<PARAGRAPH_END>>
<<PARAGRAPH>>NOTE   Subsequent repair of a double repair weld is not permitted unless specifically authorized by the company and repaired
with a qualified repair procedure appropriate for the number of thermal cycles used. A qualified repair procedure for a double repair
may be used for a single repair with prior company authorization.<<PARAGRAPH_END>>
<<HEADING level=3>>10.2.7 Repair Area Length<<HEADING_END>>
<<HEADING level=3>>10.2.7.1 Large Diameter Pipe<<HEADING_END>>
<<PARAGRAPH>>For pipe with a specified OD greater than or equal to 2.375 in. (60.3 mm), the length of an individual repair area or
total length of accumulated repair areas within a completed weld for a partial thickness or full thickness repair shall not
exceed a percentage of weld length determined by the company.<<PARAGRAPH_END>>
<<PARAGRAPH>>The length of an individual repair area or total length of accumulated repair areas determined by the company should
be based on sound welding practice and/or engineering analysis of the installation stresses (i.e. combined axial and
bending) and repair sequence for segmented repairs.<<PARAGRAPH_END>>
<<PAGE_END>>
<<PAGE_56>>
<<PARAGRAPH>>48
API S TANDARD  1104<<PARAGRAPH_END>>
<<HEADING level=3>>10.2.7.2 Small Diameter Pipe<<HEADING_END>>
<<PARAGRAPH>>For pipe with a specified OD less than 2.375 in. (60.3 mm), all repairs require company authorization.<<PARAGRAPH_END>>
<<HEADING level=3>>10.2.7.3 Limit Increases<<HEADING_END>>
<<PARAGRAPH>>An increase in the specified individual or accumulated repair area length limits are subject to the discretion of the
company.<<PARAGRAPH_END>>
<<HEADING level=3>>10.2.8 Minimum Deposited Repair Weld Length<<HEADING_END>>
<<PARAGRAPH>>All repair welds shall have an individual deposited repair weld length of at least 2 in. (50 mm) or as otherwise
specified by the company.<<PARAGRAPH_END>>
<<HEADING level=3>>10.3 Repair Procedure<<HEADING_END>>
<<HEADING level=3>>10.3.1 General<<HEADING_END>>
<<PARAGRAPH>>When a repair procedure is required, the procedure shall be established and qualified to demonstrate that a repair
weld with suitable mechanical properties and soundness can be produced. The repair weld shall meet the minimum
requirements of the production weld or as otherwise specified by the company.<<PARAGRAPH_END>>
<<HEADING level=3>>10.3.2 Types of Repair Procedures<<HEADING_END>>
<<PARAGRAPH>>Types of repair procedures may include, but are not limited to, the following:<<PARAGRAPH_END>>
<<PARAGRAPH>>a) full thickness repair,<<PARAGRAPH_END>>
<<PARAGRAPH>>b) internal partial thickness repair,<<PARAGRAPH_END>>
<<PARAGRAPH>>c) external partial thickness repair,<<PARAGRAPH_END>>
<<PARAGRAPH>>d) cover pass repair,<<PARAGRAPH_END>>
<<PARAGRAPH>>e) back weld repair.<<PARAGRAPH_END>>
<<HEADING level=3>>10.3.3 Qualification<<HEADING_END>>
<<PARAGRAPH>>Repair procedures shall be qualified by visual and destructive testing. NDT may be required at the discretion of the
company. For repair procedure qualification, sample preparation and destructive and nondestructive testing shall not
commence until the repair weld has been allowed to cool to ambient temperature.<<PARAGRAPH_END>>
<<PARAGRAPH>>The minimum total number of specimens and the types of destructive tests to which each repair procedure shall be
submitted are shown in Table 5. At the discretion of the company, additional types and number of tests may be
required. When the production welding procedure was qualified with Charpy impact testing, Charpy impact testing
shall also be performed to qualify partial thickness and full thickness repair procedures. As noted in Table 5, when
wall thickness is over 0.500 in. (12.7 mm), the side bend tests shall be substituted for face bend or root bend tests.<<PARAGRAPH_END>>
<<PARAGRAPH>>NOTE   Dependent on pipe material or welding process, the company may require additional cooling time prior to destructive and
nondestructive testing.<<PARAGRAPH_END>>
<<PAGE_END>>
<<PAGE_57>>
<<PARAGRAPH>>W ELDING   OF  P IPELINES   AND  R ELATED  F ACILITIES
49<<PARAGRAPH_END>>
<<HEADING level=3>>Table 5—Type and Number of Butt Weld Test Specimens per Repair Type for Repair Procedure Qualification<<HEADING_END>>
<<HEADING level=3>>Repair Type
Tensile
Strength<<HEADING_END>>
<<HEADING level=3>>Nick
Break<<HEADING_END>>
<<HEADING level=3>>Root
Bend<<HEADING_END>>
<<HEADING level=3>>Face
Bend<<HEADING_END>>
<<HEADING level=3>>Side
Bend<<HEADING_END>>
<<HEADING level=3>>Macro/
Hardness  b<<HEADING_END>>
<<HEADING level=3>>Total
(Minimum)<<HEADING_END>>
<<HEADING level=3>>Charpy
Impact<<HEADING_END>>
<<PARAGRAPH>>Full thickness
1
1
1  a
1  a
0
1
5
Note c<<PARAGRAPH_END>>
<<PARAGRAPH>>Internal partial thickness
1
1
1  a
0
0
1
4
Note c<<PARAGRAPH_END>>
<<PARAGRAPH>>External partial thickness
1
1
0
1  a
0
1
4
Note c<<PARAGRAPH_END>>
<<PARAGRAPH>>Cover pass
0
0
0
1  a
0
1
2
0<<PARAGRAPH_END>>
<<PARAGRAPH>>Back weld
0
1
1  a
0
0
1
3
0<<PARAGRAPH_END>>
<<PARAGRAPH>>a
Side bend tests are substituted for face bend or root bend tests when wall thickness is over 0.500 in. (12.7 mm).<<PARAGRAPH_END>>
<<PARAGRAPH>>b
The hardness survey is made on the macrosection test specimen.<<PARAGRAPH_END>>
<<PARAGRAPH>>c
When required by the company.<<PARAGRAPH_END>>
<<HEADING level=3>>10.3.4 Specification Information<<HEADING_END>>
<<PARAGRAPH>>A repair procedure, as a minimum, shall include the following.<<PARAGRAPH_END>>
<<PARAGRAPH>>a) Location and method for exploration of the defect(s)—identify excavation location at either weld centerline and/or
fusion line.<<PARAGRAPH_END>>
<<PARAGRAPH>>b) Method of defect removal—including method of inspection by which the repair groove shall be examined to
confirm complete removal of the defect.<<PARAGRAPH_END>>
<<PARAGRAPH>>c) Requirements for preheat and interpass temperature—temperature (minimum/maximum), method of application,
location, and extent shall be included.<<PARAGRAPH_END>>
<<PARAGRAPH>>d) Welding processes and other specification information contained in 5.3.2.<<PARAGRAPH_END>>
<<PARAGRAPH>>e) Requirement, if any, for interpass NDT.<<PARAGRAPH_END>>
<<PARAGRAPH>>f)
Methods (i.e. storage, handling, usage) to control filler metals, fluxes, and shielding gases when hydrogen control
is required per the manufacturer’s recommendations.<<PARAGRAPH_END>>
<<PARAGRAPH>>g) Repair type and repair procedure limitations.<<PARAGRAPH_END>>
<<PARAGRAPH>>h) Time delay before final inspection, when required.<<PARAGRAPH_END>>
<<HEADING level=3>>10.3.5 Essential Variables<<HEADING_END>>
<<HEADING level=3>>10.3.5.1 General<<HEADING_END>>
<<PARAGRAPH>>A repair procedure shall be reestablished as a new repair procedure and shall be requalified when any of the
essential variables listed in 5.4.2 or the following are changed. Changes other than those given in 5.4.2 or below may
be made without the need for requalification, provided the repair procedure is revised to show the changes.<<PARAGRAPH_END>>
<<HEADING level=3>>10.3.5.2 Location of Excavation<<HEADING_END>>
<<PARAGRAPH>>Location changes requiring requalification are as follows:<<PARAGRAPH_END>>
<<PARAGRAPH>>a) a change from centerline to fusion line location for excavation of partial thickness repairs,<<PARAGRAPH_END>>
<<PARAGRAPH>>b) a change from centerline to fusion line location for cover pass repairs.<<PARAGRAPH_END>>
<<TABLE_1>>
| Repair Type                                                                                                         | Tensile    | Nick    | Root   | Face   | Side   | Macro/       | Total       | Charpy   |
|                                                                                                                     | Strength   | Break   | Bend   | Bend   | Bend   | Hardness b   | (Minimum)   | Impact   |
|:--------------------------------------------------------------------------------------------------------------------|:-----------|:--------|:-------|:-------|:-------|:-------------|:------------|:---------|
| Full thickness                                                                                                      | 1          | 1       | 1 a    | 1 a    | 0      | 1            | 5           | Note c   |
| Internal partial thickness                                                                                          | 1          | 1       | 1 a    | 0      | 0      | 1            | 4           | Note c   |
| External partial thickness                                                                                          | 1          | 1       | 0      | 1 a    | 0      | 1            | 4           | Note c   |
| Cover pass                                                                                                          | 0          | 0       | 0      | 1 a    | 0      | 1            | 2           | 0        |
| Back weld                                                                                                           | 0          | 1       | 1 a    | 0      | 0      | 1            | 3           | 0        |
| a Side bend tests are substituted for face bend or root bend tests when wall thickness is over 0.500 in. (12.7 mm). |            |         |        |        |        |              |             |          |
| b The hardness survey is made on the macrosection test specimen.                                                    |            |         |        |        |        |              |             |          |
| c When required by the company.                                                                                     |            |         |        |        |        |              |             |          |
<<TABLE_END>>
<<PAGE_END>>
<<PAGE_58>>
<<PARAGRAPH>>50
API S TANDARD  1104<<PARAGRAPH_END>>
<<HEADING level=3>>10.3.5.3 Type of Repair<<HEADING_END>>
<<PARAGRAPH>>Any change from a repair type listed in 10.3.2 to another, except when changing from a full thickness repair to either
an internal or external partial thickness repair.<<PARAGRAPH_END>>
<<HEADING level=3>>10.3.5.4 Preheat and Interpass Temperature<<HEADING_END>>
<<PARAGRAPH>>A decrease in the specified minimum preheat temperature used during repair procedure qualification. The addition or
change in the interpass temperature requirements used to weld the test joint.<<PARAGRAPH_END>>
<<HEADING level=3>>10.3.6 Welding of Test Joints<<HEADING_END>>
<<PARAGRAPH>>Repair procedures shall be qualified on a test weld completed following the details of the production welding
procedure specification. The repair procedure shall be qualified in the fixed position on a segment of a full-
circumference test weld for each repair type to be qualified in the location(s) specified by the company. The repair
weld shall be a minimum of 8 in. (203 mm) in length to provide the necessary weld deposit length for destructive
testing without Charpy impact tests. A single test joint may be used to qualify more than one type of repair procedure.
Details for each repair procedure shall be recorded with the complete results and circumferential location of each
repair. Qualification of repair procedures may be required in the presence of the company.<<PARAGRAPH_END>>
<<HEADING level=3>>10.3.7 Testing of Repair Welds<<HEADING_END>>
<<HEADING level=3>>10.3.7.1 Tensile, Nick Break, and Bend Tests<<HEADING_END>>
<<PARAGRAPH>>The test specimen preparation, test method, and acceptance requirements in 5.6 or 5.8 are appropriate for repair
welds, except that test specimens shall be cut from the joint at each of the repair area locations. Weld reinforcement
on tensile test specimens shall not be removed for cover pass repairs.<<PARAGRAPH_END>>
<<HEADING level=3>>10.3.7.2 Macrosection/Hardness Tests<<HEADING_END>>
<<HEADING level=3>>10.3.7.2.1 Preparation<<HEADING_END>>
<<PARAGRAPH>>Transverse sections shall be cut suitable for visual examination of the weld and adjacent base metal, and for a
hardness survey. The transverse macrosection test specimens for hardness tests should be at least  1 / 2  in. (13 mm)
wide. They may be machine cut, or they may be oxygen cut oversized and machined by a nonthermal process to
remove at least  1 / 4  in. (6 mm) from the side(s) that will be prepared. For each macrosection test specimen, at least
one face should be ground and polished to at least 600 grit finish and etched with a suitable etchant, such as Nital,
ammonium persulfate or dilute hydrochloric acid to give a clear definition of the weld structure.<<PARAGRAPH_END>>
<<HEADING level=3>>10.3.7.2.2 Visual Examination<<HEADING_END>>
<<PARAGRAPH>>The macrosections shall be visually examined with lighting that will sufficiently reveal the details of the weld
soundness. The use of optical devices or dye penetrants is not necessary.<<PARAGRAPH_END>>
<<PARAGRAPH>>A visual examination of the macrosections shall show that the repair weld portion of the completed weld is completely
fused to the adjacent base metal and/or weld metal at the root and between weld passes and is free of cracks. Any
defects shall be within the applicable individual size limits specified in Section 9. If a cross section shows defects that
are not associated with the repair weld portion of the completed weld, an additional cross section shall be evaluated.
If the additional cross section contains other defects, the qualification test is unacceptable.<<PARAGRAPH_END>>
<<HEADING level=3>>10.3.7.3 Hardness Testing<<HEADING_END>>
<<PARAGRAPH>>Macrosection test specimens shall be prepared for hardness testing in accordance with ASTM E384. The minimum
required number of indentations shall be made using a Vickers indenter and a 10-kg load, or less at locations shown<<PARAGRAPH_END>>
<<PAGE_END>>
<<PAGE_59>>
<<PARAGRAPH>>W ELDING   OF  P IPELINES   AND  R ELATED  F ACILITIES
51<<PARAGRAPH_END>>
<<PARAGRAPH>>in Figure 21 through Figure 26, or made at locations otherwise specified at the discretion of the company. HAZ
hardness impressions shall be entirely within the HAZ and located as close as possible to the fusion boundary
(between the weld metal and HAZ). If subsequent repairs (e.g. double repair) are qualified, the company shall provide
hardness test locations.<<PARAGRAPH_END>>
<<PARAGRAPH>>Maximum hardness values for repair welds shall not exceed those given in Table 6 unless otherwise specified by the
company.<<PARAGRAPH_END>>
<<PARAGRAPH>>NOTE   When hardness testing is required, chemical analysis is performed to determine the carbon equivalent of the base
materials.<<PARAGRAPH_END>>
<<IMAGE_1>>
[Image 1 contains text: VA
2mm -0/+0.5mm]
<<IMAGE_2>>
[Image 2 contains text: VA
2mm -0/+0.5mm]
<<PARAGRAPH>>5 / 64 LQí 1 / 64  in.
PPíPP<<PARAGRAPH_END>>
<<PARAGRAPH>>3 / 64  in.
PP<<PARAGRAPH_END>>
<<PARAGRAPH>>5 / 64 LQí 1 / 64  in.
PPíPP<<PARAGRAPH_END>>
<<PARAGRAPH>>127(
+HDWDIIHFWHG]RQH+$=KDUGQHVVLPSUHVVLRQVPXVWEHHQWLUHO\ZLWKLQWKH+$=DQGORFDWHG
DVFORVHDVSRVVLEOHWRWKHIXVLRQERXQGDU\EHWZHHQWKHZHOGPHWDODQG+$=<<PARAGRAPH_END>>
<<HEADING level=3>>Figure 21—Hardness Locations for Full Thickness Repair Procedure Qualification<<HEADING_END>>
<<PARAGRAPH>>5 / 64 LQí 1 / 64  in.
PPíPP<<PARAGRAPH_END>>
<<PARAGRAPH>>3 / 64  in.
(1 mm)<<PARAGRAPH_END>>
<<PARAGRAPH>>NOTE
Heat-affected zone (HAZ) hardness impressions must be entirely within the HAZ and located
as close as possible to the fusion boundary (between the weld metal and HAZ).<<PARAGRAPH_END>>
<<HEADING level=3>>Figure 22—Hardness Locations for Partial Thickness Repair Procedure Qualification at Weld Centerline<<HEADING_END>>
<<PAGE_END>>
<<PAGE_60>>
<<PARAGRAPH>>52
API S TANDARD  1104<<PARAGRAPH_END>>
<<IMAGE_3>>
<<IMAGE_4>>
<<PARAGRAPH>>5 / 64 LQí 1 / 64  in.
PPíPP<<PARAGRAPH_END>>
<<PARAGRAPH>>3 / 64  in.
(1 mm)<<PARAGRAPH_END>>
<<PARAGRAPH>>NOTE
Heat-affected zone (HAZ) hardness impressions must be entirely within the HAZ and located
as close as possible to the fusion boundary (between the weld metal and HAZ).<<PARAGRAPH_END>>
<<HEADING level=3>>Figure 23—Hardness Locations for Cover Pass Repair Procedure at Weld Centerline<<HEADING_END>>
<<PARAGRAPH>>3 / 64  in.
(1 mm)<<PARAGRAPH_END>>
<<PARAGRAPH>>5 / 64 LQí 1 / 64  in.
PPíPP<<PARAGRAPH_END>>
<<PARAGRAPH>>NOTE
Heat-affected zone (HAZ) hardness impressions must be entirely within the HAZ and located
as close as possible to the fusion boundary (between the weld metal and HAZ).<<PARAGRAPH_END>>
<<HEADING level=3>>Figure 24—Hardness Location for Back Weld Repair or Internal Partial Thickness Repair Procedure at
Weld Centerline<<HEADING_END>>
<<HEADING level=3>>10.3.7.4 Impact Tests<<HEADING_END>>
<<HEADING level=3>>10.3.7.4.1 General<<HEADING_END>>
<<PARAGRAPH>>When required by 10.3.3, Charpy impact testing shall be performed at locations in the weld as specified by the company.<<PARAGRAPH_END>>
<<HEADING level=3>>10.3.7.4.2 Preparation<<HEADING_END>>
<<PARAGRAPH>>For each repair procedure, both the weld metal and the HAZ shall be tested. Each test (of weld metal or HAZ) shall
consist of at least three valid specimen tests performed at or below the minimum design temperature. The exact size
of the specimens depends on the weld thickness but the largest possible size shall be selected. The specimens shall
be machined, notched, and tested in accordance with ASTM E23. The notch shall be oriented in the through-
thickness direction.<<PARAGRAPH_END>>
<<PAGE_END>>
<<PAGE_61>>
<<PARAGRAPH>>W ELDING   OF  P IPELINES   AND  R ELATED  F ACILITIES
53<<PARAGRAPH_END>>
<<PARAGRAPH>>2 mm -0/+0.5 mm<<PARAGRAPH_END>>
<<PARAGRAPH>>

<<PARAGRAPH_END>>
<<PARAGRAPH>><<PARAGRAPH_END>>
<<PARAGRAPH>>



<<PARAGRAPH_END>>
<<PARAGRAPH>><<PARAGRAPH_END>>
<<PARAGRAPH>>1 mm<<PARAGRAPH_END>>
<<PARAGRAPH>>NOTE
HAZ hardness impressions shall be entirely within the heat-affected zone and located as
close as possible to the fusion boundary (between the weld metal and heat-affected zone).<<PARAGRAPH_END>>
<<HEADING level=3>>Figure 25—Hardness Locations for Cover Pass Repair Procedure at Fusion Line<<HEADING_END>>
<<IMAGE_5>>
[Image 5 contains text: 2mm -0/+0.5mm
S gk
m]
<<IMAGE_6>>
[Image 6 contains text: 2mm -0/+0.5mm
S gk
m]
<<PARAGRAPH>>5 / 64 LQí 1 / 64  in.
PPíPP<<PARAGRAPH_END>>
<<PARAGRAPH>>3 / 64  in.
(1 mm)<<PARAGRAPH_END>>
<<PARAGRAPH>>NOTE
Heat-affected zone (HAZ) hardness impressions must be entirely within the HAZ and located
as close as possible to the fusion boundary (between the weld metal and HAZ).<<PARAGRAPH_END>>
<<HEADING level=3>>Figure 26—Hardness Locations for Partial Thickness Repair at Fusion Line<<HEADING_END>>
<<HEADING level=3>>10.3.7.4.3 Requirements<<HEADING_END>>
<<PARAGRAPH>>The minimum average value and minimum individual value of impact energy for each set of three specimens when
tested at the minimum design temperature shall not be less than the minimum values specified for qualification of the
production weld or as otherwise specified by the company.<<PARAGRAPH_END>>
<<HEADING level=3>>10.4 Repair Welder Qualification<<HEADING_END>>
<<HEADING level=3>>10.4.1 General<<HEADING_END>>
<<PARAGRAPH>>The repair weld shall be made by a qualified welder experienced in methods used for repair of a defective weld. The
welder shall be qualified according to the requirements of 6.2 or 6.3 in addition to the requirements of this section.<<PARAGRAPH_END>>
<<PARAGRAPH>>When a repair procedure is required by 10.2, a welder shall be qualified using the applicable qualified repair
procedure. Welders shall be qualified using a completed weld to make a repair weld following all the details of the
repair procedure. The repair weld shall be deposited in the fixed position on a segment of a full-circumference test
weld for each repair type to be qualified in the location(s) specified by the company. The repair weld shall be a
minimum of 8 in. (203 mm) in length to provide the necessary weld deposit for destructive testing. A single completed
weld may be used to qualify more than one type of repair.<<PARAGRAPH_END>>
<<PAGE_END>>
<<PAGE_62>>
<<PARAGRAPH>>54
API S TANDARD  1104<<PARAGRAPH_END>>
<<HEADING level=3>>Table 6—Repair Weld Maximum Hardness Values, HV10  a<<HEADING_END>>
<<HEADING level=3>>Weld Metal
Heat-affected Zone<<HEADING_END>>
<<HEADING level=3>>Hardness Location<<HEADING_END>>
<<HEADING level=3>>Root and
Midthickness
Cap
Root and
Midthickness
Cap<<HEADING_END>>
<<PARAGRAPH>>Sour service, any welding
process
Note b
Note b
Note b
Note b<<PARAGRAPH_END>>
<<PARAGRAPH>>Non-sour service, any
welding process
275  c
275
275
325<<PARAGRAPH_END>>
<<PARAGRAPH>>Non-sour service, low-
hydrogen welding process
275
275
350
350<<PARAGRAPH_END>>
<<PARAGRAPH>>NOTE  The company may specify other maximum hardness values.<<PARAGRAPH_END>>
<<PARAGRAPH>>a
A lower load may be used for t he narrow heat-affected zones in some welds made by mechanized or automatic processes.<<PARAGRAPH_END>>
<<PARAGRAPH>>b
For sour service, see applicable governing standard or specification document.<<PARAGRAPH_END>>
<<PARAGRAPH>>c
300 HV10 material 0.375 in. (9.5 mm) thick and above.<<PARAGRAPH_END>>
<<PARAGRAPH>>Details of the repair welder qualification shall be recorded and maintained with the complete results of the qualification
test for each type and location of repair to meet the requirements of 6.8.<<PARAGRAPH_END>>
<<HEADING level=3>>10.4.2 Testing of Repairs<<HEADING_END>>
<<PARAGRAPH>>For a repair welder qualification test weld, the repair weld shall meet the visual examination requirements of 6.4 and
10.3.7.2.<<PARAGRAPH_END>>
<<PARAGRAPH>>The destructive testing requirements in 6.5 are for qualification of a repair welder, except that test specimens shall be
cut from the joint at each individual repair area location for each type of repair. The total number of specimens and the
test to which each shall be submitted are shown in Table 7. As noted in Table 7, when wall thickness is over 0.500 in.
(12.7 mm), the side bend tests shall be substituted for face bend or root bend tests.<<PARAGRAPH_END>>
<<HEADING level=3>>Table 7—Type and Number of Butt Weld Test Specimens per Repair Type for Repair Welder Qualification<<HEADING_END>>
<<HEADING level=3>>Repair Type
Tensile
Strength
Nick Break  b
Root Bend
Face Bend
Side Bend
Total
(Minimum)<<HEADING_END>>
<<PARAGRAPH>>Full thickness
0
2
1  a
1  a
0
4<<PARAGRAPH_END>>
<<PARAGRAPH>>Internal partial
thickness
0
2
1  a
0
0
3<<PARAGRAPH_END>>
<<PARAGRAPH>>External partial
thickness
0
2
0
1  a
0
3<<PARAGRAPH_END>>
<<PARAGRAPH>>Cover pass
0
2
0
1  a
0
3<<PARAGRAPH_END>>
<<PARAGRAPH>>Back weld
0
2
1  a
0
0
3<<PARAGRAPH_END>>
<<PARAGRAPH>>a
Side bend tests are substituted for face bend or root bend tests when wall thickness is over 0.500 in. (12.7 mm).<<PARAGRAPH_END>>
<<PARAGRAPH>>b
One nick break specimen is taken at the transition between the repair weld end and original weld bead and the second nick break specimen
located at the midpoint of the repair weld deposit.<<PARAGRAPH_END>>
<<PARAGRAPH>>A welder who fails to pass the repair welder qualification test(s) shall be permitted to retest as described in 6.7.<<PARAGRAPH_END>>
<<TABLE_1>>
| Hardness Location                                                                                                       | Weld Metal   |        | Heat-affected Zone   |        |
|:------------------------------------------------------------------------------------------------------------------------|:-------------|:-------|:---------------------|:-------|
|                                                                                                                         | Root and     | Cap    | Root and             | Cap    |
|                                                                                                                         | Midthickness |        | Midthickness         |        |
| Sour service, any welding                                                                                               | Note b       | Note b | Note b               | Note b |
| process                                                                                                                 |              |        |                      |        |
| Non-sour service, any                                                                                                   | 275 c        | 275    | 275                  | 325    |
| welding process                                                                                                         |              |        |                      |        |
| Non-sour service, low-                                                                                                  | 275          | 275    | 350                  | 350    |
| hydrogen welding process                                                                                                |              |        |                      |        |
| NOTE The company may specify other maximum hardness values.                                                             |              |        |                      |        |
| a A lower load may be used for t he narrow heat-affected zones in some welds made by mechanized or automatic processes. |              |        |                      |        |
| b For sour service, see applicable governing standard or specification document.                                        |              |        |                      |        |
| c 300 HV10 material 0.375 in. (9.5 mm) thick and above.                                                                 |              |        |                      |        |
<<TABLE_END>>
<<TABLE_2>>
| Repair Type                                                                                                                                | Tensile    | Nick Break b   | Root Bend   | Face Bend   | Side Bend   | Total       |
|                                                                                                                                            | Strength   |                |             |             |             | (Minimum)   |
|:-------------------------------------------------------------------------------------------------------------------------------------------|:-----------|:---------------|:------------|:------------|:------------|:------------|
| Full thickness                                                                                                                             | 0          | 2              | 1 a         | 1 a         | 0           | 4           |
| Internal partial                                                                                                                           | 0          | 2              | 1 a         | 0           | 0           | 3           |
| thickness                                                                                                                                  |            |                |             |             |             |             |
| External partial                                                                                                                           | 0          | 2              | 0           | 1 a         | 0           | 3           |
| thickness                                                                                                                                  |            |                |             |             |             |             |
| Cover pass                                                                                                                                 | 0          | 2              | 0           | 1 a         | 0           | 3           |
| Back weld                                                                                                                                  | 0          | 2              | 1 a         | 0           | 0           | 3           |
| a Side bend tests are substituted for face bend or root bend tests when wall thickness is over 0.500 in. (12.7 mm).                        |            |                |             |             |             |             |
| b One nick break specimen is taken at the transition between the repair weld end and original weld bead and the second nick break specimen |            |                |             |             |             |             |
| located at the midpoint of the repair weld deposit.                                                                                        |            |                |             |             |             |             |
<<TABLE_END>>
<<PAGE_END>>
<<PAGE_63>>
<<PARAGRAPH>>W ELDING   OF  P IPELINES   AND  R ELATED  F ACILITIES
55<<PARAGRAPH_END>>
<<HEADING level=3>>10.4.3 Qualification Limits<<HEADING_END>>
<<PARAGRAPH>>A repair welder who has successfully completed the qualification test described in 10.4.3 shall be qualified within the
limits of the essential variables described below. If any of the following essential variables are changed, the repair
welder using a repair procedure shall be requalified:<<PARAGRAPH_END>>
<<PARAGRAPH>>a) any change from one repair type to another, except when changing from a full thickness repair to any partial
thickness repair;<<PARAGRAPH_END>>
<<PARAGRAPH>>b) a change in filler metal group (see Table 1);<<PARAGRAPH_END>>
<<PARAGRAPH>>c) an increase in depth of the repair area greater than two times the deposited repair weld thickness in the repair
welder qualification test;<<PARAGRAPH_END>>
<<PARAGRAPH>>d) a change in position from that for which the repair welder has already qualified (e.g. a change from flat to vertical
or a change from vertical to horizontal or vice versa), except overhead position qualifies for all positions.<<PARAGRAPH_END>>
<<HEADING level=3>>10.5 Supervision<<HEADING_END>>
