Repository: Viswazgummadi/RAG_P01

# Retrieval-Augmented Generation (RAG) System for Technical Document Analysis

## Overview
This project implements a Retrieval-Augmented Generation (RAG) system for analyzing technical documents, particularly standards and specifications. It integrates advanced NLP techniques, including document preprocessing, vector database creation, and fine-tuned language model inference, to generate accurate and context-aware responses to user queries.

### Vector Database Creation
- **Text Chunking:**
  - Implements `RecursiveCharacterTextSplitter` for content segmentation.
  - Optimizes chunk size and overlap for retrieval efficiency.
- **Embedding Generation:**

File: data/API/1/1.txt (part 7 of 11)
1
<<PARAGRAPH>>The repair shall be made under the supervision of an individual acceptable to the company who is experienced and
knowledgeable in methods and procedures used for repairs.<<PARAGRAPH_END>>
<<PARAGRAPH>>Inspection of repairs shall be performed as specified by the company. Welding inspection personnel shall meet the
requirements of 8.3.<<PARAGRAPH_END>>
<<PARAGRAPH>>Repairs shall be documented and maintained by the company.<<PARAGRAPH_END>>
<<HEADING level=3>>10.6 Acceptance Criteria<<HEADING_END>>
<<PARAGRAPH>>Repaired areas shall be inspected and evaluated by the same NDT methods previously used to determine a defect.
Visual inspection is considered adequate when the defect was rejected by visual means and repaired by grinding
without additional welding. NDT of a repair weld includes as a minimum the total repair area plus 10 % of the total
repair weld length, or 2 in. (50 mm); whichever is longer on each side of the repair area. Repairs shall be considered
acceptable when the repair area meets the standards of acceptability of Section 9 or more stringent acceptance
criteria specified by the company.<<PARAGRAPH_END>>
<<PARAGRAPH>>NOTE   A repair weld of a weld originally inspected and rejected using alternative acceptance criteria derived in accordance with
Annex A must be reinspected and meet the standards of acceptability of Section 9 or more stringent acceptance criteria as
specified by the company. Repair of the total length of defect(s) rejected by Annex A alternative acceptance criteria is required. A
partial length repair of a defect is prohibited.<<PARAGRAPH_END>>
<<HEADING level=3>>11 Procedures for Nondestructive Testing (NDT)<<HEADING_END>>
<<HEADING level=3>>11.1 Radiographic Test Methods<<HEADING_END>>
<<HEADING level=3>>11.1.1 General<<HEADING_END>>
<<PARAGRAPH>>Section 11.1 presents the requirements for producing radiographic images on film or other media through the use of X-
rays or gamma rays. A detailed procedure for the production of images shall be established and recorded. Radiographic
film produced by the use of this procedure shall have the density (see 11.1.10), clarity, and contrast required by this
standard. Images produced by other systems shall have the requisite sensitivity to define clearly the essential wire
diameter of the proper image quality indicator (IQI). The following criteria shall be used to evaluate images:<<PARAGRAPH_END>>
<<PARAGRAPH>>a) an acceptable image quality that is free from fog and from processing irregularities that could mask the image of
actual imperfections,<<PARAGRAPH_END>>
<<PAGE_END>>
<<PAGE_64>>
<<PARAGRAPH>>56
API S TANDARD  1104<<PARAGRAPH_END>>
<<PARAGRAPH>>b) the prescribed IQI and the essential wire diameter,<<PARAGRAPH_END>>
<<PARAGRAPH>>c) a satisfactory identification system,<<PARAGRAPH_END>>
<<PARAGRAPH>>d) an acceptable technique and setup,<<PARAGRAPH_END>>
<<PARAGRAPH>>e) compatibility with acceptance standards.<<PARAGRAPH_END>>
<<PARAGRAPH>>All requirements that refer to the quality of the resulting images shall apply equally to X-rays and gamma rays. The
use of radiographic testing and the frequency of its use shall be at the option of the company.<<PARAGRAPH_END>>
<<PARAGRAPH>>The company and the radiographic contractor should agree on the radiographic procedure or procedures to be used
prior to the performance of production radiography. The company shall require the contractor to demonstrate that the
proposed procedures produce acceptable images and shall require the contractor to use such procedures for
production radiography.<<PARAGRAPH_END>>
<<HEADING level=3>>11.1.2 Details of Procedure<<HEADING_END>>
<<HEADING level=3>>11.1.2.1 General<<HEADING_END>>
<<PARAGRAPH>>The details of each radiographic procedure shall be recorded. A copy of the record shall be furnished to the company
for its records. The record may be in the form of writing, a sketch, or both. As a minimum, each procedure shall
include the applicable details listed in 11.1.2.2 and 11.1.2.3.<<PARAGRAPH_END>>
<<HEADING level=3>>11.1.2.2 Film Radiography<<HEADING_END>>
<<PARAGRAPH>>As a minimum, the procedure for film radiography shall include the following details.<<PARAGRAPH_END>>
<<PARAGRAPH>>a) Radiation source—The type of radiation source, the size of the effective source or focal spot, and the voltage
rating of the X-ray equipment.<<PARAGRAPH_END>>
<<PARAGRAPH>>b) Intensifying screens—The type and placement of the screens and, if lead is used, their thickness.<<PARAGRAPH_END>>
<<PARAGRAPH>>c) Film—The film brand or type or both and the number of film in the holder or cassette. For multiple-film techniques,
the way in which the film is to be viewed shall be specified.<<PARAGRAPH_END>>
<<PARAGRAPH>>d) Exposure geometry—Whether single-wall exposure for single-wall viewing (SWE/SWV), double-wall exposure for
single-wall viewing (DWE/SWV), or double-wall exposure for double-wall viewing (DWE/DWV); the distance from
the source or focal spot to the film; the relative positions of the film, weld, source, IQIs, and interval or reference
markers; and the number of exposures required for radiography of a complete weld.<<PARAGRAPH_END>>
<<PARAGRAPH>>e) Exposure conditions—Whether milliampere or curie minutes, the X-ray voltage or the input voltage and
amperage, and the exposure time.<<PARAGRAPH_END>>
<<PARAGRAPH>>f)
Processing—Whether automatic or manual; the time and temperature for development and the time for stop bath
or rinsing, fixing, and washing; and drying details.<<PARAGRAPH_END>>
<<PARAGRAPH>>g) Materials—The type and thickness range of material for which the procedure is suitable.<<PARAGRAPH_END>>
<<PARAGRAPH>>h) IQIs—The type of material, identifying ASTM or ISO set, and essential wire diameter.<<PARAGRAPH_END>>
<<PARAGRAPH>>i)
Heat shields—Material, thickness, and the distance from the film side of the heat shield to the pipe surface.<<PARAGRAPH_END>>
<<PAGE_END>>
<<PAGE_65>>
<<PARAGRAPH>>W ELDING   OF  P IPELINES   AND  R ELATED  F ACILITIES
57<<PARAGRAPH_END>>
<<HEADING level=3>>11.1.2.3 Other Imaging Media<<HEADING_END>>
<<PARAGRAPH>>As a minimum, the procedure for radiography using imaging media other than film shall include the following details.<<PARAGRAPH_END>>
<<PARAGRAPH>>a) Radiation source—The type of radiation source, the size of the effective source or focal spot, and the voltage
rating of the X-ray equipment.<<PARAGRAPH_END>>
<<PARAGRAPH>>b) The image collection system used.<<PARAGRAPH_END>>
<<PARAGRAPH>>c) The image processing system used.<<PARAGRAPH_END>>
<<PARAGRAPH>>d) The image viewing system used.<<PARAGRAPH_END>>
<<PARAGRAPH>>e) The image storage system used.<<PARAGRAPH_END>>
<<PARAGRAPH>>f)
Exposure geometry—Whether SWE/SWV, DWE/SWV, or DWE/DWV; whether in motion or still imaging; the
scanning speed for in motion imaging; the distance from the source or focal spot to the imager surface; the relative
positions of the imager surface, weld, source, IQIs, and the intervals or reference markers; the amount of
geometric magnification; the total magnification used for viewing; and the number of images required for
radiography of a complete weld.<<PARAGRAPH_END>>
<<PARAGRAPH>>g) Exposure conditions—Whether milliampere or curie minutes, the X-ray voltage or the input voltage and
amperage, and when applicable, the exposure time.<<PARAGRAPH_END>>
<<PARAGRAPH>>h) Materials—The type and thickness range of material for which the procedure is suitable.<<PARAGRAPH_END>>
<<PARAGRAPH>>i)
IQIs—The type of material, identifying ASTM or ISO set, and essential wire diameter.<<PARAGRAPH_END>>
<<PARAGRAPH>>j)
Heat shields—Material, thickness, and the distance from the imaging side of the heat shield to the pipe surface.<<PARAGRAPH_END>>
<<HEADING level=3>>11.1.3 Exposure Geometry<<HEADING_END>>
<<HEADING level=3>>11.1.3.1 Film Radiography<<HEADING_END>>
<<PARAGRAPH>>When a radiographic source is centered in the pipe for exposing a butt weld, one exposure is adequate for the
radiographic testing of the complete weld (SWE/SWV). When the radiographic source is outside but not more than  1 / 2  in.
(13 mm) from the weld surface, at least three exposures separated by 120° shall be made for the radiographic testing of
a complete weld (DWE/SWV). When the radiographic source is outside and more than  1 / 2  in. (13 mm) from the weld
surface, at least four exposures separated by 90° shall be made for the radiographic testing of a complete weld (DWE/
SWV). When the OD of the piping containing the weld is 3.500 in. (88.9 mm) or less, a DWE/DWV procedure may be
used. When this procedure is used and the radiation beam is offset so that the source-side and film-side portions of the
weld do not overlap in the areas of the radiograph being evaluated, at least two exposures separated by 90° shall be
made for the radiographic testing of a complete weld. When the source-side and film-side portions of the weld are
superimposed, at least three exposures separated by 60° shall be made for the radiographic testing of a complete weld.<<PARAGRAPH_END>>
<<PARAGRAPH>>When smaller diameter, thicker wall pipe is radiographed, additional exposures should be made to minimize the
distortion of imperfection images at the ends of the radiographs.<<PARAGRAPH_END>>
<<PARAGRAPH>>The minimum distance between the source or focal spot and the source side of the object being radiographed shall
be determined by the following formula (using constant units of measurement):<<PARAGRAPH_END>>
<<PARAGRAPH>>D
St k
=<<PARAGRAPH_END>>
<<PAGE_END>>
<<PAGE_66>>
<<PARAGRAPH>>58
API S TANDARD  1104<<PARAGRAPH_END>>
<<PARAGRAPH>>where<<PARAGRAPH_END>>
<<PARAGRAPH>>D
is the minimum distance, in inches (mm), between the source or focal spot and the source side of the object
being radiographed;<<PARAGRAPH_END>>
<<PARAGRAPH>>S
is the size, in inches (mm), of the effective source or focal spot;<<PARAGRAPH_END>>
<<PARAGRAPH>>t
is the thickness of the weld, in inches (mm), including reinforcement, plus the distance between the film side
of the weld and the film;<<PARAGRAPH_END>>
<<PARAGRAPH>>k
is the geometric unsharpness factor.<<PARAGRAPH_END>>
<<PARAGRAPH>>When  t  is determined for SWE/SWV and DWE/SWV procedures, the thickness of the single wall and its weld
reinforcement shall be used. When  t  is determined for DWE/DWV procedures, the OD of the weld (i.e. the OD of the
pipe plus twice the average height of the weld crown) shall be used;  k  is defined as 0.02 in. (0.5 mm) for material with
a thickness of less than or equal to 2.000 in. (50.8 mm).<<PARAGRAPH_END>>
<<HEADING level=3>>11.1.3.2 Other Imaging Media<<HEADING_END>>
<<PARAGRAPH>>For in-motion imaging, the exposure geometry shall be evaluated at the maximum scanning speed to be used during
the radiographic testing of the complete weld.<<PARAGRAPH_END>>
<<HEADING level=3>>11.1.4 Type of IQIs<<HEADING_END>>
<<PARAGRAPH>>IQIs shall conform to the requirements of either ASTM E747 or ISO 19232-1 wire IQI. The company shall define
which type of IQI (ASTM or ISO) is to be used. The IQI shall be made of a material that is radiographically similar to
the material being welded.<<PARAGRAPH_END>>
<<HEADING level=3>>11.1.5 Selection of IQIs<<HEADING_END>>
<<PARAGRAPH>>The IQI shall consist of either a series of six (6) wires for ASTM E747 wire type or a series of seven (7) wires for ISO
19232-1 wire type IQI, arranged in order of increasing diameter. The essential wire diameter to be used, based on the
thickness of the weld is shown in Table 8 for ASTM E747 wire type IQI and Table 9 for ISO 19232-1 wire type IQI. At
the option of the company, smaller wire diameter IQI than those specified above may be used, provided the required
radiographic sensitivity is obtained. The radiographic images of the IQI identifying style number and ASTM set letter
or ISO designation shall appear clearly. The image of the essential wire diameter shall appear clearly across the
entire area of interest.<<PARAGRAPH_END>>
<<PARAGRAPH>>NOTE   For purposes of IQI selection, when the SWE/SWV or DWE/SWV technique is used, the thickness of the weld means
specified wall thickness plus the weld reinforcement (internal plus external combined). When the "elliptical" DWE/DWV technique
is used, the thickness of the weld means twice the specified wall thickness plus the single weld reinforcement (internal plus
external combined). When the “superimposed” DWE/DWV technique is used, the thickness of the weld means twice the specified
wall thickness plus twice the weld reinforcement (internal plus external combined).<<PARAGRAPH_END>>
<<HEADING level=3>>Table 8—Weld Thickness vs Diameter of ASTM E747 Wire Type IQI<<HEADING_END>>
<<HEADING level=3>>Weld Thickness
Essential Wire Diameter<<HEADING_END>>
<<HEADING level=3>>ASTM Set Letter
in.
mm
in.
mm<<HEADING_END>>
<<PARAGRAPH>>0 to 0.250
0 to 6.4
0.008
0.20
A<<PARAGRAPH_END>>
<<PARAGRAPH>>>0.250 to 0.375
>6.4 to 9.5
0.010
0.25
A or B<<PARAGRAPH_END>>
<<PARAGRAPH>>>0.375 to 0.500
>9.5 to 12.7
0.013
0.33
B<<PARAGRAPH_END>>
<<PARAGRAPH>>>0.500 to 0.750
>12.7 to 19.1
0.016
0.41
B<<PARAGRAPH_END>>
<<PARAGRAPH>>>0.750 to 1.000
>19.1 to 25.4
0.020
0.51
B<<PARAGRAPH_END>>
<<PARAGRAPH>>>1.000 to 2.000
>25.4 to 50.8
0.025
0.64
B<<PARAGRAPH_END>>
<<TABLE_1>>
| Weld Thickness   |               | Essential Wire Diameter   |      | ASTM Set Letter   |
|:-----------------|:--------------|:--------------------------|:-----|:------------------|
| in.              | mm            | in.                       | mm   |                   |
| 0 to 0.250       | 0 to 6.4      | 0.008                     | 0.20 | A                 |
| >0.250 to 0.375  | >6.4 to 9.5   | 0.010                     | 0.25 | A or B            |
| >0.375 to 0.500  | >9.5 to 12.7  | 0.013                     | 0.33 | B                 |
| >0.500 to 0.750  | >12.7 to 19.1 | 0.016                     | 0.41 | B                 |
| >0.750 to 1.000  | >19.1 to 25.4 | 0.020                     | 0.51 | B                 |
| >1.000 to 2.000  | >25.4 to 50.8 | 0.025                     | 0.64 | B                 |
<<TABLE_END>>
<<PAGE_END>>
<<PAGE_67>>
<<PARAGRAPH>>W ELDING   OF  P IPELINES   AND  R ELATED  F ACILITIES
59<<PARAGRAPH_END>>
<<HEADING level=3>>Table 9—Weld Thickness vs Diameter of ISO Wire Type IQI<<HEADING_END>>
<<HEADING level=3>>Weld Thickness
Essential Wire Diameter<<HEADING_END>>
<<HEADING level=3>>Wire Identity
in.
mm
in.
mm<<HEADING_END>>
<<PARAGRAPH>>0 to 0.250
0 to 6.4
0.008
0.20
13<<PARAGRAPH_END>>
<<PARAGRAPH>>>0.250 to 0.375
>6.4 to 9.5
0.010
0.25
12<<PARAGRAPH_END>>
<<PARAGRAPH>>>0.375 to 0.500
>9.5 to 12.7
0.013
0.33
11<<PARAGRAPH_END>>
<<PARAGRAPH>>>0.500 to 0.750
>12.7 to 19.1
0.016
0.41
10<<PARAGRAPH_END>>
<<PARAGRAPH>>>0.750 to 1.000
>19.1 to 25.4
0.020
0.51
9<<PARAGRAPH_END>>
<<PARAGRAPH>>>1.000 to 2.000
>25.4 to 50.8
0.025
0.64
8<<PARAGRAPH_END>>
<<HEADING level=3>>11.1.6 Placement of IQIs<<HEADING_END>>
<<HEADING level=3>>11.1.6.1 Film<<HEADING_END>>
<<PARAGRAPH>>The IQIs shall be placed as follows.<<PARAGRAPH_END>>
<<PARAGRAPH>>a) When a complete weld is radiographed in a single exposure using a source inside the piping, at least four IQIs
placed across the weld and spaced approximately equally around the circumference shall be used. For the DWE/
DWV procedure, one IQI shall be placed on the source side of the pipe and across the weld so that the essential
wire image is superimposed onto the weld images. For the DWE/SWV or SWE/SWV procedures requiring
multiple exposures or multiple films for complete inspection of the weld, and where the length of film to be
interpreted is greater than 5 in. (130 mm), two IQIs placed across the weld and located on the film side shall be
used. One shall be within 1 in. (25 mm) of the end of the film length to be interpreted and the other shall be at the
center of the film. When the film length to be interpreted is 5 in. (130 mm) or less, one IQI shall be placed on the
film side, across the weld and located at the center of the length to be interpreted. When a repaired weld is
radiographed, an additional IQI shall be placed across each repaired area.<<PARAGRAPH_END>>
<<PARAGRAPH>>b) When it is not practical to place an IQI on the weld due to weld configuration or size, the IQI may be placed on a
separate block. Separate blocks shall be made of the same or radiographically similar material and may be used
to facilitate IQI positioning. The thickness of the separate block material should be the same as the thickness of
the weld.<<PARAGRAPH_END>>
<<PARAGRAPH>>c) Heat shields—IQI may be placed on a heat shield rather than in contact with the pipe, provided that the
acceptability of such IQI placement is demonstrated during procedure qualification.<<PARAGRAPH_END>>
<<HEADING level=3>>11.1.6.2 Other Imaging Media<<HEADING_END>>
<<PARAGRAPH>>For imaging media other than film, IQI placement shall be the same as that required by 11.1.6.1. The IQI may be
placed above the surface of the pipe or held in position between the surface of the pipe and the imager by a fixture
attached to the imager or scanning device. Acceptability of such IQI placement shall be demonstrated during
procedure qualification.<<PARAGRAPH_END>>
<<HEADING level=3>>11.1.7 Production Radiography<<HEADING_END>>
<<PARAGRAPH>>Only Level II or III radiographers shall interpret the radiographic images of production welds. Radiographers shall
report to the company all defects observed in the images unless the company requires that all imperfections observed
be reported. The radiographer shall indicate whether the weld meets the requirements of Section 9. The company
shall determine the final disposition of the weld.<<PARAGRAPH_END>>
<<TABLE_1>>
| Weld Thickness   |               | Essential Wire Diameter   |      | Wire Identity   |
|:-----------------|:--------------|:--------------------------|:-----|:----------------|
| in.              | mm            | in.                       | mm   |                 |
| 0 to 0.250       | 0 to 6.4      | 0.008                     | 0.20 | 13              |
| >0.250 to 0.375  | >6.4 to 9.5   | 0.010                     | 0.25 | 12              |
| >0.375 to 0.500  | >9.5 to 12.7  | 0.013                     | 0.33 | 11              |
| >0.500 to 0.750  | >12.7 to 19.1 | 0.016                     | 0.41 | 10              |
| >0.750 to 1.000  | >19.1 to 25.4 | 0.020                     | 0.51 | 9               |
| >1.000 to 2.000  | >25.4 to 50.8 | 0.025                     | 0.64 | 8               |
<<TABLE_END>>
<<PAGE_END>>
<<PAGE_68>>
<<PARAGRAPH>>60
API S TANDARD  1104<<PARAGRAPH_END>>
<<HEADING level=3>>11.1.8 Identification of Images<<HEADING_END>>
<<PARAGRAPH>>Images shall be clearly identified by the use of lead numbers, lead letters, markers, or other identification so that the
proper weld and any imperfections in it can be quickly and accurately located. The company may specify the
identification procedure to be used. Whenever more than one image is used to inspect a weld, identification markers
shall appear on each image and adjacent images shall overlap. The last reference marker on each end of the image
shall appear on the appropriate adjacent images in a way that establishes that no part of the weld has been omitted.<<PARAGRAPH_END>>
<<HEADING level=3>>11.1.9 Storage of Film and Other Imaging Media<<HEADING_END>>
<<HEADING level=3>>11.1.9.1 Film<<HEADING_END>>
<<PARAGRAPH>>All unexposed films shall be stored in a clean, dry place where the conditions will not detrimentally affect the
emulsion. If any question arises about the condition of the unexposed film, sheets from the front and back of each
package or a length of film equal to the circumference of each original roll shall be processed in the normal manner
without exposure to light or radiation. If the processed film shows fog, the entire box or roll from which the test film
was removed shall be discarded, unless additional tests prove that the remaining film in the box or roll is free from
preexposure fog exceeding 0.30 H&D transmitted density for transparent-based film or 0.05 H&D reflected density for
opaque-based film.<<PARAGRAPH_END>>
<<PARAGRAPH>>NOTE   H&D refers to the Hurter-Driffield method of defining quantitative blackening of the film. (Ferdinand Hurter and Vero
Charles Driffield, “Photochemical Investigations and a New Method of Determination of the Sensitiveness of Photographic Plates,”
J. Soc. Chem. Ind. , May 31, 1890.)<<PARAGRAPH_END>>
<<HEADING level=3>>11.1.9.2 Other Imaging Media<<HEADING_END>>
<<PARAGRAPH>>Imaging media other than film shall be stored in strict accordance with the manufacturer’s recommendations.<<PARAGRAPH_END>>
<<HEADING level=3>>11.1.10 Film Density<<HEADING_END>>
<<HEADING level=3>>11.1.10.1 General<<HEADING_END>>
<<PARAGRAPH>>Except for small localized areas caused by irregular weld configurations, the transmitted H&D density in the area of
interest of transparent-based film shall not be less than 1.8 or greater than 4.0. The reflected H&D density for opaque-
based film shall not be less than 0.5 nor greater than 1.5. Transmitted H&D densities through small localized areas
may exceed these limits; however, minimum densities shall not be less than 1.5 and maximum densities shall not
exceed 4.2; reflected H&D density shall not be less than 0.25 and shall not exceed 1.8.<<PARAGRAPH_END>>
<<PARAGRAPH>>NOTE   H&D refers to the Hurter-Driffield method of defining quantitative blackening of the film. (Ferdinand Hurter and Vero
Charles Driffield, “Photochemical Investigations and a New Method of Determination of the Sensitiveness of Photographic Plates,”
J. Soc. Chem. Ind. , May 31, 1890.)<<PARAGRAPH_END>>
<<HEADING level=3>>11.1.10.2 Film Viewing Equipment<<HEADING_END>>
<<PARAGRAPH>>The viewing equipment (illuminator) shall be of the variable high intensity type and shall be capable of viewing film
densities within the range specified in 11.1.10.1. It shall be equipped to prevent light, coming from around the outer
edge of the radiograph or through low density portions of the radiograph, from interfering with interpretations.<<PARAGRAPH_END>>
<<HEADING level=3>>11.1.10.3 Film Viewing Facilities<<HEADING_END>>
<<PARAGRAPH>>Viewing facilities shall provide subdued background lighting of an intensity that will not cause troublesome reflections,
shadows, or glare on the radiograph.<<PARAGRAPH_END>>
<<PAGE_END>>
<<PAGE_69>>
<<PARAGRAPH>>W ELDING   OF  P IPELINES   AND  R ELATED  F ACILITIES
61<<PARAGRAPH_END>>
<<HEADING level=3>>11.1.10.4 Image Processing<<HEADING_END>>
<<PARAGRAPH>>When requested by the company, film or other imaging media shall be processed, handled, and stored so that the
images are interpretable for at least three years after they are produced.<<PARAGRAPH_END>>
<<HEADING level=3>>11.1.10.5 Image Processing Area<<HEADING_END>>
<<PARAGRAPH>>The image processing area and all accessories shall be kept clean at all times.<<PARAGRAPH_END>>
<<HEADING level=3>>11.1.10.6 Radiation Protection<<HEADING_END>>
<<PARAGRAPH>>The radiographer shall be responsible for the protection and monitoring of every person working with or near radiation
sources. The protection and monitoring shall comply with applicable federal, state, and local regulations.<<PARAGRAPH_END>>
<<HEADING level=3>>11.2 Magnetic Particle Test Method<<HEADING_END>>
<<PARAGRAPH>>When magnetic particle testing is specified by the company, a detailed written procedure for magnetic particle testing
shall be established that meets the requirements of ASTM E709. The company and the NDT contractor should agree
on the magnetic particle testing procedure or procedures prior to the performance of production testing.<<PARAGRAPH_END>>
<<PARAGRAPH>>The company shall require the contractor to demonstrate that the proposed procedures will produce acceptable
results and shall require the contractor to use such procedures for production testing.<<PARAGRAPH_END>>
<<HEADING level=3>>11.3 Liquid Penetrant Test Method<<HEADING_END>>
<<PARAGRAPH>>When liquid penetrant testing is specified by the company, a detailed written procedure for liquid penetrant testing
shall be established that meets the requirements of ASTM E165. The company and the NDT contractor should agree
on the liquid penetrant testing procedure or procedures prior to the performance of production testing.<<PARAGRAPH_END>>
<<PARAGRAPH>>The company shall require the contractor to demonstrate that the proposed procedures will produce acceptable
results and shall require the contractor to use such procedures for production testing.<<PARAGRAPH_END>>
<<HEADING level=3>>11.4 Ultrasonic Test Methods<<HEADING_END>>
<<HEADING level=3>>11.4.1 General<<HEADING_END>>
<<PARAGRAPH>>When ultrasonic testing is specified by the company for the inspection of new and/or in-service circumferential butt
welds, the requirements of this section shall apply. A detailed procedure for use of the individual ultrasonic techniques
shall be established and recorded. The use of ultrasonic testing and the scope of its use shall be at the option of the
company.<<PARAGRAPH_END>>
<<PARAGRAPH>>The company and the ultrasonic contractor should agree on the ultrasonic procedures before the performance of
production testing. The company shall require the ultrasonic contractor to demonstrate the proposed procedures to
produce acceptable and accurate results and shall require the contractor to use such procedures for production
testing.<<PARAGRAPH_END>>
<<PARAGRAPH>>Caution is advised when this method is applied to in-service weld inspection due to potential parent material and
surface imperfections that can interfere with the use of the ultrasonic technique.<<PARAGRAPH_END>>
<<PARAGRAPH>>All surfaces to be ultrasonically scanned shall be in the uncoated condition. For new construction projects, the coating
cutback (bare pipe length) at pipe ends necessary for ultrasonic scanning should be specified prior to the pipe being
coated. Pipe seams should be ground flush with the pipe surface for the distance necessary for ultrasonic scanning.<<PARAGRAPH_END>>
<<PAGE_END>>
<<PAGE_70>>
<<PARAGRAPH>>62
API S TANDARD  1104<<PARAGRAPH_END>>
<<HEADING level=3>>11.4.2 Details of Procedure<<HEADING_END>>
<<HEADING level=3>>11.4.2.1 General<<HEADING_END>>
<<PARAGRAPH>>The details of each ultrasonic procedure shall be recorded. A copy of the record shall be furnished to the company for
its records. The record shall be in the form of both writing and sketches. As a minimum, each procedure shall include
the applicable details listed in 11.4.2.2.<<PARAGRAPH_END>>
<<HEADING level=3>>11.4.2.2 Ultrasonic Procedure<<HEADING_END>>
<<PARAGRAPH>>As a minimum the procedure for ultrasonic testing of welds shall include the following specific application details.<<PARAGRAPH_END>>
<<PARAGRAPH>>a) Type of welds to be tested, joint preparation dimensions, and welding processes.<<PARAGRAPH_END>>
<<PARAGRAPH>>b) Material type (i.e. size, grade, thickness, process of manufacturing per API 5L).<<PARAGRAPH_END>>
<<PARAGRAPH>>c) Scanning surface preparation/condition.<<PARAGRAPH_END>>
<<PARAGRAPH>>d) Stage at which examination is to be performed.<<PARAGRAPH_END>>
<<PARAGRAPH>>e) Ultrasonic instrument/system and probes (i.e. manufacturer, type, size, etc.).<<PARAGRAPH_END>>
<<PARAGRAPH>>f)
Automatic or manual.<<PARAGRAPH_END>>
<<PARAGRAPH>>g) Couplant.<<PARAGRAPH_END>>
<<PARAGRAPH>>h) Testing technique:<<PARAGRAPH_END>>
<<PARAGRAPH>>1) angles,<<PARAGRAPH_END>>
<<PARAGRAPH>>2) frequencies (MHz),<<PARAGRAPH_END>>
<<PARAGRAPH>>3) temperatures and ranges,<<PARAGRAPH_END>>
<<PARAGRAPH>>4) scanning patterns and speeds,<<PARAGRAPH_END>>
<<PARAGRAPH>>5) reference datum and location markers (i.e. root face and circumferential locations).<<PARAGRAPH_END>>
<<PARAGRAPH>>i)
Reference standards—detail sketches showing plan view and cross-section view dimensions of production
material reference standard blocks and all reference reflectors.<<PARAGRAPH_END>>
<<PARAGRAPH>>j)
Calibration requirements—the interval at which calibration of the instrument or system is required, the sequence
of setup calibration prior to inspecting welds, including all standard calibration blocks to be used, the reference
sensitivity reflectors to be used, the reference sensitivity-level setting [i.e. distance amplitude correction (DAC) or
time-corrected gain (TCG)], and the intervals for verification of calibration settings.<<PARAGRAPH_END>>
<<PARAGRAPH>>k) Scanning level—the sensitivity setting in decibels (dB) to be added to the reference sensitivity for scanning.<<PARAGRAPH_END>>
<<PARAGRAPH>>l)
Evaluation level—the level or height of echoes detected during scanning at which further evaluation is required
and any sensitivity adjustment to be made before evaluating for acceptance or rejection.<<PARAGRAPH_END>>
<<PARAGRAPH>>m) Recording of results—type of record (e.g. sketch, thermal printer, compact disc, etc.) and whether all reflectors or
only unacceptable reflectors will be recorded.<<PARAGRAPH_END>>
<<PARAGRAPH>>n) Ultrasonic examination report—an example of the examination reports.<<PARAGRAPH_END>>
<<PAGE_END>>
<<PAGE_71>>
<<PARAGRAPH>>W ELDING   OF  P IPELINES   AND  R ELATED  F ACILITIES
63<<PARAGRAPH_END>>
<<HEADING level=3>>11.4.3 Ultrasonic Testing Personnel Requirements<<HEADING_END>>
<<PARAGRAPH>>An NDT Level III in the ultrasonic method shall develop the application technique and prepare and approve the testing
procedure. Only Level II or III certified personnel shall calibrate equipment and interpret the test results. NDT Level II
or III personnel in ultrasonics shall perform the test and evaluate the results per the acceptance/rejection criteria.<<PARAGRAPH_END>>
<<PARAGRAPH>>The ultrasonic testing personnel shall perform examinations in accordance with qualified and approved procedures
(see 11.4.4). Personnel responsible for testing shall be capable of determining the acceptability of circumferential butt
welds in accordance with the acceptance criteria as listed in 9.6.<<PARAGRAPH_END>>
<<PARAGRAPH>>The company has the right, at any time, to require personnel to demonstrate their capabilities to perform to the
requirements of the qualified procedure.<<PARAGRAPH_END>>
<<HEADING level=3>>11.4.4 Demonstration of the Testing Procedure<<HEADING_END>>
<<PARAGRAPH>>Prior to final written approval, the company shall require the contractor to demonstrate the application of the
procedure and ultrasonic systems. A procedure demonstration report shall be generated and the results documented
prior to use on actual field welds. The demonstration process shall be as follows.<<PARAGRAPH_END>>
<<PARAGRAPH>>a) Welds containing defects and acceptable imperfections shall be prepared from actual production pipe material
samples utilizing an approved welding procedure specification. Changes in wall thickness, bevel design, acoustic
velocity, welding process, repair welds, and other variables that can have an effect on the detectability and
resolution of the system shall require additional demonstration welds from other corresponding approved welding
procedures. Welder qualification welds may be used.<<PARAGRAPH_END>>
<<PARAGRAPH>>b) Radiographs shall be made of the welds and the results documented.<<PARAGRAPH_END>>
<<PARAGRAPH>>c) The ultrasonic testing procedure shall be applied, within the detailed temperature ranges, and the results
documented and compared with the radiographs.<<PARAGRAPH_END>>
<<PARAGRAPH>>d) Differences in detection results shall be documented. (Differences in detectability and resolution between
ultrasonics and radiography shall be noted.) If required by the company, destructive testing of the weld sample
shall be made to discover or confirm the results.<<PARAGRAPH_END>>
<<PARAGRAPH>>e) Use of the ultrasonic testing procedure on production welding shall be based on the capability of the implemented
ultrasonic testing method/technique/systems to:<<PARAGRAPH_END>>
<<PARAGRAPH>>1) circumferentially locate,<<PARAGRAPH_END>>
<<PARAGRAPH>>2) size for length,<<PARAGRAPH_END>>
<<PARAGRAPH>>3) determine depth from OD surface, and<<PARAGRAPH_END>>
<<PARAGRAPH>>4) axially (weld cross section) locate required imperfections/defects in the test samples.<<PARAGRAPH_END>>
<<PARAGRAPH>>In addition, the procedure shall accurately determine the acceptability of welds in accordance with the criteria listed in
9.6 and 11.4.7.<<PARAGRAPH_END>>
<<HEADING level=3>>11.4.5 API Sensitivity Reference Standard<<HEADING_END>>
<<PARAGRAPH>>Manual ultrasonic testing sensitivity shall be based on a two or three point reference level (i.e. DAC or TCG) derived
from an N10 notch introduced into a sample of the pipe to be inspected (see Figure 27 and Figure 28). The highest
point of the DAC/TCG shall not be less than 80 % of full screen height. The reference standard shall also be used to
determine the actual sound beam velocity, refracted angle, and sound path distance in the pipe material to be<<PARAGRAPH_END>>
<<PAGE_END>>
<<PAGE_72>>
<<PARAGRAPH>>64
API S TANDARD  1104<<PARAGRAPH_END>>
<<PARAGRAPH>>inspected. Unknown velocity and refracted angle shall be determined when welds in pipe of different chemistry
specifications, wall thickness, diameter or from more than one pipe and rolling or piercing manufacturer are to be
inspected. This may be accomplished by using two probes of the same nominal angle and frequency with the probes
directed toward one another (see Figure 29). When a difference is noted in velocity, angle, or sound path distance,
another reference standard shall be made from the different pipe material.<<PARAGRAPH_END>>
<<PARAGRAPH>>N
B<<PARAGRAPH_END>>
<<PARAGRAPH>>t<<PARAGRAPH_END>>
<<HEADING level=3>>Notch Block Side View<<HEADING_END>>
<<PARAGRAPH>>N
A
C<<PARAGRAPH_END>>
<<PARAGRAPH>>D
E<<PARAGRAPH_END>>
<<HEADING level=3>>End View<<HEADING_END>>
<<PARAGRAPH>>E<<PARAGRAPH_END>>
<<PARAGRAPH>>R 2<<PARAGRAPH_END>>
<<PARAGRAPH>>R 3<<PARAGRAPH_END>>
<<PARAGRAPH>>R 1<<PARAGRAPH_END>>
<<PARAGRAPH>>Dimensions
t
Specified pipe wall thickness
N
Notch depth = 10 % T  ± 10 % of notch depth
A
2 in. (50 mm) minimum length
B
0.125 in. (3.2 mm) maximum notch width
C
11.35 T  + 2 in. (50 mm) minimum length
D
3.1 in. (80 mm) minimum width
E
1 in. (25 mm) minimum notch length
R 1
Outside radius of pipe
R 2
Radius of inside notch =  R 1 – 0.9 T<<PARAGRAPH_END>>
<<HEADING level=3>>Figure 27—Reference Block for Manual Ultrasonic Testing<<HEADING_END>>
<<PARAGRAPH>>A
B<<PARAGRAPH_END>>
<<PARAGRAPH>>Position the transducer in line with the outside notch at double the distance used
to peak up the inside notch (Position B). Verify that the outside notch echo peak is
at or near zero depth reading. This will establish that refracted angle and velocity
settings are sufficiently accurate.<<PARAGRAPH_END>>
<<HEADING level=3>>Figure 28—Establishing Distance, Refracted Angle, and Velocity<<HEADING_END>>
<<PARAGRAPH>>For automatic ultrasonic testing and when required by the company for manual ultrasonic testing, flat bottom holes
shall be machined into a sample of the pipe to be inspected. This sample shall be used as calibration reflectors in
addition to the N10 notches at the inside and outside surfaces. The diameter of each flat bottom hole should be
approximately equal to the thickness of one welding fill pass. The flat reflecting surface of each hole shall be installed<<PARAGRAPH_END>>
<<PAGE_END>>
<<PAGE_73>>
<<PARAGRAPH>>W ELDING   OF  P IPELINES   AND  R ELATED  F ACILITIES
65<<PARAGRAPH_END>>
<<PARAGRAPH>>Using two transducers of equal angle and frequency, one transmitting and the other receiving,
maximize (peak up) the echo received. Measure the surface distance between the transducer
exit points. Half the surface distance divided by measured wall thickness equals the refracted
angle tangent. Without changing instrument settings, repeat this process on pipe with unknown
velocity, refracted angle, and attenuation to determine any differences.<<PARAGRAPH_END>>
<<HEADING level=3>>Figure 29—Transfer Procedure<<HEADING_END>>
<<PARAGRAPH>>at the same angle and position as the weld joint preparation for each fill pass required by the welding procedure.
Additionally, planar reflectors or flat bottom holes shall be installed at the weld centerline position with their flat
reflecting surfaces vertical to the weld. All reflectors should be spaced apart so that no two will be within the beam
spread of one probe simultaneously.<<PARAGRAPH_END>>
<<PARAGRAPH>>For testing on other than new construction, a pipe sample of the same grade, wall thickness, and OD as the pipe to
be inspected shall be used to make the reference standard. A transfer technique using probes of the same nominal
angles and frequencies to be used for inspection shall be carried out to determine actual full skip distance, actual
refracted angle, and attenuation in the material to be inspected (see Figure 29).<<PARAGRAPH_END>>
<<HEADING level=3>>11.4.6 Parent Material Ultrasonic Testing<<HEADING_END>>
<<PARAGRAPH>>After completion of the circumferential butt weld, but prior to its ultrasonic testing, a compression wave test of the
parent material on both sides of the weld (minimum distance = 1.25, the longest surface skip distance to be used)
shall be performed. All interfering partial and full beam reflectors shall be noted (datum location and distance from the
weld edge) and recorded on the examination record.<<PARAGRAPH_END>>
<<PARAGRAPH>>The company may elect to waive this requirement in lieu of lamination checks performed by the mill.<<PARAGRAPH_END>>
<<HEADING level=3>>11.4.7 Scanning and Evaluation Level<<HEADING_END>>
<<HEADING level=3>>11.4.7.1 Parent Material Ultrasonic Testing<<HEADING_END>>
<<PARAGRAPH>>Manual compression wave testing of parent material shall be performed with the second backwall echo from the
reference standard (see Figure 27) adjusted to at least 80 % of full screen height.<<PARAGRAPH_END>>
<<PARAGRAPH>>Automatic ultrasonic testing of the parent material shall be performed by using the same calibration method and
evaluation level as that used for manual compression wave or by a different technique if demonstrated to be equal to
or better than the manual method.<<PARAGRAPH_END>>
<<HEADING level=3>>11.4.7.2 Manual Ultrasonic Weld Testing<<HEADING_END>>
<<PARAGRAPH>>Manual ultrasonic weld testing shall be performed at a scanning sensitivity of DAC/TCG reference sensitivity plus
6 dB minimum. All indications that exceed 50 % of DAC/TCG screen height shall be evaluated.<<PARAGRAPH_END>>
<<PARAGRAPH>>Evaluation sensitivity for manual ultrasonic weld testing should be DAC/TCG reference sensitivity plus 6 dB with an
evaluation level for all indications at 50 % of DAC/TCG screen height.<<PARAGRAPH_END>>
<<PAGE_END>>
<<PAGE_74>>
<<PARAGRAPH>>66
API S TANDARD  1104<<PARAGRAPH_END>>
<<PARAGRAPH>>After the reference sensitivity, scanning sensitivity, and evaluation sensitivity and levels have been established, they
shall be qualified and then incorporated into the final procedure and in the final qualification report.<<PARAGRAPH_END>>
<<HEADING level=3>>11.4.7.3 Automatic Ultrasonic Weld Testing<<HEADING_END>>
<<PARAGRAPH>>Automatic ultrasonic weld testing should be performed at a scanning sensitivity of 80 % screen height reference
sensitivity plus 4 dB when using the pulse-echo technique. Evaluation sensitivity should be the same as scanning
sensitivity.<<PARAGRAPH_END>>
<<PARAGRAPH>>Evaluation level screen height (recording threshold) should be 40 % of full screen height using the automated pulse-
echo technique.<<PARAGRAPH_END>>
<<PARAGRAPH>>Other automated techniques, reference reflectors, reference sensitivities, scanning sensitivities, evaluation
sensitivities, and evaluation levels may be used if demonstrated to be equivalent to the pulse-echo technique for the
detection and evaluation of weld imperfections.<<PARAGRAPH_END>>
<<HEADING level=3>>11.4.8 Production Ultrasonic Testing<<HEADING_END>>
