Repository: Viswazgummadi/RAG_P01

# Retrieval-Augmented Generation (RAG) System for Technical Document Analysis

## Overview
This project implements a Retrieval-Augmented Generation (RAG) system for analyzing technical documents, particularly standards and specifications. It integrates advanced NLP techniques, including document preprocessing, vector database creation, and fine-tuned language model inference, to generate accurate and context-aware responses to user queries.

### Vector Database Creation
- **Text Chunking:**
  - Implements `RecursiveCharacterTextSplitter` for content segmentation.
  - Optimizes chunk size and overlap for retrieval efficiency.
- **Embedding Generation:**

File: data/API/1/1.txt (part 9 of 11)
1
with the increased use of mechanized welding devices have resulted in higher and more uniform toughness and
ductility in most welds. At the same time, toughness values below 0.005 in. (0.13 mm) have been observed,
particularly with more stringent notching procedures of CTOD specimens than those in the prior versions of this
annex. Welds with CTOD toughness below 0.005 in. (0.13 mm) have shown to perform adequately when the
acceptance criteria are properly adjusted to account for the lower toughness. The acceptance criteria are revised so
that they are commensurate with the measured toughness and applied load levels.<<PARAGRAPH_END>>
<<PARAGRAPH>>This annex includes three options for the determination of acceptance limits of planar imperfections. In numerical
order, the options are increasingly complex in application but offer wider range of applicability. Option 1 provides the
simplest methodology. Option 2 allows for the full utilization of the toughness of the materials thus providing a more
accurate criterion but requires more calculation. The first two options were developed with a single set of underlying
procedures but are limited to applications with a low to moderate fatigue loading as described in A.2.2.1. 7  Option 3 is
provided primarily for those cases where fatigue loading exceeds the limit established for the first two options.
Option 3 is not prescriptive, and its consistency could be significantly less than Options 1 and 2. Option 3 should only
be exercised, when necessary, by skilled practitioners with demonstrated knowledge of fracture mechanics and
pipeline load analysis. With these three options, this current revision of the annex should provide a more complete
approach to determine inspection and acceptance limits for imperfections.<<PARAGRAPH_END>>
<<PARAGRAPH>>It is usually impractical to qualify individual pipeline welds for the alternative acceptance limits after a defect under
Section 9 is detected, because destructive testing is required to establish the required mechanical properties for the
welding procedure under consideration.<<PARAGRAPH_END>>
<<PARAGRAPH>>This annex provides procedures to determine the maximum allowable imperfection sizes. It does not prevent the use
of Section 9 for determining imperfection acceptance limits for any weld. Use of this annex is completely at the
company’s option.<<PARAGRAPH_END>>
<<PARAGRAPH>>In this annex, the use of the phrase imperfection acceptance limits and other phrases containing the word
imperfection is not intended to imply a defective condition or any lack of weld integrity. All welds contain certain
features variously described as artifacts, imperfections, discontinuities, or flaws. These terms are widely accepted
and used interchangeably. The primary purpose of this annex is to define, on the basis of a technical analysis, the
effect of various types, sizes, and shapes of such anomalies on the suitability of the whole weld for a specific service.<<PARAGRAPH_END>>
<<PARAGRAPH>>7
Y.-Y. Wang and M. Liu, “A Comprehensive Update in the Evaluation of Pipeline Weld Defects,” U.S. DOT Agreement
No. DTRS56-03-T-0008, PRCI Contract No. PR-276-04503, draft report to DOT and PRCI, November 2004.<<PARAGRAPH_END>>
<<PARAGRAPH>>80<<PARAGRAPH_END>>
<<PAGE_END>>
<<PAGE_89>>
<<PARAGRAPH>>W ELDING   OF  P IPELINES   AND  R ELATED  F ACILITIES
81<<PARAGRAPH_END>>
<<PARAGRAPH>>This use of this annex is restricted to the following conditions:<<PARAGRAPH_END>>
<<PARAGRAPH>>— circumferential welds between pipes of equal specified wall thickness;<<PARAGRAPH_END>>
<<PARAGRAPH>>— nondestructive inspection performed for essentially all welds;<<PARAGRAPH_END>>
<<PARAGRAPH>>— no gross weld strength undermatching, see A.3.2.1;<<PARAGRAPH_END>>
<<PARAGRAPH>>— maximum axial design stress no greater than the SMYS;<<PARAGRAPH_END>>
<<PARAGRAPH>>— maximum axial design strain no greater than 0.5 %;<<PARAGRAPH_END>>
<<PARAGRAPH>>— welds in pump and compressor stations, repair welds, fittings, and valves in the main line are excluded.<<PARAGRAPH_END>>
<<HEADING level=3>>A.2 Stress Analysis<<HEADING_END>>
<<HEADING level=3>>A.2.1 Axial Design Stress<<HEADING_END>>
<<PARAGRAPH>>To use this annex, a stress analysis shall be performed to determine the maximum axial design stresses to which the
girth welds may be subjected to during construction and operation. The stress analysis shall include stresses during
pipeline installation and stresses induced by operational and environmental conditions. Under typical onshore
construction conditions, the highest axial stress may occur during the pipe lowering-in process. The lowering-in stress is
predominantly controlled by the lift height of the pipe relative to the bottom of the trench. The stresses from horizontal
directional drilling can be estimated from the curvature of the pipe path, pull force, and the interaction between the pipe
and surrounding soil (including friction). 8  These stresses may reach their peak values at different times. The maximum
axial design stress is the maximum total axial stress at any given time during the design life of the pipeline. 9<<PARAGRAPH_END>>
<<HEADING level=3>>A.2.2 Cyclic Stress<<HEADING_END>>
<<HEADING level=3>>A.2.2.1 Analysis<<HEADING_END>>
<<PARAGRAPH>>The cyclic stress analysis shall include the determination of the predicted fatigue spectrum to which the pipeline will
be exposed over its design life. This spectrum shall include but is not limited to stresses imposed by hydrostatic
testing, operation pressure, installation stresses, and where applicable, thermal, seismic, and subsidence stresses.
The spectrum should consist of several cyclic axial stress levels and the number of cycles applicable to each. If the
stress levels vary from cycle to cycle, a suitable counting method, such as the rainflow method, should be used to
determine cyclic stress levels and cycle count.  10<<PARAGRAPH_END>>
<<PARAGRAPH>>The fatigue spectrum severity,  S *, is computed from the following equation:<<PARAGRAPH_END>>
<<PARAGRAPH>>S *
N 1  Δσ 1
3
N 2  Δσ 2
3
… N i  Δσ i
3
+
N k  Δσ k
3
+
+
+
=<<PARAGRAPH_END>>
<<PARAGRAPH>>(A.1)<<PARAGRAPH_END>>
<<PARAGRAPH>>where<<PARAGRAPH_END>>
<<PARAGRAPH>>S *
is the spectrum severity;<<PARAGRAPH_END>>
<<PARAGRAPH>>N i
is the number of cycles at the  i th cyclic stress level;<<PARAGRAPH_END>>
<<PARAGRAPH>>8
More details of the stress analysis may be found in reference M. Liu, Y.-Y. Wang, and G. Rogers, “Stress Analysis of Pipe
Lowering-in Process During Construction,” Proceedings of the 7th International Pipeline Conference, Paper No. IPC2008-
64630, Calgary, Alberta, Canada, September 29 to October 3, 2008.
9
For consistency with the computation of material’s flow stress in this annex, stress-strain relations based on minimum specified
values are recommended when converting axial strains to axial stresses. Using actual stress-strain relations may result in the
overestimation of the applied load level, as the flow stress is computed from the minimum specified values (e.g. see A.5.1.3).
10  For an example of the use of the rainflow method, see N. E. Dowling, “Fatigue Failure Predictions for Complicated Stress-Strain
Histories,”  Journal of Materials , Volume 7, Number 1, pp. 71 to 87, March 1972.<<PARAGRAPH_END>>
<<PAGE_END>>
<<PAGE_90>>
<<PARAGRAPH>>82
API S TANDARD  1104<<PARAGRAPH_END>>
<<PARAGRAPH>>Δσ   i   is the ith cyclic stress range, in kips per in. 2  (ksi);<<PARAGRAPH_END>>
<<PARAGRAPH>>k
is the total number of cyclic stress levels;<<PARAGRAPH_END>>
<<PARAGRAPH>>i
is the number  i th cyclic stress, from 1 to k.<<PARAGRAPH_END>>
<<PARAGRAPH>>If the spectrum severity is less than 5 × 10 6  and if the use of “steel in-air” crack growth curves, such as those defined
in Table 4 of BS 7910, is appropriate, Options 1 and 2 acceptance criteria (A.5.1.3 and A.5.1.4) may be applied
without any further fatigue analysis.  11  If the spectrum severity exceeds 5 × 10 6  and/or in-air crack growth curves are
not applicable, Options 1 and 2 may be used with further analysis, or Option 3 procedures may be applied.  12<<PARAGRAPH_END>>
<<HEADING level=3>>A.2.2.2 Environmental Effects on Fatigue<<HEADING_END>>
<<PARAGRAPH>>The enlargement of weld imperfections due to fatigue is a function of stress intensity, cycles of loading, imperfection
size, and the environment at the crack tip. In the absence of contaminating elements, oil and hydrocarbons are
considered no worse than air. Water, brine, and aqueous solutions that contain CO 2  or H 2 S may, however, increase
the growth rate. It is normal for minor amounts of these components to be present in nominally noncorrosive
pipelines. When the concentration of either CO 2  or H 2 S exceeds typical historical levels experienced in noncorrosive
pipelines, this annex shall not be used, unless evidence exists that the proposed levels do not result in acceleration of
fatigue crack growth or adequate corrosion inhibition is applied. The effects of environment on fatigue crack growth
external to the pipe at girth welds are normally mitigated by external coating and cathodic protection and do not limit
the use of this annex.<<PARAGRAPH_END>>
<<HEADING level=3>>A.2.3 Sustained-load Cracking<<HEADING_END>>
<<PARAGRAPH>>Certain environments may enhance imperfection growth in service at sustained load or induce brittleness in the material
surrounding the imperfection to the point that an otherwise dormant imperfection becomes critical. These environments
typically contain H 2 S but may contain strong hydroxides, nitrates, or carbonates. When these materials are present
inside the pipe, a minimum threshold stress shall be established, and this annex shall not be used if the calculated stress
exceeds the threshold value. With respect to H 2 S service, the definition of such service shall be that given in
NACE MR0175. Although external exposure to carbonates and nitrates in the soil has been shown to produce stress
corrosion cracking (SCC) in a small number of cases, the cracking is normally axial and is associated with
circumferential stress rather than axial stress. However, circumferential SCC failures may occur at locations where
longitudinal stresses have increased over the life of the pipeline, for example, at overbends above unstable slopes.<<PARAGRAPH_END>>
<<PARAGRAPH>>The frequency and severity of SCC can be mitigated by the use of proper coating and proper cathodic protection. The
use of this annex is not precluded when direct exposure to the aggressive environment is prevented by a coating
designed to resist the environment.<<PARAGRAPH_END>>
<<HEADING level=3>>A.2.4 Dynamic Loading<<HEADING_END>>
<<PARAGRAPH>>The stress analysis shall include consideration of potential dynamic loading on girth welds, such as loads from
closure of check valves. This annex does not apply to welds strained at a strain rate greater than 10 –3  second (a
stress rate of 30 ksi/sec for steel).<<PARAGRAPH_END>>
<<PARAGRAPH>>11  The implied safety factor in the fatigue spectrum severity limit for Options 1 and 2 varies, depending on, for example, the pipe
wall thickness and distribution of fatigue spectrum. For a wide range of onshore and offshore pipeline scenarios, the spectrum
severity limit is estimated to provide a safety factor of more than 2 or 5 on cycles when the fatigue growth rates are based on
mean+2 standard deviation or mean values of BS 7910 (Table 4,  R  > 0.5), respectively.
12  Options 1 and 2 provide an adequate safety factor against fracture due to moderate cyclic loading provided aforementioned
“steel-in-air” curve is applicable. In other environments, for example, when determining allowable defect sizes at the OD of an
offshore pipeline with fusion-bonded epoxy field joint coating and under cathodic protection, use of the “steel-in-air” curve is not
appropriate and use of Option 1 or 2 may not be sufficiently conservative. Similarly, if cyclic loading exceeds the defined
spectrum severity of 5 × 10 6 , for example, due to cyclic stresses from offshore installation loads on a pipe lay stinger, use of
Option 1 or 2 may also not be sufficiently conservative.<<PARAGRAPH_END>>
<<PAGE_END>>
<<PAGE_91>>
<<PARAGRAPH>>W ELDING   OF  P IPELINES   AND  R ELATED  F ACILITIES
83<<PARAGRAPH_END>>
<<HEADING level=3>>A.2.5 Residual Stress<<HEADING_END>>
<<PARAGRAPH>>The effects of welding residual stress are accounted for by specifying minimum CTOD toughness and Charpy energy
and by incorporating appropriate safety factor in Options 1 and 2 procedures (A.5.1.3 and A.5.1.4). The determination
of residual stress is not required under these conditions. The effects of residual stress shall be evaluated for all time-
dependent failure mechanisms, such as fatigue.<<PARAGRAPH_END>>
<<HEADING level=3>>A.3 Welding Procedure<<HEADING_END>>
<<HEADING level=3>>A.3.1 General<<HEADING_END>>
<<PARAGRAPH>>The controls of the variables necessary to ensure an acceptable level of fracture toughness in a welding procedure
are more stringent than those controlling welding procedures without minimum toughness requirements. An
appropriate quality control program shall be established to ensure welding is performed within the parameters of the
qualified welding procedure. Qualification of welding procedures to be used with this annex shall be in accordance
with Section 5 or Section 12 of this standard, with the additional mechanical property testing in accordance with A.3.4.<<PARAGRAPH_END>>
<<HEADING level=3>>A.3.2 Essential Variables<<HEADING_END>>
<<PARAGRAPH>>Any change in the essential variables specified below shall require requalification of the welding procedure.<<PARAGRAPH_END>>
<<PARAGRAPH>>a) A change in the welding process, mode of arc transfer, or method of application.<<PARAGRAPH_END>>
<<PARAGRAPH>>b) A change in any of the following:<<PARAGRAPH_END>>
<<PARAGRAPH>>1) grade;<<PARAGRAPH_END>>
<<PARAGRAPH>>2) source/mill for steel (slabs, ingots, billets, etc.);<<PARAGRAPH_END>>
<<PARAGRAPH>>3) processing facility for plate or coil used to make pipe;<<PARAGRAPH_END>>
<<PARAGRAPH>>4) pipe manufacturing facility;<<PARAGRAPH_END>>
<<PARAGRAPH>>5) pipe manufacturing process, including pipe forming and heat treatment process (EW, SAWL, SAWH, seamless,
expanded vs not expanded, heat treated vs not heat treated);<<PARAGRAPH_END>>
<<PARAGRAPH>>6) chemistry outside the limits defined by the manufacturing procedure specification (MPS) according to API 5L or,
alternatively, if the pipe is not manufactured to an MPS, a change in any of the following:<<PARAGRAPH_END>>
<<PARAGRAPH>>i)
increase in Pcm  ≥  0.02 for steels with carbon content  ≤  0.12 % [Pcm = C + Si/30 + (Mn+Cu+Cr)/20 + Ni/60 +
Mo/15 + V/10 + 5B],<<PARAGRAPH_END>>
<<PARAGRAPH>>ii) increase in CE  ≥  0.03 for steels with carbon content > 0.12 % [CE = C + Mn/6 + (Cu + Ni)/15 + (Cr + Mo + V)/5],<<PARAGRAPH_END>>
<<PARAGRAPH>>iii) increase in C  ≥  0.02 %.<<PARAGRAPH_END>>
<<PARAGRAPH>>Chemistry compositions requirements shall be based on heat analysis results.<<PARAGRAPH_END>>
<<PARAGRAPH>>c) A major change in joint design (e.g. from U groove to V groove). Minor changes in the angle of bevel or the land of
the welding groove that do not yield a change in the range of qualified heat input are not essential variables.<<PARAGRAPH_END>>
<<PARAGRAPH>>d) A change in position from roll to fixed, or vice versa, or from vertical to horizontal or vice versa.<<PARAGRAPH_END>>
<<PAGE_END>>
<<PAGE_92>>
<<PARAGRAPH>>84
API S TANDARD  1104<<PARAGRAPH_END>>
<<PARAGRAPH>>e) A change in the specified qualified wall thickness of more than ±0.125 in.<<PARAGRAPH_END>>
<<PARAGRAPH>>f)
A change in the size, type, heat/lot number, or manufacturer of the filler metal and flux, even within an AWS
classification.<<PARAGRAPH_END>>
<<PARAGRAPH>>Qualification of a new heat/lot of the filler metal may be done with a single nominal weld of the same welding
procedure that is tested for weld tensile (see A.3.4.1), weld Charpy (see A.3.4.2), and weld CTOD (see A.3.4.3).<<PARAGRAPH_END>>
<<PARAGRAPH>>The following lot definitions within AWS A5.01 are acceptable: C2, C3, C4, C5, S2, S3, S4, T2, T3, and T4. S1 lot
definitions are acceptable when the conditions of the lot definition are agreed upon between supplier and
purchaser.<<PARAGRAPH_END>>
<<PARAGRAPH>>1) Filler metals identified by heat number shall be produced from one heat. For filler metals identified by heat
number, a change of heat number will require requalification.<<PARAGRAPH_END>>
<<PARAGRAPH>>2) Filler metals identified by lot number shall be made from material identified either by heat number or by
controlled chemical composition that are defined in AWS A5.01, Sections 4.2, 4.3, 4.4, and 4.5. For solid wire
and metal-cored wires, the allowed controlled composition variation in each element about its targeted mean
value is shown in Table A.1.<<PARAGRAPH_END>>
<<HEADING level=3>>Table A.1—Allowed Range of Variation from the Targeted Mean Values for a Lot Defined by Controlled
Chemical Composition<<HEADING_END>>
<<HEADING level=3>>Metal-cored
Electrode Weld
Deposit<<HEADING_END>>
<<HEADING level=3>>Alloying
Element<<HEADING_END>>
<<HEADING level=3>>Solid Wire
Composition<<HEADING_END>>
<<PARAGRAPH>>%C
±0.02
±0.02<<PARAGRAPH_END>>
<<PARAGRAPH>>%Mn
±0.10
±0.15<<PARAGRAPH_END>>
<<PARAGRAPH>>%Si
±0.10
±0.10<<PARAGRAPH_END>>
<<PARAGRAPH>>%Ni
±0.10
±0.10<<PARAGRAPH_END>>
<<PARAGRAPH>>%Cr
±0.05
±0.05<<PARAGRAPH_END>>
<<PARAGRAPH>>%Mo
±0.05
±0.05<<PARAGRAPH_END>>
<<PARAGRAPH>>%Ti
±0.01
±0.02<<PARAGRAPH_END>>
<<PARAGRAPH>>%V
±0.02
±0.02<<PARAGRAPH_END>>
<<PARAGRAPH>>%Nb
±0.01
±0.01<<PARAGRAPH_END>>
<<PARAGRAPH>>%Cu
±0.05
±0.05<<PARAGRAPH_END>>
<<PARAGRAPH>>%P
±0.005
±0.005<<PARAGRAPH_END>>
<<PARAGRAPH>>%S
±0.005
±0.005<<PARAGRAPH_END>>
<<PARAGRAPH>>%B
±0.001
±0.002<<PARAGRAPH_END>>
<<PARAGRAPH>>g) An increase in the time between the completion of the root bead and the start of the second bead.<<PARAGRAPH_END>>
<<PARAGRAPH>>h) A change in direction (e.g. from vertical downhill to vertical uphill or vice versa).<<PARAGRAPH_END>>
<<PARAGRAPH>>i)
A change from one shielding gas to another or from one mixture of gases to a different mixture.<<PARAGRAPH_END>>
<<PARAGRAPH>>j)
A change in the nominal qualified flow rate of shielding gas of more than ±10 %.<<PARAGRAPH_END>>
<<PARAGRAPH>>k) A change in the shielding flux, including a change in manufacturer within an AWS classification.<<PARAGRAPH_END>>
<<TABLE_1>>
| Alloying   | Solid Wire    | Metal-cored      |
| Element    | Composition   | Electrode Weld   |
|            |               | Deposit          |
|:-----------|:--------------|:-----------------|
| %C         | ±0.02         | ±0.02            |
| %Mn        | ±0.10         | ±0.15            |
| %Si        | ±0.10         | ±0.10            |
| %Ni        | ±0.10         | ±0.10            |
| %Cr        | ±0.05         | ±0.05            |
| %Mo        | ±0.05         | ±0.05            |
| %Ti        | ±0.01         | ±0.02            |
| %V         | ±0.02         | ±0.02            |
| %Nb        | ±0.01         | ±0.01            |
| %Cu        | ±0.05         | ±0.05            |
| %P         | ±0.005        | ±0.005           |
| %S         | ±0.005        | ±0.005           |
| %B         | ±0.001        | ±0.002           |
<<TABLE_END>>
<<PAGE_END>>
<<PAGE_93>>
<<PARAGRAPH>>W ELDING   OF  P IPELINES   AND  R ELATED  F ACILITIES
85<<PARAGRAPH_END>>
<<PARAGRAPH>>l)
A change in the type of current (AC or DC) or polarity.<<PARAGRAPH_END>>
<<PARAGRAPH>>m) A change in the requirements for preheat temperature.<<PARAGRAPH_END>>
<<PARAGRAPH>>n) A change in the interpass temperature  13 , if the interpass temperature is lower than the minimum interpass<<PARAGRAPH_END>>
<<PARAGRAPH>>temperature recorded during the procedure qualification test or if the interpass temperature is 45 °F (25 °C) higher
than the maximum interpass temperature recorded during the procedure qualification test.<<PARAGRAPH_END>>
<<PARAGRAPH>>o) A change in the requirements for PWHT or addition or deletion of a requirement for PWHT.<<PARAGRAPH_END>>
<<PARAGRAPH>>p) A change in the specified pipe OD more than –0.25 D  or +0.5 D , where  D  is the pipe OD of procedure qualification
welds.<<PARAGRAPH_END>>
<<PARAGRAPH>>q) A change of more than ±10 % from the nominal heat input range recorded for each weld pass during the
procedure qualification.<<PARAGRAPH_END>>
<<PARAGRAPH>>NOTE   The heat input may be calculated from the following equation:<<PARAGRAPH_END>>
<<PARAGRAPH>>(A.2)<<PARAGRAPH_END>>
<<PARAGRAPH>>J
60 VA S
=<<PARAGRAPH_END>>
<<PARAGRAPH>>where<<PARAGRAPH_END>>
<<PARAGRAPH>>J
is the heat input (joules per in.);<<PARAGRAPH_END>>
<<PARAGRAPH>>V
is the welding arc voltage (volt);<<PARAGRAPH_END>>
<<PARAGRAPH>>A
is the welding current (amp);<<PARAGRAPH_END>>
<<PARAGRAPH>>S
is the welding arc speed (in. per minute).<<PARAGRAPH_END>>
<<HEADING level=3>>A.3.3 Qualification of Multiple Pipe Sources<<HEADING_END>>
<<PARAGRAPH>>For low-dilution welding processes, such as mechanized gas metal arc welding, the qualification of a common weld
procedure for multiple pipe materials as defined by A.3.2 b) may be achieved by ensuring:<<PARAGRAPH_END>>
<<PARAGRAPH>>a) each material HAZ is CTOD tested per A.3.4.3.3,<<PARAGRAPH_END>>
<<PARAGRAPH>>b) each material HAZ is CVN tested per A.3.4.2, and<<PARAGRAPH_END>>
<<PARAGRAPH>>c) cross-weld tensile testing is performed on all test weld combinations used in Items a) or b).<<PARAGRAPH_END>>
<<PARAGRAPH>>It is not necessary to test welds made with all possible combinations of pipe material.<<PARAGRAPH_END>>
<<HEADING level=3>>A.3.4 Mechanical Property Testing<<HEADING_END>>
<<HEADING level=3>>A.3.4.1 Weld Tensile Properties<<HEADING_END>>
<<HEADING level=3>>A.3.4.1.1 Specimen Preparation and Testing<<HEADING_END>>
<<PARAGRAPH>>The test specimens are of rectangular cross section with reduced width at the midlength. The specimens shall be
prepared in accordance with the requirements of Figure A.1. The weld reinforcement shall be removed. The ends of
the specimens shall be sufficient for the grips.<<PARAGRAPH_END>>
<<PARAGRAPH>>13  The temperature at a location near the start position of the welding arc(s) recorded immediately before initiating consecutive
pass or passes (multi-arc processes).<<PARAGRAPH_END>>
<<PAGE_END>>
<<PAGE_94>>
<<PARAGRAPH>>86
API S TANDARD  1104<<PARAGRAPH_END>>
<<PARAGRAPH>>Length sufficient to extend into
the grips for the required load<<PARAGRAPH_END>>
<<PARAGRAPH>>At least weld cap width plus
1 ½ in. (38 mm) or as required<<PARAGRAPH_END>>
<<PARAGRAPH>>At least<<PARAGRAPH_END>>
<<PARAGRAPH>>¾ in. (19 mm)<<PARAGRAPH_END>>
<<PARAGRAPH>>Weld cap
width
1 ¼ in.
(32 mm)<<PARAGRAPH_END>>
<<PARAGRAPH>>¾ in. (19 mm)<<PARAGRAPH_END>>
<<PARAGRAPH>>1 in. (25 mm)  R  min.<<PARAGRAPH_END>>
<<HEADING level=3>>Figure A.1—Top View (Width in Circumferential Direction) of the Tensile Test Specimen<<HEADING_END>>
<<HEADING level=3>>A.3.4.1.2 Requirements<<HEADING_END>>
<<PARAGRAPH>>The requirements for the weld based on the mechanical property test results are as follows:<<PARAGRAPH_END>>
<<PARAGRAPH>>a) If the specimen breaks at a strength equal to or greater than the SMTS of the pipe, the result is acceptable and no
further testing is required. Although tensile specimen failure in the weld is acceptable, provided the strength
requirement is met, gross weld strength undermatching should be avoided.  14<<PARAGRAPH_END>>
<<PARAGRAPH>>b) If the specimen breaks in the weld or HAZ at a strength below the SMTS of the pipe material, the weld shall be
rejected.<<PARAGRAPH_END>>
<<PARAGRAPH>>c) If a specimen breaks outside the weld or HAZ at a tensile strength less than 100 %, but not less than (lower than)
95 % of the SMTS of the pipe material, then two additional specimens may be tested. Both retest specimens shall
meet the SMTS of the pipe material. If either retest specimen fails to meet the minimum tensile strength
requirement, no retesting is permitted.<<PARAGRAPH_END>>
<<PARAGRAPH>>d) Any specimen that breaks outside the weld or HAZ at a tensile strength less than (lower than) 95 % of the SMTS
of the pipe material shall be rejected and no further retesting is permitted.<<PARAGRAPH_END>>
<<HEADING level=3>>A.3.4.2 Charpy Impact Energy<<HEADING_END>>
<<HEADING level=3>>A.3.4.2.1 Specimen Preparation<<HEADING_END>>
<<PARAGRAPH>>Charpy V-notch impact test specimens shall be prepared with their lengths parallel to the pipe axis. The largest size
specimens permitted by the pipe wall thickness should be used. The thickness of subsized specimens should have at
least 80 % of the wall thickness. Six specimens shall be removed from each of the following positions: 12, 6, and 3 or
9 o’clock, for a total of 18 specimens. For each of these positions, three specimens shall have the V-notch placed in
the weld centerline; and the other three shall have the V-notch placed in the HAZ as shown in Figure A.2.<<PARAGRAPH_END>>
<<HEADING level=3>>A.3.4.2.2 Testing<<HEADING_END>>
<<PARAGRAPH>>At least nine valid specimens for each notch location (weld metal or HAZ) shall be tested at or below the minimum
design temperature in accordance with the requirements of ASTM E23.<<PARAGRAPH_END>>
<<PARAGRAPH>>14  The company is cautioned to consider weld undermatching issues as it relates to pipeline bending or other longitudinal tensile
loads. An example of assessing weld strength undermatching is given in Y.-Y. Wang, M. Liu, D. Horsley, and G. Bauman, “A
Tiered Approach to Girth Weld Defect Acceptance Criteria for Stress-based Design of Pipelines,” 6th International Pipeline
Conference, Paper No. IPC2006-10491, Calgary, Alberta, Canada, September 25 to 29, 2006.<<PARAGRAPH_END>>
<<TABLE_1>>
| 0        | 1   |
|:---------|:----|
| Weld cap |     |
| width    |     |
<<TABLE_END>>
<<PAGE_END>>
<<PAGE_95>>
<<PARAGRAPH>>W ELDING   OF  P IPELINES   AND  R ELATED  F ACILITIES
87<<PARAGRAPH_END>>
<<PARAGRAPH>>Charpy V-notch
location<<PARAGRAPH_END>>
<<PARAGRAPH>>ѿ pipe wall<<PARAGRAPH_END>>
<<PARAGRAPH>>ѿ Charpy specimen width<<PARAGRAPH_END>>
<<PARAGRAPH>>Fusion boundary
Charpy specimen<<PARAGRAPH_END>>
<<HEADING level=3>>Figure A.2—Charpy Specimen and V-notch Location for the HAZ Impact Testing<<HEADING_END>>
<<HEADING level=3>>A.3.4.2.3 Requirements<<HEADING_END>>
<<PARAGRAPH>>The impact energy for each notch location (weld metal or HAZ) is acceptable when the following criteria are met:<<PARAGRAPH_END>>
<<PARAGRAPH>>a) the average absorbed energy for each set of three specimens equals or exceeds 30 ft-lb (40 J);<<PARAGRAPH_END>>
<<PARAGRAPH>>b) the minimum individual absorbed energy for each set of three specimens equals or exceeds 22 ft-lb (30 J);<<PARAGRAPH_END>>
<<PARAGRAPH>>c) when subsized Charpy specimens are used, the energy requirements, without correction or conversion, as stated
in Items a) and b) above shall apply.<<PARAGRAPH_END>>
<<HEADING level=3>>A.3.4.2.4 Retesting<<HEADING_END>>
<<PARAGRAPH>>Retesting is permitted when no more than one specimen in each group of nine specimens (weld metal or HAZ)
generates an absorbed energy less than 22 ft-lb (30 J), but the average absorbed energy from the set of three
specimens that contains the low individual value exceeds 30 ft-lb (40 J). The retest requirements are as follows:<<PARAGRAPH_END>>
<<PARAGRAPH>>a) the three retest specimens shall be extracted from a location as close as possible to the location of the specimen
that generated the low result,<<PARAGRAPH_END>>
<<PARAGRAPH>>b) the absorbed energy of all three retest specimens shall meet or exceed 30 ft-lb (40 J).<<PARAGRAPH_END>>
<<PARAGRAPH>>If the above retest criteria are satisfied, the Charpy results are acceptable. If the above criteria are not satisfied, no
further retesting is permitted and the weld is rejected.<<PARAGRAPH_END>>
<<HEADING level=3>>A.3.4.3 Fracture Toughness Testing<<HEADING_END>>
<<HEADING level=3>>A.3.4.3.1 General<<HEADING_END>>
<<PARAGRAPH>>To use the alternative acceptance criteria, the fracture toughness of the weld shall be determined by testing in
accordance with BS EN ISO 15653, as supplemented by this annex.<<PARAGRAPH_END>>
<<HEADING level=3>>A.3.4.3.2 Specimen Preparation<<HEADING_END>>
<<PARAGRAPH>>The preferred test piece ( B  × 2 B ) shall be used. As shown in Figure A.3, the specimen should be oriented so that its
length is parallel to the pipe axis and its width is in the circumferential direction; thus, the crack tip line is oriented in
the through-thickness direction. The specimen thickness (see Figure A.4) should be equal to the pipe thickness less
the minimum amount of milling and grinding necessary to produce a specimen with the prescribed rectangular cross
section and surface finish from a curved pipe segment. The weld reinforcement shall be removed. The specimen<<PARAGRAPH_END>>
<<TABLE_1>>
| 0   | 1                                |
|:----|:---------------------------------|
|     | (cid:1151) Charpy specimen width |
<<TABLE_END>>
<<PAGE_END>>
<<PAGE_96>>
<<PARAGRAPH>>88
API S TANDARD  1104<<PARAGRAPH_END>>
<<IMAGE_7>>
[Image 7 contains text: it-~]
<<IMAGE_8>>
[Image 8 contains text: it-~]
<<HEADING level=3>>Figure A.3—Orientation of CTOD Test Specimen<<HEADING_END>>
<<PARAGRAPH>>B<<PARAGRAPH_END>>
<<PARAGRAPH>>t<<PARAGRAPH_END>>
<<PARAGRAPH>>2 B<<PARAGRAPH_END>>
<<HEADING level=3>>Figure A.4—Machining Objective for CTOD Test Specimen with Respect to Pipe Wall<<HEADING_END>>
<<PARAGRAPH>>should be etched after initial preparation to reveal the weld deposit and the geometry of the HAZ. For weld metal
tests, the notch and fatigue crack tip should be located at the center of the weld and completely in weld metal (see
Figure A.5).<<PARAGRAPH_END>>
<<PARAGRAPH>>For the HAZ tests, the fatigue precracks shall be aimed to intersect the largest unrefined coarse grain HAZ regions
within the central 70 % of the specimen thickness (see Figure A.6). Each of the three HAZ specimens should be
aimed at different coarse grained regions within the central 70 %. If there are fewer than three such regions in the
central 70 %, then multiple specimens may be aimed at the same region. Multiple specimen sampling of the cap pass
coarse grain HAZ should be avoided. No more than one specimen should be devoted to the cap pass HAZ. To
identify coarse grain HAZ regions, it may be useful to conduct a microhardness survey to locate the coarsest HAZ
regions that have undergone the least amount of tempering by subsequent weld passes.<<PARAGRAPH_END>>
<<HEADING level=3>>A.3.4.3.3 CTOD Toughness Testing<<HEADING_END>>
<<PARAGRAPH>>For each welding procedure, both the weld metal and the HAZ shall be tested. Each set of tests (of weld metal or
HAZ) shall consist of at least three valid specimen tests performed at or below the minimum design temperature. The
three specimens shall consist of one each from the nominal 12, 3 or 9, and 6 o’clock positions on the test weld and
should be permanently marked to identify the original position.<<PARAGRAPH_END>>
<<PARAGRAPH>>After testing, particular attention should be given to the qualification criteria in 12.4 (particularly 12.4.3) of BS EB ISO
15653; these criteria deal with the geometry of the fatigue crack front. For this annex, the appropriate value of CTOD
shall be  δ c ,  δ u , or  δ m . [These are mutually-exclusive terms defined in BS EN ISO 15653 that describe the three
possible and mutually-exclusive outcomes of the test. The value of  δ i  (CTOD at initiation of stable crack growth) has<<PARAGRAPH_END>>
<<TABLE_1>>
| 0   | 1   |
|:----|:----|
| BB  |     |
<<TABLE_END>>
<<TABLE_2>>
|   B |
|----:|
|   2 |
<<TABLE_END>>
<<PAGE_END>>
<<PAGE_97>>
<<PARAGRAPH>>W ELDING   OF  P IPELINES   AND  R ELATED  F ACILITIES
89<<PARAGRAPH_END>>
<<PARAGRAPH>>Notch location of weld<<PARAGRAPH_END>>
<<PARAGRAPH>>metal CTOD specimens<<PARAGRAPH_END>>
<<PARAGRAPH>>Fusion boundary<<PARAGRAPH_END>>
<<HEADING level=3>>Figure A.5—Location of Notch for Weld Metal Specimen<<HEADING_END>>
<<PARAGRAPH>>Heat-affected zones<<PARAGRAPH_END>>
<<PARAGRAPH>>0.15 t<<PARAGRAPH_END>>
<<PARAGRAPH>>Region of interest for the
notch placement of HAZ
CTOD specimens<<PARAGRAPH_END>>
<<PARAGRAPH>>Weld<<PARAGRAPH_END>>
<<PARAGRAPH>>t<<PARAGRAPH_END>>
<<PARAGRAPH>>0.15 t<<PARAGRAPH_END>>
<<HEADING level=3>>Figure A.6—Location of Notch for Heat-affected Zone Specimen<<HEADING_END>>
<<PARAGRAPH>>no significance with regard to this annex and need not be measured.] When  δ m  applies, care should be taken to
measure from the point of first attainment of maximum load. “Pop in cracking” must be considered the controlling
event if any load drop occurs. The test report shall include all items specified in Section 13 of BS EN ISO 15653.
Particular attention should be given to reporting the position of the test specimen in the qualification weld and to
distinguishing whether the reported CTOD value represents  δ c ,  δ u , or  δ m . The test report shall also include a legible
copy of the load-displacement record and a record of the appearance of the fracture surfaces; the latter requirement
can be satisfied by a clear photograph of one or both fracture surfaces or by retaining one or both fracture surfaces
(properly preserved and identified) for direct observation. Unless otherwise specified by the company, the notch
location shall be defined as weld positional per BS EN ISO 15653, that is, no postweld metallography is required.<<PARAGRAPH_END>>
<<HEADING level=3>>A.3.4.3.4 Retesting<<HEADING_END>>
<<PARAGRAPH>>Retesting is permitted on a one-to-one basis only when any of the following conditions exist:<<PARAGRAPH_END>>
<<PARAGRAPH>>a) specimens are incorrectly machined,<<PARAGRAPH_END>>
<<PARAGRAPH>>b) the fatigue crack front fails to meet the straightness requirements,<<PARAGRAPH_END>>
<<PARAGRAPH>>c) substantial weld imperfections adjacent to the crack front are observed upon the fracture of the specimen.<<PARAGRAPH_END>>
<<HEADING level=3>>A.3.4.3.5 Requirements<<HEADING_END>>
<<PARAGRAPH>>The minimum CTOD value of all six specimens shall be greater than 0.002 in. (0.05 mm) to use this annex.<<PARAGRAPH_END>>
<<PAGE_END>>
<<PAGE_98>>
<<PARAGRAPH>>90
API S TANDARD  1104<<PARAGRAPH_END>>
<<HEADING level=3>>A.3.4.4 [section deleted]<<HEADING_END>>
<<HEADING level=3>>A.4 Qualification of Welders<<HEADING_END>>
<<PARAGRAPH>>Welders shall be qualified in accordance with Section 6. For mechanized welding, each operator shall be qualified in
accordance with 12.6.<<PARAGRAPH_END>>
<<HEADING level=3>>A.5 Inspection and Acceptable Limits<<HEADING_END>>
<<HEADING level=3>>A.5.1 Planar Imperfections<<HEADING_END>>
<<HEADING level=3>>A.5.1.1 General<<HEADING_END>>
<<PARAGRAPH>>The length and height of an imperfection, and its depth below the surface, shall be established by appropriate
nondestructive inspection techniques or otherwise justified before a decision to accept or reject can be made.
Conventional radiography, as described in 11.1, is adequate for measuring imperfection length but is insufficient for
determining height, particularly for planar imperfections such as cracks, lack of fusion, undercutting, and some types
of lack of penetration. The use of ultrasonic techniques, radiographic techniques that employ densitometers or
comparative visual reference standards, acoustic imaging, inherent imperfection-size limitations due to weld-pass
geometry, or any other technique for determining imperfection height is acceptable, provided the technique’s
accuracy has been established (e.g. see 11.4.4) and any potential inaccuracy is included in the measurement; that is,
the determination of imperfection height shall be conservative. The use of conventional radiography (see 11.1) to
identify imperfections that require height measurement by other means is acceptable.<<PARAGRAPH_END>>
<<HEADING level=3>>A.5.1.2 Structure of the Procedures to Determine the Maximum Acceptable Imperfection Size<<HEADING_END>>
<<PARAGRAPH>>The procedures to determine the maximum acceptable planar imperfection size are given in three options. Option 1 is
a simplified approach in graphical format. It relies on theoretically sound and experimentally validated plastic collapse
criteria, and has been modified by the Option 2 approach when appropriate. Option 2 is in the form of a failure
assessment diagram, or FAD. The FAD format allows the simultaneous consideration of brittle fracture, plastic
collapse, and the interaction between those two failure modes (elastic-plastic fracture). Options 1 and 2 are limited to
pipelines with limited fatigue loads as specified in A.2.2. Option 3 permits the use of validated fitness-for-purpose
procedures when the cyclic loading exceeds the spectrum requirements of Options 1 and 2.<<PARAGRAPH_END>>
<<PARAGRAPH>>The Option 1 procedures are limited to CTOD toughness equal or greater than 0.004 in. (0.10 mm). The Options 2
and 3 procedures may be applied at any CTOD toughness level greater than the minimum required value of 0.002 in.
(0.05 mm).<<PARAGRAPH_END>>
<<PARAGRAPH>>The basis of the Options 1 and 2 procedures places no limit on pipe diameter or diameter to wall thickness ratio ( D / t
ratio). Theoretical validation has shown that the procedures are valid for  D / t   ≥  10.<<PARAGRAPH_END>>
<<PARAGRAPH>>Line pipes with ultrahigh  Y / T  ratio ( Y / T  > 0.95) are often associated with low uniform strain (engineering strain at
ultimate tensile stress) and low ductility. Additional testing and validation may be necessary to use the alternative
acceptance criteria in this annex.<<PARAGRAPH_END>>
<<HEADING level=3>>A.5.1.3 Determination of Acceptable Imperfection Size by Option 1<<HEADING_END>>
<<HEADING level=3>>A.5.1.3.1 General<<HEADING_END>>
<<PARAGRAPH>>Two sets of acceptance criteria are given, depending on the CTOD toughness value.<<PARAGRAPH_END>>
<<PARAGRAPH>>When the CTOD toughness is equal to or greater than 0.010 in. (0.25 mm), the maximum acceptable imperfection
size is given in Figure A.7 at various load levels ( P r ). If the load level is not given in Figure A.7, the maximum<<PARAGRAPH_END>>
<<PAGE_END>>
<<PAGE_99>>
<<PARAGRAPH>>W ELDING   OF  P IPELINES   AND  R ELATED  F ACILITIES
91<<PARAGRAPH_END>>
<<PARAGRAPH>>acceptable imperfection size can be obtained by interpolating the adjacent curves or by taking the value of the next
higher load level.<<PARAGRAPH_END>>
<<PARAGRAPH>>When the CTOD toughness is equal to or greater than 0.004 in. (0.10 mm) and less than 0.010 in. (0.25 mm), the
maximum acceptable imperfection size is given in Figure A.8.<<PARAGRAPH_END>>
<<PARAGRAPH>>The acceptable imperfection size may be more limiting than that from the Option 2 procedure as the limits in
Figure A.7 and Figure A.8 were calibrated to a CTOD toughness of 0.010 in. (0.25 mm) and 0.004 in. (0.10 mm),
respectively.<<PARAGRAPH_END>>
<<PARAGRAPH>>The total imperfection length shall be no greater than 12.5 % of the pipe circumference. The maximum imperfection
height shall be no greater than 50 % of the pipe wall thickness.<<PARAGRAPH_END>>
<<PARAGRAPH>>The allowable height of the buried imperfections is treated the same as the allowable height of the surface-breaking
imperfections.<<PARAGRAPH_END>>
<<PARAGRAPH>>The built-in safety factor in the acceptable imperfection size can accommodate certain amount of undersizing of
imperfection height without negatively impacting weld integrity. The assumed height uncertainty is the lesser of
0.060 in. (1.5 mm) and 8 % of pipe wall thickness. No reduction in allowable imperfection size is necessary if the
allowance for inspection (alternatively termed inspection error) is better than the assumed height uncertainty.<<PARAGRAPH_END>>
<<PARAGRAPH>>The allowable imperfection height shall be reduced by the difference between the allowance for inspection and the
assumed height uncertainty if the above condition cannot be met.  15<<PARAGRAPH_END>>
